Repository: KylinGuo/HEA

File: data.json (part 1 of 70)
[
    {
        "name": "Cast Stainless Steel CF3, ACI",
        "composition": "C0.03Cr21.0Fe75.0Mn1.5Ni12.0P0.04Si2.0S0.04"
    },
    {
        "name": "ATI Allegheny Ludlum AL 409 Cb\u2122 Brazeable Ferritic Stainless Steel, 20% Cold Work",
        "composition": "Al0.01C0.015Cr12.3Fe86.0Mn0.35Mo0.04Ni0.25Nb0.45N0.015P0.025Si0.35S0.005Ti0.005",
        "Density": 7.76,
        "Hardness, Rockwell B": 94.0,
        "Tensile Strength, Ultimate": 631.0,
        "Tensile Strength, Yield": 629.0,
        "Elongation at Break": 3.0,
        "Modulus of Elasticity": 200.0,
        "Electrical Resistivity": 6e-05,
        "CTE, linear": 11.88,
        "Specific Heat Capacity": 0.477,
        "Thermal Conductivity": 25.0
    },
    {
        "name": "AISI Type S43035 Stainless Steel annealed 6.35 mm thickness",
        "composition": "C0.07Cr19.0Fe82.8N0.04Ti1.1",
        "Density": 7.8,
        "Hardness, Rockwell B": 78.0,
        "Tensile Strength, Ultimate": 550.0,
        "Tensile Strength, Yield": 380.0,
        "Elongation at Break": 27.0,
        "Modulus of Elasticity": 200.0,
        "Electrical Resistivity": 6.1e-05,
        "CTE, linear": 12.4,
        "Specific Heat Capacity": 0.46,
        "Thermal Conductivity": 24.2
    },
    {
        "name": "Outokumpu 2205 Duplex Stainless Steel",
        "composition": "C0.02Cr22.0Fe69.01Mo3.1Ni5.7N0.17",
        "Density": 7.8,
        "Tensile Strength, Ultimate": 590.0,
        "Tensile Strength, Yield": 360.0,
        "Elongation at Break": 35.0,
        "Modulus of Elasticity": 194.0,
        "Poissons Ratio": 0.3,
        "Fatigue Strength": 497.0,
        "Shear Modulus": 77.0,
        "Impact Test": 40.0,
        "Electrical Resistivity": 0.0001,
        "CTE, linear": 14.5,
        "Specific Heat Capacity": 0.59,
        "Thermal Conductivity": 20.0,
        "Annealing Temperature": 1020.0
    },
    {
        "name": "AISI 51B60H Steel, oil quenched from 830\u00b0C (1525\u00b0F), 540\u00b0C (1000\u00b0F) temper, 100 mm (4 in.) round",
        "composition": "B0.003C0.65Cr1.0Fe98.05Mn1.1P0.035Si0.3S0.04",
        "Density": 7.85,
        "Hardness, Brinell": 285.0,
        "Hardness, Knoop": 311.0,
        "Hardness, Rockwell B": 99.0,
        "Hardness, Rockwell C": 30.0,
        "Hardness, Vickers": 301.0,
        "Tensile Strength, Ultimate": 965.0,
        "Tensile Strength, Yield": 703.0,
        "Elongation at Break": 18.5,
        "Modulus of Elasticity": 205.0,
        "Bulk Modulus": 160.0,
        "Poissons Ratio": 0.29,
        "Machinability": 55.0,
        "Shear Modulus": 80.0,
        "Electrical Resistivity": 2.19e-05,
        "Specific Heat Capacity": 0.475,
        "Thermal Conductivity": 46.6
    },
    {
        "name": "Cast Stainless Steel HF30, UNS J92803",
        "composition": "C0.35Cr23.0Fe71.3Mn1.5Mo0.5Ni12.0P0.04Si2.0S0.04"
    },
    {
        "name": "Cast Stainless Steel 5362, UNS J92811",
        "composition": "C0.12Cr19.5Cu0.5Fe71.9Mn2.0Mo0.5Ni14.0P0.04Si1.5S0.03Ti0.5"
    },
    {
        "name": "AISI 4419H Steel, normalized at 955\u00b0C (1750\u00b0F), 25 mm (1 in.) round",
        "composition": "C0.23Fe98.88Mn0.75Mo0.6P0.035Si0.35S0.04",
        "Density": 7.85,
        "Hardness, Brinell": 143.0,
        "Hardness, Knoop": 163.0,
        "Hardness, Rockwell B": 78.0,
        "Hardness, Vickers": 149.0,
        "Tensile Strength, Ultimate": 515.0,
        "Tensile Strength, Yield": 350.0,
        "Elongation at Break": 32.5,
        "Reduction of Area": 69.4,
        "Modulus of Elasticity": 205.0,
        "Bulk Modulus": 160.0,
        "Poissons Ratio": 0.29,
        "Machinability": 65.0,
        "Shear Modulus": 80.0,
        "Electrical Resistivity": 2.45e-05,
        "Specific Heat Capacity": 0.475,
        "Thermal Conductivity": 44.5
    },
    {
        "name": "AISI 4027 Steel, water quenched 865\u00b0C (1590\u00b0F), 595\u00b0C (1100\u00b0F) temper, 50 mm (2 in.) round",
        "composition": "C0.3Fe98.7Mn0.9Mo0.3P0.035Si0.35S0.04",
        "Density": 7.85,
        "Hardness, Brinell": 212.0,
        "Hardness, Knoop": 235.0,
        "Hardness, Rockwell B": 94.0,
        "Hardness, Rockwell C": 16.0,
        "Hardness, Vickers": 223.0,
        "Tensile Strength, Ultimate": 717.0,
        "Tensile Strength, Yield": 550.0,
        "Elongation at Break": 24.8,
        "Reduction of Area": 68.3,
        "Modulus of Elasticity": 205.0,
        "Bulk Modulus": 160.0,
        "Poissons Ratio": 0.29,
        "Machinability": 70.0,
        "Shear Modulus": 80.0,
        "Electrical Resistivity": 2.45e-05,
        "Specific Heat Capacity": 0.475,
        "Thermal Conductivity": 44.5
    },
    {
        "name": "JIS SKD62 Tool Steel",
        "composition": "C0.42Cr5.5Cu0.25Fe90.0Mn0.5Mo1.5Ni0.25P0.03Si1.2S0.03W1.5",
        "Density": 7.87,
        "Hardness, Brinell": 229.0,
        "Bulk Modulus": 160.0,
        "Machinability": 65.0,
        "Shear Modulus": 80.0,
        "Processing Temperature": 175.0,
        "Annealing Temperature": 845.0
    },
    {
        "name": "ASTM A737 Steel, Grade B",
        "composition": "C0.2Fe98.135Mn1.5Nb0.05P0.035Si0.5S0.03",
        "Density": 7.8,
        "Tensile Strength, Ultimate": 485.0,
        "Tensile Strength, Yield": 345.0,
        "Elongation at Break": 23.0,
        "Modulus of Elasticity": 200.0,
        "Bulk Modulus": 160.0,
        "Poissons Ratio": 0.29,
        "Shear Modulus": 80.0,
        "Electrical Resistivity": 1.7e-05,
        "CTE, linear": 12.0,
        "Specific Heat Capacity": 0.47,
        "Thermal Conductivity": 52.0
    },
    {
        "name": "330 Stainless Steel, annealed strip",
        "composition": "C0.08Cr19.0Fe42.0Mn2.0Ni36.0P0.04Si1.13S0.03",
        "Density": 8.0,
        "Tensile Strength, Ultimate": 550.0,
        "Tensile Strength, Yield": 260.0,
        "Elongation at Break": 40.0,
        "Rupture Strength": 103.0,
        "Modulus of Elasticity": 179.0,
        "Electrical Resistivity": 0.000114,
        "Magnetic Permeability": 1.02,
        "CTE, linear": 18.0,
        "Specific Heat Capacity": 0.46,
        "Thermal Conductivity": 28.5,
        "Melting Point": 1400.0,
        "Solidus": 1400.0,
        "Liquidus": 1425.0,
        "Maximum Service Temperature, Air": 1150.0
    },
    {
        "name": "AISI 4320H Steel, normalized, heated to 895\u00b0C (1640\u00b0F), air cooled, 13 mm (0.5 in.) rounds",
        "composition": "C0.23Cr0.65Fe97.18Mn0.7Mo0.3Ni2.0P0.035Si0.3S0.04",
        "Density": 7.85,
        "Hardness, Brinell": 248.0,
        "Hardness, Knoop": 272.0,
        "Hardness, Rockwell B": 98.0,
        "Hardness, Rockwell C": 23.0,
        "Hardness, Vickers": 261.0,
        "Tensile Strength, Ultimate": 841.0,
        "Tensile Strength, Yield": 510.0,
        "Elongation at Break": 23.9,
        "Reduction of Area": 54.3,
        "Modulus of Elasticity": 205.0,
        "Bulk Modulus": 160.0,
        "Poissons Ratio": 0.29,
        "Machinability": 60.0,
        "Shear Modulus": 80.0,
        "Electrical Resistivity": 2.45e-05,
        "CTE, linear": 11.3,
        "Specific Heat Capacity": 0.475,
        "Thermal Conductivity": 44.5
    },
    {
        "name": "ASTM A537 Carbon Steel, Class 2",
        "composition": "C0.24Cr0.25Cu0.35Fe97.28Mn1.6Mo0.08Ni0.25P0.035Si0.5S0.04",
        "Density": 7.8,
        "Tensile Strength, Ultimate": 485.0,
        "Tensile Strength, Yield": 315.0,
        "Elongation at Break": 20.0,
        "Modulus of Elasticity": 200.0,
        "Bulk Modulus": 160.0,
        "Poissons Ratio": 0.29,
        "Shear Modulus": 80.0,
        "Electrical Resistivity": 1.7e-05,
        "CTE, linear": 12.0,
        "Specific Heat Capacity": 0.47,
        "Thermal Conductivity": 52.0
    },
    {
        "name": "ASTM A710 Steel, grade A, class 2, 25 - 50 mm inclusive",
        "composition": "C0.07Cr0.9Cu1.3Fe97.13Mn0.7Mo0.25Ni1.0Nb0.02P0.025Si0.4S0.025",
        "Density": 7.85,
        "Tensile Strength, Ultimate": 495.0,
        "Tensile Strength, Yield": 415.0,
        "Elongation at Break": 20.0,
        "Modulus of Elasticity": 205.0,
        "Bulk Modulus": 160.0,
        "Poissons Ratio": 0.29,
        "Shear Modulus": 80.0,
        "Electrical Resistivity": 2.34e-05,
        "Specific Heat Capacity": 0.475,
        "Thermal Conductivity": 46.6
    },
    {
        "name": "AISI E9310 Steel, annealed at 845\u00b0C (1550\u00b0F)",
        "composition": "C0.13Cr1.4Fe95.19Mn0.65Mo0.15Ni3.5P0.025Si0.35S0.025",
        "Density": 7.85,
        "Hardness, Brinell": 241.0,
        "Hardness, Knoop": 265.0,
        "Hardness, Rockwell B": 97.0,
        "Hardness, Rockwell C": 22.0,
        "Hardness, Vickers": 254.0,
        "Tensile Strength, Ultimate": 820.0,
        "Tensile Strength, Yield": 440.0,
        "Elongation at Break": 17.3,
        "Modulus of Elasticity": 200.0,
        "Bulk Modulus": 160.0,
        "Poissons Ratio": 0.29,
        "Machinability": 50.0,
        "Shear Modulus": 80.0,
        "Izod Impact": 79.0,
        "Electrical Resistivity": 1.74e-05,
        "CTE, linear": 14.7,
        "Specific Heat Capacity": 0.472,
        "Thermal Conductivity": 51.9
    },
    {
        "name": "MetalTek MTEK 20-25 Cast UNS J94213 Heat Resistant Stainless Steel",
        "composition": "C0.5Cr23.0Fe57.8Mn2.0Ni27.0Si2.0",
        "Tensile Strength, Ultimate": 435.0,
        "Elongation at Break": 8.0,
        "Maximum Service Temperature, Air": 980.0,
        "Heat Treatment": "Not Heat Treated"
    },
    {
        "name": "Latrobe LSS\u2122 MGR\u2122 Tool Steel (ASTM A8)",
        "composition": "C0.55Cr5.0Fe90.7Mn0.3Mo1.25Si0.95W1.25",
        "Specific Gravity": 7.78,
        "Density": 7.78,
        "Hardness, Rockwell C": 62.0,
        "Modulus of Elasticity": 207.0,
        "Machinability": 75.0,
        "Charpy Impact": 11.5,
        "CTE, linear": 12.7
    },
    {
        "name": "AISI 1340H Steel, oil quenched from 830\u00b0C (1525\u00b0F), 595\u00b0C (1100\u00b0F) temper, 13 mm (0.5 in.) round",
        "composition": "C0.44Fe98.03Mn2.05P0.035Si0.35S0.04",
        "Density": 7.87,
        "Hardness, Brinell": 255.0,
        "Hardness, Knoop": 279.0,
        "Hardness, Rockwell B": 98.0,
        "Hardness, Rockwell C": 25.0,
        "Hardness, Vickers": 269.0,
        "Tensile Strength, Ultimate": 876.0,
        "Tensile Strength, Yield": 814.0,
        "Elongation at Break": 21.0,
        "Reduction of Area": 57.9,
        "Modulus of Elasticity": 200.0,
        "Bulk Modulus": 160.0,
        "Poissons Ratio": 0.29,
        "Machinability": 50.0,
        "Shear Modulus": 80.0,
        "Electrical Resistivity": 1.74e-05,
        "CTE, linear": 13.9,
        "Specific Heat Capacity": 0.472,
        "Thermal Conductivity": 51.9
    },
    {
        "name": "Cast Stainless Steel CD4MCu, ASTM A351",
        "composition": "C0.04Cr26.5Cu3.25Fe66.3Mn1.0Mo2.25Ni6.0P0.04Si1.0S0.04",
        "Tensile Strength, Ultimate": 690.0,
        "Tensile Strength, Yield": 485.0,
        "Elongation at Break": 16.0
    },
    {
        "name": "Ametek Ultra 316L P/M Stainless Steel, Sintered from 6.8 g/cc Green Density",
        "composition": "C0.02Cr17.0Cu0.8Fe63.5Mn0.2Mo2.5Ni13.0P0.01Si0.8S0.01Sn2.0",
        "Density": 6.72,
        "Hardness, Rockwell B": 60.0,
        "Tensile Strength, Ultimate": 370.0,
        "Tensile Strength, Yield": 270.0,
        "Elongation at Break": 8.5
    },
    {
        "name": "AISI E4340 Steel, normalized, 25 mm round",
        "composition": "C0.43Cr0.9Fe96.27Mn0.85Mo0.3Ni2.0P0.025Si0.3S0.02",
        "Density": 7.85,
        "Hardness, Brinell": 363.0,
        "Hardness, Knoop": 392.0,
        "Hardness, Rockwell B": 100.0,
        "Hardness, Rockwell C": 40.0,
        "Hardness, Vickers": 384.0,
        "Tensile Strength, Ultimate": 1282.0,
        "Tensile Strength, Yield": 862.0,
        "Elongation at Break": 12.2,
        "Reduction of Area": 36.3,
        "Modulus of Elasticity": 200.0,
        "Bulk Modulus": 159.0,
        "Poissons Ratio": 0.29,
        "Machinability": 50.0,
        "Shear Modulus": 78.0,
        "Electrical Resistivity": 7.97e-05,
        "CTE, linear": 13.7,
        "Specific Heat Capacity": 0.475,
        "Thermal Conductivity": 44.5
    },
    {
        "name": "Cast Stainless Steel HI, ACI",
        "composition": "C0.5Cr30.0Fe59.8Mn2.0Mo0.5Ni18.0P0.04Si2.0S0.04",
        "Hardness, Brinell": 180.0,
        "Tensile Strength, Ultimate": 550.0,
        "Tensile Strength, Yield": 310.0,
        "Elongation at Break": 12.0,
        "Creep Strength": 13.0,
        "CTE, linear": 19.4,
        "Thermal Conductivity": 30.3
    },
    {
        "name": "ASTM A738 Carbon Steel, Grade C",
        "composition": "C0.2Cr0.25Cu0.35Fe96.96Mn1.6Mo0.08Ni0.25P0.03Si0.55S0.025V0.08",
        "Density": 7.8,
        "Tensile Strength, Ultimate": 485.0,
        "Tensile Strength, Yield": 315.0,
        "Elongation at Break": 20.0,
        "Modulus of Elasticity": 200.0,
        "Bulk Modulus": 160.0,
        "Poissons Ratio": 0.29,
        "Shear Modulus": 80.0,
        "Electrical Resistivity": 1.7e-05,
        "CTE, linear": 12.0,
        "Specific Heat Capacity": 0.47,
        "Thermal Conductivity": 52.0
    },
    {
        "name": "AISI 4620 Steel, single quenched and tempered, carburized, oil quenched, 150\u00b0C (300\u00b0F) temper",
        "composition": "C0.22Fe97.38Mn0.65Mo0.3Ni2.0P0.035Si0.35S0.04",
        "Density": 7.85,
        "Hardness, Brinell": 277.0,
        "Hardness, Knoop": 302.0,
        "Hardness, Rockwell B": 99.0,
        "Hardness, Rockwell C": 28.0,
        "Hardness, Vickers": 292.0,
        "Tensile Strength, Ultimate": 822.5,
        "Tensile Strength, Yield": 576.0,
        "Elongation at Break": 19.5,
        "Reduction of Area": 59.4,
        "Modulus of Elasticity": 205.0,
        "Bulk Modulus": 160.0,
        "Poissons Ratio": 0.29,
        "Fracture Toughness": 71.4,
        "Machinability": 65.0,
        "Shear Modulus": 80.0,
        "Electrical Resistivity": 2.45e-05,
        "Specific Heat Capacity": 0.475,
        "Thermal Conductivity": 44.5
    },
    {
        "name": "AISI 1040 Steel, normalized at 900\u00b0C (1650\u00b0F), air cooled, 50 mm (2 in.) round",
        "composition": "C0.44Fe99.0Mn0.9P0.04S0.05",
        "Density": 7.845,
        "Hardness, Brinell": 167.0,
        "Hardness, Knoop": 188.0,
        "Hardness, Rockwell B": 85.0,
        "Hardness, Vickers": 175.0,
        "Tensile Strength, Ultimate": 581.0,
        "Tensile Strength, Yield": 365.0,
        "Elongation at Break": 28.0,
        "Reduction of Area": 53.3,
        "Modulus of Elasticity": 200.0,
        "Bulk Modulus": 160.0,
        "Poissons Ratio": 0.29,
        "Shear Modulus": 80.0,
        "Izod Impact": 65.0,
        "Electrical Resistivity": 0.0001179,
        "CTE, linear": 14.8,
        "Specific Heat Capacity": 1.583,
        "Thermal Conductivity": 51.9
    },
    {
        "name": "304 Stainless Steel (UNS S30400); Cold Finished Wire",
        "composition": "C0.08Cr20.0Fe74.0Mn2.0Ni10.5P0.045Si1.0S0.03",
        "Density": 8.0,
        "Tensile Strength, Ultimate": 620.0,
        "Tensile Strength, Yield": 310.0,
        "Elongation at Break": 30.0,
        "Reduction of Area": 40.0,
        "Modulus of Elasticity": 193.0,
        "Poissons Ratio": 0.29,
        "Shear Modulus": 77.0,
        "Electrical Resistivity": 0.000116,
        "CTE, linear": 18.7,
        "Specific Heat Capacity": 0.5,
        "Thermal Conductivity": 21.5,
        "Melting Point": 1400.0,
        "Solidus": 1400.0,
        "Liquidus": 1455.0,
        "Specification": 580.0
    },
    {
        "name": "ATI Allegheny Ludlum Martensitic Stainless Steel Type 425 Mod, Hardened + 288\u00b0C Temper",
        "composition": "C0.55Cr14.0Fe85.0Mn1.0Mo1.2Ni0.5P0.04Si1.0S0.03",
        "Density": 7.72,
        "Hardness, Rockwell C": 50.0,
        "Tensile Strength, Ultimate": 1729.0,
        "Tensile Strength, Yield": 1360.0,
        "Modulus of Elasticity": 200.0,
        "Electrical Resistivity": 6.1e-05,
        "CTE, linear": 12.8,
        "Thermal Conductivity": 24.207,
        "Melting Point": 1472.0,
        "Solidus": 1472.0,
        "Liquidus": 1510.0
    },
    {
        "name": "AISI 1034 Steel\n      \n      \u00a0(discontinued **)",
        "composition": "C0.38Fe99.18Mn0.8P0.04S0.05",
        "Density": 7.87,
        "Modulus of Elasticity": 200.0,
        "Bulk Modulus": 160.0,
        "Poissons Ratio": 0.29,
        "Shear Modulus": 80.0,
        "Izod Impact": 75.0,
        "Electrical Resistivity": 1.74e-05,
        "CTE, linear": 11.7,
        "Specific Heat Capacity": 0.472,
        "Thermal Conductivity": 50.7
    },
    {
        "name": "ASTM A517 Low Alloy Steel, Grade S",
        "composition": "C0.2Fe97.855Mn1.5Mo0.35Nb0.06P0.035Si0.4S0.04Ti0.06",
        "Density": 7.75,
        "Tensile Strength, Ultimate": 795.0,
        "Tensile Strength, Yield": 690.0,
        "Elongation at Break": 16.0,
        "Modulus of Elasticity": 200.0,
        "Bulk Modulus": 160.0,
        "Poissons Ratio": 0.29,
        "Shear Modulus": 80.0,
        "Electrical Resistivity": 1.7e-05,
        "CTE, linear": 12.0,
        "Specific Heat Capacity": 0.47,
        "Thermal Conductivity": 52.0
    },
    {
        "name": "AISI 4320 Steel, quenched 900\u00b0C (1650\u00b0F), 540\u00b0C (1000\u00b0F) temper",
        "composition": "C0.22Cr0.6Fe96.98Mn0.65Mo0.3Ni2.0P0.035Si0.3S0.04",
        "Density": 7.85,
        "Hardness, Rockwell C": 33.0,
        "Modulus of Elasticity": 205.0,
        "Bulk Modulus": 160.0,
        "Poissons Ratio": 0.29,
        "Machinability": 60.0,
        "Shear Modulus": 80.0,
        "Charpy Impact": 61.0,
        "Electrical Resistivity": 2.45e-05,
        "CTE, linear": 11.3,
        "Specific Heat Capacity": 0.475,
        "Thermal Conductivity": 44.5
    },
    {
        "name": "AISI Type 651 (19-9) Stainless Steel cold rolled and stress relieved, 35 HRC hardness",
        "composition": "C0.35Cr21.0Cu0.5Fe64.0Mn1.5Mo1.75Ni11.0Nb0.6P0.04Si0.8S0.03Ti0.35W1.75",
        "Density": 7.94,
        "Hardness, Rockwell C": 35.0,
        "Tensile Strength, Ultimate": 827.0,
        "Tensile Strength, Yield": 724.0,
        "Elongation at Break": 6.5,
        "Modulus of Elasticity": 200.0,
        "Machinability": 45.0,
        "CTE, linear": 18.0,
        "Specific Heat Capacity": 0.42,
        "Thermal Conductivity": 21.3,
        "Melting Point": 1420.0,
        "Solidus": 1420.0,
        "Liquidus": 1435.0,
        "Maximum Service Temperature, Air": 955.0
    },
    {
        "name": "AISI 6150 Steel, annealed, 25 mm (1 in.) round",
        "composition": "C0.53Cr1.1Fe97.72Mn0.9P0.035Si0.3S0.04V0.15",
        "Density": 7.85,
        "Hardness, Brinell": 197.0,
        "Hardness, Knoop": 219.0,
        "Hardness, Rockwell B": 92.0,
        "Hardness, Rockwell C": 13.0,
        "Hardness, Vickers": 207.0,
        "Tensile Strength, Ultimate": 670.0,
        "Tensile Strength, Yield": 415.0,
        "Elongation at Break": 23.0,
        "Modulus of Elasticity": 205.0,
        "Bulk Modulus": 160.0,
        "Poissons Ratio": 0.29,
        "Machinability": 55.0,
        "Shear Modulus": 80.0,
        "Izod Impact": 27.0,
        "Electrical Resistivity": 2.34e-05,
        "Specific Heat Capacity": 0.475,
        "Thermal Conductivity": 46.6
    },
    {
        "name": "Cast Stainless Steel HH30, ACI",
        "composition": "C0.35Cr28.0Fe64.3Mn1.5Mo0.5Ni14.0P0.04Si2.0S0.04"
    },
    {
        "name": "AISI 8620 Steel, normalized, machined to 13.7 mm, pseudocarburized, reheated to 775\u00b0C, 150\u00b0C temper",
        "composition": "C0.23Cr0.6Fe98.02Mn0.9Mo0.25Ni0.7P0.035Si0.35S0.04",
        "Density": 7.85,
        "Hardness, Brinell": 285.0,
        "Hardness, Knoop": 311.0,
        "Hardness, Rockwell B": 99.0,
        "Hardness, Rockwell C": 30.0,
        "Hardness, Vickers": 301.0,
        "Tensile Strength, Ultimate": 938.0,
        "Tensile Strength, Yield": 772.0,
        "Elongation at Break": 15.0,
        "Reduction of Area": 49.0,
        "Modulus of Elasticity": 205.0,
        "Bulk Modulus": 160.0,
        "Poissons Ratio": 0.29,
        "Machinability": 65.0,
        "Shear Modulus": 80.0,
        "Electrical Resistivity": 2.34e-05,
        "Specific Heat Capacity": 0.475,
        "Thermal Conductivity": 46.6
    },
    {
        "name": "AISI Grade 18Ni (300) Maraging Steel solution treated at 815\u00b0C (1500\u00b0F) for 15 minutes, air cooled, aged at 480\u00b0C (900\u00b0F) for 3 hours, 1.14 mm sheet",
        "composition": "Al0.1B0.003C0.03Co9.0Fe67.0Mn0.1Mo4.8Ni18.5P0.01Si0.1S0.01Ti0.6Zr0.01",
        "Density": 8.0,
        "Tensile Strength, Ultimate": 2034.0,
        "Tensile Strength, Yield": 2013.0,
        "Elongation at Break": 4.0,
        "Modulus of Elasticity": 190.0,
        "Bulk Modulus": 160.0,
        "Poissons Ratio": 0.3,
        "Shear Modulus": 73.0,
        "Electrical Resistivity": 1.74e-05,
        "CTE, linear": 10.1,
        "Thermal Conductivity": 27.0
    },
    {
        "name": "314 Stainless Steel, annealed plate",
        "composition": "C0.25Cr26.0Fe56.5Mn2.0Ni22.0P0.045Si3.0S0.03",
        "Density": 7.8,
        "Hardness, Brinell": 180.0,
        "Hardness, Rockwell B": 88.0,
        "Hardness, Vickers": 189.0,
        "Tensile Strength, Ultimate": 689.0,
        "Tensile Strength, Yield": 345.0,
        "Elongation at Break": 45.0,
        "Modulus of Elasticity": 200.0,
        "Electrical Resistivity": 7.7e-05,
        "Magnetic Permeability": 1.02,
        "CTE, linear": 17.6,
        "Specific Heat Capacity": 0.5,
        "Thermal Conductivity": 20.9
    },
    {
        "name": "AISI 5120 Steel, heat treated, machined to 13.7 mm, pseudocarburized, 150\u00b0C (300\u00b0F) temper",
        "composition": "C0.22Cr0.9Fe98.28Mn0.9P0.035Si0.3S0.04",
        "Density": 7.85,
        "Hardness, Brinell": 311.0,
        "Hardness, Knoop": 338.0,
        "Hardness, Rockwell B": 99.0,
        "Hardness, Rockwell C": 34.0,
        "Hardness, Vickers": 329.0,
        "Tensile Strength, Ultimate": 1020.0,
        "Tensile Strength, Yield": 848.0,
        "Elongation at Break": 14.0,
        "Modulus of Elasticity": 205.0,
        "Bulk Modulus": 160.0,
        "Poissons Ratio": 0.29,
        "Machinability": 70.0,
        "Shear Modulus": 80.0,
        "Electrical Resistivity": 2.19e-05,
        "Specific Heat Capacity": 0.475,
        "Thermal Conductivity": 46.6
    },
    {
        "name": "International Mold Steel DC53 General-Purpose Cold Work Die and Mold Steel",
        "composition": "C0.95Cr8.0Fe87.35Mn0.4Mo2.0Si1.0V0.3",
        "Specific Gravity": 7.76,
        "Hardness, Brinell": 210.0,
        "Hardness, Rockwell C": 62.0,
        "Modulus of Elasticity": 150.0,
        "Poissons Ratio": 0.28,
        "Fatigue Strength": 833.0,
        "Shear Modulus": 58.5
    },
    {
        "name": "EN S235JRG1C High Manganese, Structural, Hot Rolled, Quality Steel",
        "composition": "C0.17Fe98.4Mn1.4P0.045S0.045",
        "Density": 7.85,
        "Tensile Strength, Ultimate": 360.0,
        "Tensile Strength, Yield": 235.0,
        "Elongation at Break": 26.0,
        "Modulus of Elasticity": 200.0,
        "Poissons Ratio": 0.29,
        "Shear Modulus": 80.0,
        "Electrical Resistivity": 1.7e-05,
        "CTE, linear": 12.0,
        "Specific Heat Capacity": 0.47,
        "Thermal Conductivity": 52.0
    },
    {
        "name": "AISI 8630 Steel, water quenched 845\u00b0C (1550\u00b0F), 595\u00b0C (1100\u00b0F) temper, 25 mm (1 in.) round",
        "composition": "C0.33Cr0.6Fe98.02Mn0.95Mo0.25Ni0.75P0.035Si0.3S0.04",
        "Density": 7.85,
        "Hardness, Brinell": 241.0,
        "Hardness, Knoop": 265.0,
        "Hardness, Rockwell B": 97.0,
        "Hardness, Vickers": 254.0,
        "Tensile Strength, Ultimate": 814.0,
        "Tensile Strength, Yield": 695.0,
        "Elongation at Break": 18.7,
        "Modulus of Elasticity": 205.0,
        "Bulk Modulus": 160.0,
        "Poissons Ratio": 0.29,
        "Machinability": 70.0,
        "Shear Modulus": 80.0,
        "Electrical Resistivity": 2.34e-05,
        "CTE, linear": 14.0,
        "Specific Heat Capacity": 0.475,
        "Thermal Conductivity": 46.6
    },
    {
        "name": "SAE 1518 Carbon Steel, Composition Spec",
        "composition": "C0.21Fe98.6Mn1.4P0.04Si0.3S0.05",
        "Density": 7.85
    },
    {
        "name": "Ametek P409L/409CB P/M Stainless Steel, Sintered from 6.45 g/cc Green Density",
        "composition": "C0.03Cr11.75Fe89.1Mn2.0Nb0.8P0.04Si1.0S0.03",
        "Bulk Density": 2.9,
        "Density": 6.55,
        "Hardness, Rockwell B": 71.0,
        "Tensile Strength, Ultimate": 372.0,
        "Elongation at Break": 4.8,
        "Shrinkage": 0.28,
        "Powder Flow": 30.0
    },
    {
        "name": "FloMet 304L Stainless Steel",
        "composition": "C0.03Cr19.0Fe69.0Mn2.0Ni10.0",
        "Hardness, Rockwell B": 65.0,
        "Tensile Strength, Ultimate": 448.0,
        "Tensile Strength, Yield": 138.0,
        "Elongation at Break": 40.0
    },
    {
        "name": "AISI 1144 Steel, cold drawn, low temperature, stress relieved, 22-32 mm (0.875-1.25 in) round",
        "composition": "C0.48Fe98.01Mn1.65P0.04S0.33",
        "Density": 7.87,
        "Hardness, Brinell": 223.0,
        "Hardness, Knoop": 246.0,
        "Hardness, Rockwell B": 96.0,
        "Hardness, Rockwell C": 18.0,
        "Hardness, Vickers": 235.0,
        "Tensile Strength, Ultimate": 760.0,
        "Tensile Strength, Yield": 690.0,
        "Elongation at Break": 10.0,
        "Reduction of Area": 30.0,
        "Modulus of Elasticity": 200.0,
        "Bulk Modulus": 160.0,
        "Poissons Ratio": 0.29,
        "Shear Modulus": 80.0,
        "Izod Impact": 65.0,
        "Electrical Resistivity": 1.7e-05,
        "CTE, linear": 13.9,
        "Specific Heat Capacity": 0.472,
        "Thermal Conductivity": 51.9
    },
    {
        "name": "AISI Type 302B Stainless Steel, Hot finished and annealed; bar or forgings",
        "composition": "C0.15Cr18.0Fe68.0Mn2.0Ni9.0P0.045Si3.0S0.03",
        "Density": 8.0,
        "Tensile Strength": 515.0,
        "Tensile Strength, Yield": 205.0,
        "Elongation at Break": 40.0,
        "Reduction of Area": 50.0,
        "Tensile Modulus": 195.0,
        "Izod Impact": 108.0,
        "Electrical Resistivity": 7.2e-05,
        "Magnetic Permeability": 1.008,
        "CTE, linear": 20.2,
        "Specific Heat Capacity": 0.5,
        "Thermal Conductivity": 21.6,
        "Melting Point": 1370.0,
        "Solidus": 1370.0,
        "Liquidus": 1400.0
    },
    {
        "name": "AISI 1050 Steel, oil quenched 845\u00b0C (1550\u00b0F), 540\u00b0C (1000\u00b0F) temper, 50 mm (2 in.) round",
        "composition": "C0.55Fe98.92Mn0.9P0.04S0.05",
        "Density": 7.87,
        "Hardness, Brinell": 248.0,
        "Hardness, Knoop": 272.0,
        "Hardness, Rockwell B": 98.0,
        "Hardness, Rockwell C": 23.0,
        "Hardness, Vickers": 261.0,
        "Tensile Strength, Ultimate": 845.0,
        "Tensile Strength, Yield": 516.0,
        "Elongation at Break": 19.7,
        "Reduction of Area": 51.4,
        "Modulus of Elasticity": 200.0,
        "Bulk Modulus": 160.0,
        "Poissons Ratio": 0.29,
        "Shear Modulus": 80.0,
        "Izod Impact": 31.0,
        "Electrical Resistivity": 3e-05,
        "CTE, linear": 13.9,
        "Specific Heat Capacity": 0.486,
        "Thermal Conductivity": 51.9
    },
    {
        "name": "AISI 4150 Steel, oil quenched 830\u00b0C (1525\u00b0F), 650\u00b0C (1200\u00b0F) temper, 100 mm (4 in.) round",
        "composition": "C0.53Cr1.1Fe97.67Mn1.0Mo0.25P0.035Si0.3S0.04",
        "Density": 7.85,
        "Hardness, Brinell": 255.0,
        "Hardness, Knoop": 279.0,
        "Hardness, Rockwell B": 98.0,
        "Hardness, Rockwell C": 25.0,
        "Hardness, Vickers": 269.0,
        "Tensile Strength, Ultimate": 855.0,
        "Tensile Strength, Yield": 625.0,
        "Elongation at Break": 21.5,
        "Reduction of Area": 61.4,
        "Modulus of Elasticity": 205.0,
        "Bulk Modulus": 160.0,
        "Poissons Ratio": 0.29,
        "Machinability": 55.0,
        "Shear Modulus": 80.0,
        "Electrical Resistivity": 2.45e-05,
        "Specific Heat Capacity": 0.475,
        "Thermal Conductivity": 44.5
    },
    {
        "name": "AISI 8630 Steel, water quenched 845\u00b0C (1550\u00b0F), 540\u00b0C (1000\u00b0F) temper, 13 mm (0.5 in.) round",
        "composition": "C0.33Cr0.6Fe98.02Mn0.95Mo0.25Ni0.75P0.035Si0.3S0.04",
        "Density": 7.85,
        "Hardness, Brinell": 285.0,
        "Hardness, Knoop": 311.0,
        "Hardness, Rockwell B": 99.0,
        "Hardness, Vickers": 301.0,
        "Tensile Strength, Ultimate": 958.0,
        "Tensile Strength, Yield": 910.0,
        "Elongation at Break": 18.9,
        "Modulus of Elasticity": 205.0,
        "Bulk Modulus": 160.0,
        "Poissons Ratio": 0.29,
        "Machinability": 70.0,
        "Shear Modulus": 80.0,
        "Electrical Resistivity": 2.34e-05,
        "CTE, linear": 14.0,
        "Specific Heat Capacity": 0.475,
        "Thermal Conductivity": 46.6
    },
    {
        "name": "AISI 1010 Steel, cold drawn",
        "composition": "C0.13Fe99.62Mn0.6P0.04S0.05",
        "Density": 7.87,
        "Hardness, Brinell": 105.0,
        "Hardness, Knoop": 123.0,
        "Hardness, Rockwell B": 60.0,
        "Hardness, Vickers": 108.0,
        "Tensile Strength, Ultimate": 365.0,
        "Tensile Strength, Yield": 305.0,
        "Elongation at Break": 20.0,
        "Reduction of Area": 40.0,
        "Modulus of Elasticity": 205.0,
        "Bulk Modulus": 160.0,
        "Poissons Ratio": 0.29,
        "Machinability": 55.0,
        "Shear Modulus": 80.0,
        "Electrical Resistivity": 1.43e-05,
        "CTE, linear": 14.2,
        "Specific Heat Capacity": 0.825,
        "Thermal Conductivity": 49.8
    },
    {
        "name": "Universal Wire Works 310 Stainless Steel Electrode",
        "composition": "C0.12Cr26.5Fe50.2Mn1.8Ni21.0Si0.4",
        "Tensile Strength, Ultimate": 655.0,
        "Elongation at Break": 40.0
    },
    {
        "name": "Cast Stainless Steel HL30, ACI",
        "composition": "C0.35Cr32.0Fe53.3Mn1.5Mo0.5Ni22.0P0.04Si2.0S0.04"
    },
    {
        "name": "TIMET 100A CP Titanium",
        "composition": "Ti100.0",
        "Density": 4.51,
        "Tensile Strength, Ultimate": 725.0,
        "Tensile Strength, Yield": 570.0,
        "Elongation at Break": 16.0,
        "Modulus of Elasticity": 105.0,
        "Fatigue Strength": 360.0,
        "Beta Transus": 960.0
    },
    {
        "name": "AISI 51B60 Steel, oil quenched from 830\u00b0C (1525\u00b0F), 650\u00b0C (1200\u00b0F) temper, 100 mm (4 in.) round",
        "composition": "B0.003C0.64Cr0.9Fe97.8395Mn1.0P0.035Si0.3S0.04",
        "Density": 7.85,
        "Hardness, Brinell": 241.0,
        "Hardness, Knoop": 265.0,
        "Hardness, Rockwell B": 97.0,
        "Hardness, Rockwell C": 22.0,
        "Hardness, Vickers": 254.0,
        "Tensile Strength, Ultimate": 827.0,
        "Tensile Strength, Yield": 540.0,
        "Elongation at Break": 22.8,
        "Modulus of Elasticity": 205.0,
        "Bulk Modulus": 160.0,
        "Poissons Ratio": 0.29,
        "Machinability": 55.0,
        "Shear Modulus": 80.0,
        "Electrical Resistivity": 2.19e-05,
        "Specific Heat Capacity": 0.475,
        "Thermal Conductivity": 46.6
    },
    {
        "name": "AISI 1050 Steel, as cold drawn bar, 22-32 mm (0.875-1.25 in) round",
        "composition": "C0.55Fe98.92Mn0.9P0.04S0.05",
        "Density": 7.87,
        "Hardness, Brinell": 187.0,
        "Hardness, Knoop": 209.0,
        "Hardness, Rockwell B": 90.0,
        "Hardness, Rockwell C": 10.0,
        "Hardness, Vickers": 196.0,
        "Tensile Strength, Ultimate": 655.0,
        "Tensile Strength, Yield": 585.0,
        "Elongation at Break": 11.0,
        "Reduction of Area": 30.0,
        "Modulus of Elasticity": 200.0,
        "Bulk Modulus": 160.0,
        "Poissons Ratio": 0.29,
        "Shear Modulus": 80.0,
        "Izod Impact": 31.0,
        "Electrical Resistivity": 3e-05,
        "CTE, linear": 13.9,
        "Specific Heat Capacity": 0.486,
        "Thermal Conductivity": 51.9
    },
    {
        "name": "AISI 5135 Steel",
        "composition": "C0.38Cr1.0Fe98.17Mn0.8P0.035Si0.3S0.04",
        "Density": 7.85,
        "Hardness, Brinell": 179.0,
        "Hardness, Knoop": 220.0,
        "Hardness, Rockwell B": 92.0,
        "Hardness, Rockwell C": 13.0,
        "Hardness, Vickers": 208.0,
        "Modulus of Elasticity": 205.0,
        "Bulk Modulus": 160.0,
        "Poissons Ratio": 0.29,
        "Machinability": 70.0,
        "Shear Modulus": 80.0,
        "Electrical Resistivity": 5.3e-05,
        "Specific Heat Capacity": 0.494,
        "Thermal Conductivity": 46.6
    },
    {
        "name": "ATI Allegheny Ludlum Type 332 Stainless Steel, UNS N08800",
        "composition": "Al0.3C0.03Cr20.5Cu0.2Fe46.0Mn1.0Ni31.0P0.02Si0.4S0.01Ti0.3",
        "Density": 8.027,
        "Tensile Strength, Ultimate": 600.0,
        "Tensile Strength, Yield": 294.0,
        "Elongation at Break": 44.0,
        "Reduction of Area": 67.0,
        "Modulus of Elasticity": 196.0,
        "Poissons Ratio": 0.34,
        "Shear Modulus": 73.0,
        "Electrical Resistivity": 9.9e-05,
        "Magnetic Permeability": 1.0092,
        "Curie Temperature": 115.0,
        "CTE, linear": 16.7,
        "Specific Heat Capacity": 0.5,
        "Thermal Conductivity": 11.6,
        "Melting Point": 1357.0,
        "Solidus": 1357.0,
        "Liquidus": 1385.0
    },
    {
        "name": "AISI M1017 Merchant Quality Carbon Steel, Composition Spec",
        "composition": "C0.21Fe99.61Mn0.6P0.04S0.05"
    },
    {
        "name": "Sandvik 15LM Strip Steel",
        "composition": "C0.75Cr0.19Fe98.1Mn0.75P0.02Si0.2S0.01",
        "Density": 7.85,
        "Tensile Strength, Ultimate": 1500.0,
        "Tensile Strength, Yield": 1750.0,
        "CTE, linear": 12.4,
        "Thermal Conductivity": 49.0
    },
    {
        "name": "AISI E4340 H Steel, quenched 845\u00b0C, 540\u00b0C (1000\u00b0F) temper",
        "composition": "C0.44Cr0.95Fe96.48Mn0.95Mo0.3Ni2.0P0.025Si0.3S0.02",
        "Density": 7.85,
        "Hardness, Knoop": 381.0,
        "Hardness, Rockwell C": 38.0,
        "Hardness, Vickers": 368.0,
        "Modulus of Elasticity": 200.0,
        "Bulk Modulus": 159.0,
        "Poissons Ratio": 0.29,
        "Machinability": 50.0,
        "Shear Modulus": 78.0,
        "Charpy Impact": 49.0,
        "Electrical Resistivity": 7.97e-05,
        "CTE, linear": 13.7,
        "Specific Heat Capacity": 0.475,
        "Thermal Conductivity": 44.5
    },
    {
        "name": "ATI Allegheny Ludlum AM 350\u2122 High Strength Specialty Steel Alloy, UNS S35000",
        "composition": "Cr16.5Fe76.0Mn0.8Mo2.75Ni4.3",
        "Density": 7.81,
        "Hardness, Rockwell B": 100.0,
        "Tensile Strength, Ultimate": 1175.0,
        "Tensile Strength, Yield": 485.0,
        "Elongation at Break": 30.0
    },
    {
        "name": "AISI 1050 Steel, cold drawn, 19-32 mm (0.75-1.25 in) round",
        "composition": "C0.55Fe98.92Mn0.9P0.04S0.05",
        "Density": 7.85,
        "Hardness, Brinell": 197.0,
        "Hardness, Knoop": 219.0,
        "Hardness, Rockwell B": 92.0,
        "Hardness, Rockwell C": 13.0,
        "Hardness, Vickers": 207.0,
        "Tensile Strength, Ultimate": 690.0,
        "Tensile Strength, Yield": 580.0,
        "Elongation at Break": 10.0,
        "Reduction of Area": 30.0,
        "Modulus of Elasticity": 205.0,
        "Bulk Modulus": 160.0,
        "Poissons Ratio": 0.29,
        "Machinability": 45.0,
        "Shear Modulus": 80.0,
        "Electrical Resistivity": 3e-05,
        "Specific Heat Capacity": 0.486,
        "Thermal Conductivity": 49.8
    },
    {
        "name": "AISI 4130 Steel, water quenched 855\u00b0C (1570\u00b0F), 540\u00b0C (1000\u00b0F) temper, 25 mm (1 in.) round",
        "composition": "C0.33Cr1.1Fe98.22Mn0.6Mo0.25P0.035Si0.3S0.04",
        "Density": 7.85,
        "Hardness, Brinell": 293.0,
        "Hardness, Knoop": 319.0,
        "Hardness, Rockwell B": 99.0,
        "Hardness, Rockwell C": 31.0,
        "Hardness, Vickers": 309.0,
        "Tensile Strength, Ultimate": 993.0,
        "Tensile Strength, Yield": 896.0,
        "Elongation at Break": 18.5,
        "Reduction of Area": 61.8,
        "Modulus of Elasticity": 205.0,
        "Bulk Modulus": 160.0,
        "Poissons Ratio": 0.29,
        "Machinability": 70.0,
        "Shear Modulus": 80.0,
        "Electrical Resistivity": 0.0001222,
        "Specific Heat Capacity": 0.837,
        "Thermal Conductivity": 42.7
    },
    {
        "name": "Sandvik Santex Spring Wire",
        "composition": "Al0.7C0.02Cr17.5Cu3.0Fe67.7Mn0.85Ni9.4Si0.85",
        "Density": 7.85,
        "Tensile Strength, Ultimate": 2100.0,
        "Modulus of Elasticity": 205.0,
        "Poissons Ratio": 0.3,
        "Shear Modulus": 79.0,
        "Specific Heat Capacity": 0.5
    },
    {
        "name": "ASTM A517 Low Alloy Steel, Grade E",
        "composition": "B0.005C0.2Cr2.0Fe96.7Mn0.7Mo0.6P0.035Si0.35S0.04",
        "Density": 7.75,
        "Tensile Strength, Ultimate": 725.0,
        "Tensile Strength, Yield": 620.0,
        "Elongation at Break": 14.0,
        "Modulus of Elasticity": 200.0,
        "Bulk Modulus": 160.0,
        "Poissons Ratio": 0.29,
        "Shear Modulus": 80.0,
        "Electrical Resistivity": 1.7e-05,
        "CTE, linear": 12.0,
        "Specific Heat Capacity": 0.47,
        "Thermal Conductivity": 52.0
    },
    {
        "name": "Ametek P316L P/M Stainless Steel, Sintered from 6.30 g/cc Green Density",
        "composition": "C0.03Cr18.0Fe72.0Mn2.0Mo3.0Ni14.0P0.045Si1.0S0.03",
        "Bulk Density": 2.7,
        "Density": 6.6,
        "Hardness, Rockwell B": 48.0,
        "Tensile Strength, Ultimate": 345.0,
        "Elongation at Break": 4.8,
        "Shrinkage": 0.44,
        "Powder Flow": 30.0
    },
    {
        "name": "MetalTek MTEK 304L Cast UNS J92500 Austenitic Stainless Steel",
        "composition": "C0.03Cr21.0Fe75.0Mn1.5Ni12.0Si2.0",
        "Hardness, Brinell": 153.0,
        "Tensile Strength, Ultimate": 485.0,
        "Tensile Strength, Yield": 205.0,
        "Elongation at Break": 35.0,
        "Heat Treatment": "Sol. Anneal"
    },
    {
        "name": "AISI 4118 Steel, direct quenched from pot, carburized, 230\u00b0C (450\u00b0F) temper",
        "composition": "C0.23Cr0.6Fe98.49Mn0.9Mo0.15P0.035Si0.35S0.04",
        "Density": 7.85,
        "Hardness, Brinell": 341.0,
        "Hardness, Knoop": 369.0,
        "Hardness, Rockwell B": 99.0,
        "Hardness, Rockwell C": 37.0,
        "Hardness, Vickers": 361.0,
        "Tensile Strength, Ultimate": 1220.0,
        "Tensile Strength, Yield": 896.0,
        "Elongation at Break": 13.0,
        "Reduction of Area": 48.0,
        "Modulus of Elasticity": 205.0,
        "Bulk Modulus": 160.0,
        "Poissons Ratio": 0.29,
        "Fatigue Strength": 772.0,
        "Machinability": 60.0,
        "Shear Modulus": 80.0,
        "Electrical Resistivity": 2.45e-05,
        "Specific Heat Capacity": 0.475,
        "Thermal Conductivity": 44.5
    },
    {
        "name": "Deutsche Titan Tikrutan RT 15 Pd 1/2 Low-Alloyed Titanium\n      \n      \u00a0(discontinued **)",
        "composition": "C0.08H0.015Fe0.3N0.03O0.25Pd0.08Ti99.245",
        "Density": 4.5,
        "Hardness, Brinell": 150.0,
        "Tensile Strength, Ultimate": 390.0,
        "Tensile Strength, Yield": 270.0,
        "Elongation at Break": 22.0,
        "Reduction of Area": 30.0,
        "Modulus of Elasticity": 80.0,
