Repository: KylinGuo/HEA

File: data.json (part 2 of 70)
[
        "Poissons Ratio": 0.38,
        "Shear Modulus": 38.0,
        "Izod Impact": 41.0,
        "Bend Radius, Minimum": 16.0,
        "Electrical Resistivity": 5e-05,
        "CTE, linear": 9.3,
        "Specific Heat Capacity": 0.63,
        "Thermal Conductivity": 22.6,
        "Processing Temperature": 150.0
    },
    {
        "name": "AISI 5160H Steel, oil quenched from 830\u00b0C (1525\u00b0F), 595\u00b0C (1100\u00b0F) temper, 25 mm (1 in.) round",
        "composition": "C0.65Cr1.0Fe98.05Mn1.1P0.035Si0.3S0.04",
        "Density": 7.85,
        "Hardness, Brinell": 302.0,
        "Hardness, Knoop": 328.0,
        "Hardness, Rockwell B": 99.0,
        "Hardness, Rockwell C": 32.0,
        "Hardness, Vickers": 319.0,
        "Tensile Strength, Ultimate": 1000.0,
        "Tensile Strength, Yield": 869.0,
        "Elongation at Break": 18.0,
        "Modulus of Elasticity": 205.0,
        "Bulk Modulus": 160.0,
        "Poissons Ratio": 0.29,
        "Machinability": 55.0,
        "Shear Modulus": 80.0,
        "Electrical Resistivity": 2.19e-05,
        "Specific Heat Capacity": 0.475,
        "Thermal Conductivity": 46.6
    },
    {
        "name": "Overview of materials for Low Carbon Steel",
        "composition": "Al1.5B0.006C0.8Cr10.0Co12.0Cu1.5Fe100.0Pb0.36Mn2.2Mo4.8Ni18.5Nb0.15N0.07P0.4Si1.0S0.5Ti1.4V0.95Zr0.15",
        "Density": 2.85,
        "Hardness, Brinell": 86.0,
        "Hardness, Knoop": 103.0,
        "Hardness, Rockwell B": 30.0,
        "Hardness, Rockwell C": 10.0,
        "Hardness, Vickers": 22.0,
        "Tensile Strength, Ultimate": 241.0,
        "Tensile Strength, Yield": 140.0,
        "Elongation at Break": 3.0,
        "Reduction of Area": 13.0,
        "Modulus of Elasticity": 183.0,
        "Compressive Yield Strength": 152.0,
        "Bulk Modulus": 148.0,
        "Poissons Ratio": 0.25,
        "Fatigue Strength": 170.0,
        "Fracture Toughness": 33.0,
        "Machinability": 50.0,
        "Shear Modulus": 70.0,
        "Izod Impact": 35.0,
        "Charpy Impact": 14.0,
        "Bend Radius, Minimum": 0.0,
        "Electrical Resistivity": 1.42e-05,
        "CTE, linear": 10.1,
        "Specific Heat Capacity": 0.45,
        "Thermal Conductivity": 25.3,
        "Melting Point": 1420.0,
        "Maximum Service Temperature, Air": 400.0
    },
    {
        "name": "AISI 4118 Steel, normalized at 910\u00b0C (1670\u00b0F), air cooled, 14 mm (0.55 in.) round",
        "composition": "C0.23Cr0.6Fe98.49Mn0.9Mo0.15P0.035Si0.35S0.04",
        "Density": 7.85,
        "Hardness, Brinell": 170.0,
        "Hardness, Knoop": 191.0,
        "Hardness, Rockwell B": 86.0,
        "Hardness, Vickers": 178.0,
        "Tensile Strength, Ultimate": 586.0,
        "Tensile Strength, Yield": 393.0,
        "Elongation at Break": 31.5,
        "Reduction of Area": 70.1,
        "Modulus of Elasticity": 205.0,
        "Bulk Modulus": 160.0,
        "Poissons Ratio": 0.29,
        "Machinability": 60.0,
        "Shear Modulus": 80.0,
        "Electrical Resistivity": 2.45e-05,
        "Specific Heat Capacity": 0.475,
        "Thermal Conductivity": 44.5
    },
    {
        "name": "Cast Stainless Steel CF8C, ASTM A743",
        "composition": "C0.08Cr21.0Fe73.0Mn1.5Ni12.0P0.04Si2.0S0.04",
        "Tensile Strength, Ultimate": 485.0,
        "Tensile Strength, Yield": 205.0,
        "Elongation at Break": 30.0
    },
    {
        "name": "ATI Allvac\u00ae Vasco\u00ae 450 Specialty Steel, Heat Treatment: 1038\u00b0C (1900\u00b0F) + Age",
        "composition": "C0.025Cr15.0Cu1.5Fe76.0Mn0.5Mo0.75Ni6.0P0.015Si0.5S0.015",
        "Density": 7.83,
        "Hardness, Brinell": 318.0,
        "Hardness, Knoop": 346.0,
        "Hardness, Rockwell C": 34.0,
        "Hardness, Vickers": 333.0,
        "Tensile Strength, Ultimate": 1035.0,
        "Tensile Strength, Yield": 966.0,
        "Elongation at Break": 18.0,
        "Reduction of Area": 65.0
    },
    {
        "name": "330 Stainless Steel, annealed bar",
        "composition": "C0.08Cr19.0Fe42.0Mn2.0Ni36.0P0.04Si1.13S0.03",
        "Density": 8.0,
        "Hardness, Brinell": 139.0,
        "Hardness, Knoop": 155.0,
        "Hardness, Rockwell B": 80.0,
        "Hardness, Vickers": 153.0,
        "Tensile Strength, Ultimate": 585.0,
        "Tensile Strength, Yield": 290.0,
        "Elongation at Break": 45.0,
        "Rupture Strength": 103.0,
        "Modulus of Elasticity": 179.0,
        "Charpy Impact": 325.0,
        "Electrical Resistivity": 0.000114,
        "Magnetic Permeability": 1.02,
        "CTE, linear": 18.0,
        "Specific Heat Capacity": 0.46,
        "Thermal Conductivity": 28.5,
        "Melting Point": 1400.0,
        "Solidus": 1400.0,
        "Liquidus": 1425.0,
        "Maximum Service Temperature, Air": 1150.0
    },
    {
        "name": "Carpenter Custom 450\u00ae Stainless Steel, Condition H1150 (Age Hardened 621\u00b0C)",
        "composition": "C0.05Cr16.0Cu1.75Fe75.0Mn1.0Mo1.0Ni7.0P0.03Si1.0S0.03",
        "Density": 7.76,
        "Hardness, Brinell": 278.0,
        "Hardness, Knoop": 301.0,
        "Hardness, Rockwell C": 28.0,
        "Hardness, Vickers": 292.0,
        "Tensile Strength, Ultimate": 1510.0,
        "Tensile Strength, Yield": 938.0,
        "Elongation at Break": 30.0,
        "Reduction of Area": 69.0,
        "Modulus of Elasticity": 200.0,
        "Notched Tensile Strength": 1717.0,
        "Poissons Ratio": 0.29,
        "Fatigue Strength": 85.0,
        "Shear Modulus": 77.5,
        "Charpy Impact": 140.0,
        "Electrical Resistivity": 8.46e-05,
        "CTE, linear": 11.75,
        "Specific Heat Capacity": 0.477,
        "Thermal Conductivity": 24.4
    },
    {
        "name": "AISI 8822H Steel, normalized, machined to 25 mm (1 in.) rounds, pseudocarburized, 865\u00b0C (1590\u00b0F) reheat, 150\u00b0C (300\u00b0F) temper",
        "composition": "C0.25Cr0.65Fe97.96Mn1.05Mo0.4Ni0.75P0.035Si0.3S0.04",
        "Density": 7.85,
        "Hardness, Brinell": 388.0,
        "Hardness, Knoop": 418.0,
        "Hardness, Rockwell B": 101.0,
        "Hardness, Rockwell C": 43.0,
        "Hardness, Vickers": 411.0,
        "Tensile Strength, Ultimate": 1250.0,
        "Tensile Strength, Yield": 900.0,
        "Elongation at Break": 13.6,
        "Modulus of Elasticity": 200.0,
        "Bulk Modulus": 160.0,
        "Poissons Ratio": 0.29,
        "Machinability": 55.0,
        "Shear Modulus": 80.0,
        "Electrical Resistivity": 1.74e-05,
        "CTE, linear": 14.7,
        "Specific Heat Capacity": 0.472,
        "Thermal Conductivity": 51.9
    },
    {
        "name": "AISI Type 410S Stainless Steel, tempered at 453\u00b0C",
        "composition": "C0.08Cr12.5Fe85.0Mn1.0P0.04Si1.0S0.03",
        "Density": 7.8,
        "Hardness, Knoop": 444.0,
        "Hardness, Rockwell C": 43.5,
        "Hardness, Vickers": 428.0,
        "Tensile Strength, Ultimate": 1340.0,
        "Tensile Strength, Yield": 920.0,
        "Elongation at Break": 18.5,
        "Modulus of Elasticity": 200.0,
        "Electrical Resistivity": 0.000108,
        "CTE, linear": 11.7,
        "Specific Heat Capacity": 0.46,
        "Thermal Conductivity": 28.7,
        "Melting Point": 1480.0,
        "Solidus": 1480.0,
        "Liquidus": 1530.0,
        "Maximum Service Temperature, Air": 815.0
    },
    {
        "name": "ASTM A284 Steel, grade D",
        "composition": "C0.35Fe98.0Mn0.9P0.04Si0.4S0.05",
        "Density": 7.8,
        "Tensile Strength, Ultimate": 415.0,
        "Tensile Strength, Yield": 230.0,
        "Elongation at Break": 24.0,
        "Bulk Modulus": 160.0,
        "Shear Modulus": 80.0
    },
    {
        "name": "Crucible Steel 316L Chromium-Nickel Steel",
        "composition": "C0.03Cr18.0Fe61.895Mg3.0Mn2.0Mo2.0Ni14.0P0.045Si1.0S0.03",
        "Specific Gravity": 7.91,
        "Hardness, Brinell": 160.0,
        "Tensile Strength, Ultimate": 552.0,
        "Tensile Strength, Yield": 207.0,
        "Elongation at Break": 55.0,
        "Reduction of Area": 65.0,
        "Tensile Modulus": 193.0,
        "Izod Impact Unnotched": 136.0,
        "Electrical Resistivity": 7.239e-05,
        "CTE, linear": 18.5,
        "Specific Heat Capacity": 0.502,
        "Thermal Conductivity": 21.44,
        "Melting Point": 1370.0,
        "Solidus": 1370.0,
        "Liquidus": 1400.0
    },
    {
        "name": "Bohler-Uddeholm B\u00d6HLER M303 EXTRA Plastic Mold Steel",
        "composition": "C0.27Cr14.5Fe82.4Mn0.65Mo1.0Ni0.85Si0.3",
        "Density": 7.7,
        "Hardness, Brinell": 290.0,
        "Hardness, Rockwell C": 53.0,
        "Modulus of Elasticity": 218.0,
        "CTE, linear": 12.1,
        "Specific Heat Capacity": 0.795
    },
    {
        "name": "AISI 4820 Steel, direct quenched from pot, tempered 150\u00b0C (300\u00b0F), 0.99 mm case depth",
        "composition": "C0.23Fe95.72Mn0.7Mo0.3Ni3.75P0.035Si0.3S0.04",
        "Density": 7.85,
        "Hardness, Brinell": 415.0,
        "Hardness, Knoop": 446.0,
        "Hardness, Rockwell B": 103.0,
        "Hardness, Rockwell C": 60.0,
        "Hardness, Vickers": 440.0,
        "Tensile Strength, Ultimate": 1415.0,
        "Tensile Strength, Yield": 1141.0,
        "Elongation at Break": 13.3,
        "Modulus of Elasticity": 205.0,
        "Bulk Modulus": 160.0,
        "Poissons Ratio": 0.29,
        "Machinability": 50.0,
        "Shear Modulus": 80.0,
        "Electrical Resistivity": 2.45e-05,
        "Specific Heat Capacity": 0.475,
        "Thermal Conductivity": 44.5
    },
    {
        "name": "AISI 4140H Steel, oil quenched, tempered 205\u00b0C (400\u00b0F), 25 mm (1 in.) round",
        "composition": "C0.44Cr1.2Fe97.93Mn1.1Mo0.3P0.035Si0.3S0.04",
        "Density": 7.85,
        "Hardness, Brinell": 520.0,
        "Hardness, Knoop": 556.0,
        "Hardness, Rockwell C": 52.0,
        "Hardness, Vickers": 552.0,
        "Tensile Strength, Ultimate": 1795.0,
        "Tensile Strength, Yield": 1515.0,
        "Elongation at Break": 8.0,
        "Reduction of Area": 32.0,
        "Modulus of Elasticity": 205.0,
        "Bulk Modulus": 160.0,
        "Poissons Ratio": 0.29,
        "Machinability": 65.0,
        "Shear Modulus": 80.0,
        "Izod Impact": 14.0,
        "Electrical Resistivity": 6.46e-05,
        "CTE, linear": 14.6,
        "Specific Heat Capacity": 0.561,
        "Thermal Conductivity": 42.6
    },
    {
        "name": "Cast Stainless Steel CH10, ASTM A351",
        "composition": "C0.1Cr26.0Fe66.0Mn1.5Mo0.5Ni15.0P0.04Si2.0S0.04",
        "Tensile Strength, Ultimate": 485.0,
        "Tensile Strength, Yield": 205.0,
        "Elongation at Break": 30.0
    },
    {
        "name": "303 Stainless Steel, annealed bar",
        "composition": "C0.15Cr18.0Fe69.0Mn2.0Mo0.6Ni9.0P0.2Si1.0S0.15",
        "Density": 8.0,
        "Hardness, Brinell": 160.0,
        "Hardness, Knoop": 180.0,
        "Hardness, Rockwell B": 83.0,
        "Hardness, Vickers": 167.0,
        "Tensile Strength, Ultimate": 620.0,
        "Tensile Strength, Yield": 240.0,
        "Elongation at Break": 50.0,
        "Tensile Modulus": 193.0,
        "Poissons Ratio": 0.25,
        "Fatigue Strength": 330.0,
        "Shear Modulus": 77.2,
        "Electrical Resistivity": 7.2e-05,
        "Magnetic Permeability": 1.008,
        "CTE, linear": 18.7,
        "Specific Heat Capacity": 0.5,
        "Thermal Conductivity": 21.5,
        "Melting Point": 1400.0,
        "Solidus": 1400.0,
        "Liquidus": 1420.0
    },
    {
        "name": "AISI 8740H Steel, oil quenched 830\u00b0C (1525\u00b0F), 650\u00b0C (1200\u00b0F) temper, 50 mm (2 in.) round",
        "composition": "C0.44Cr0.65Fe97.88Mn1.05Mo0.3Ni0.75P0.035Si0.3S0.04",
        "Density": 7.85,
        "Hardness, Brinell": 255.0,
        "Hardness, Knoop": 279.0,
        "Hardness, Rockwell B": 98.0,
        "Hardness, Rockwell C": 25.0,
        "Hardness, Vickers": 269.0,
        "Tensile Strength, Ultimate": 876.0,
        "Tensile Strength, Yield": 731.0,
        "Elongation at Break": 21.5,
        "Modulus of Elasticity": 205.0,
        "Bulk Modulus": 160.0,
        "Poissons Ratio": 0.29,
        "Machinability": 65.0,
        "Shear Modulus": 80.0,
        "Electrical Resistivity": 2.34e-05,
        "Specific Heat Capacity": 0.475,
        "Thermal Conductivity": 46.6
    },
    {
        "name": "ATI Allegheny Ludlum Stainless Steel Type 301, 1/4 Hard (UNS S30100)",
        "composition": "C0.15Cr18.0Fe75.0Mn2.0Ni8.0N0.1P0.045Si0.75S0.03",
        "Density": 8.03,
        "Hardness, Brinell": 255.0,
        "Hardness, Rockwell C": 25.0,
        "Tensile Strength, Ultimate": 862.0,
        "Tensile Strength, Yield": 517.0,
        "Elongation at Break": 25.0,
        "Modulus of Elasticity": 197.0,
        "Compressive Yield Strength": 627.0,
        "Fatigue Strength": 303.0,
        "Charpy Impact": 150.0,
        "Electrical Resistivity": 7.2e-05,
        "Magnetic Permeability": 1.02,
        "CTE, linear": 19.5,
        "Specific Heat Capacity": 0.5,
        "Thermal Conductivity": 21.4,
        "Melting Point": 1399.0,
        "Solidus": 1399.0,
        "Liquidus": 1421.0
    },
    {
        "name": "AISI 6150 Steel, oil quenched 845\u00b0C (1550\u00b0F), 540\u00b0C (1000\u00b0F) temper, 13 mm (0.5 in.) round",
        "composition": "C0.53Cr1.1Fe97.72Mn0.9P0.035Si0.3S0.04V0.15",
        "Density": 7.85,
        "Hardness, Brinell": 363.0,
        "Hardness, Knoop": 392.0,
        "Hardness, Rockwell B": 100.0,
        "Hardness, Rockwell C": 40.0,
        "Hardness, Vickers": 384.0,
        "Tensile Strength, Ultimate": 1240.0,
        "Tensile Strength, Yield": 1225.0,
        "Elongation at Break": 14.6,
        "Modulus of Elasticity": 205.0,
        "Bulk Modulus": 160.0,
        "Poissons Ratio": 0.29,
        "Machinability": 55.0,
        "Shear Modulus": 80.0,
        "Electrical Resistivity": 2.34e-05,
        "Specific Heat Capacity": 0.475,
        "Thermal Conductivity": 46.6
    },
    {
        "name": "AISI 8620H Steel, normalized, machined to 13.7 mm, pseudocarburized, reheated to 775\u00b0C, 150\u00b0C temper",
        "composition": "C0.23Cr0.65Fe98.22Mn0.95Mo0.25Ni0.75P0.035Si0.35S0.04",
        "Density": 7.85,
        "Hardness, Brinell": 285.0,
        "Hardness, Knoop": 311.0,
        "Hardness, Rockwell B": 99.0,
        "Hardness, Rockwell C": 30.0,
        "Hardness, Vickers": 301.0,
        "Tensile Strength, Ultimate": 938.0,
        "Tensile Strength, Yield": 772.0,
        "Elongation at Break": 15.0,
        "Reduction of Area": 49.0,
        "Modulus of Elasticity": 205.0,
        "Bulk Modulus": 160.0,
        "Poissons Ratio": 0.29,
        "Machinability": 65.0,
        "Shear Modulus": 80.0,
        "Electrical Resistivity": 2.34e-05,
        "Specific Heat Capacity": 0.475,
        "Thermal Conductivity": 46.6
    },
    {
        "name": "ASTM A284 Steel, grade C",
        "composition": "C0.36Fe98.0Mn0.9P0.04Si0.4S0.05",
        "Density": 7.8,
        "Tensile Strength, Ultimate": 415.0,
        "Tensile Strength, Yield": 205.0,
        "Elongation at Break": 25.0,
        "Bulk Modulus": 160.0,
        "Shear Modulus": 80.0
    },
    {
        "name": "Assab Steels 8407 2M Hot Work Steel",
        "composition": "C0.39Cr5.3Fe90.71Mn0.4Mo1.3Si1.0V0.9",
        "Density": 7.67,
        "Hardness, Rockwell C": 54.0,
        "Tensile Strength at Break": 930.0,
        "Tensile Strength, Ultimate": 1820.0,
        "Tensile Strength, Yield": 720.0,
        "Modulus of Elasticity": 175.0,
        "Impact Test": 22.0,
        "CTE, linear": 13.9,
        "Thermal Conductivity": 27.6
    },
    {
        "name": "Ametek P304L P/M Stainless Steel, Sintered from 6.5 g/cc Green Density",
        "composition": "C0.03Cr20.0Fe74.0Mn2.0Ni12.0P0.045Si1.0S0.03",
        "Density": 6.6,
        "Hardness, Rockwell B": 49.0,
        "Tensile Strength, Ultimate": 340.0,
        "Elongation at Break": 4.2
    },
    {
        "name": "AISI 8630H Steel, water quenched 845\u00b0C (1550\u00b0F), 595\u00b0C (1100\u00b0F) temper, 100 mm (4 in.) round",
        "composition": "C0.33Cr0.65Fe98.08Mn0.95Mo0.25Ni0.75P0.035Si0.3S0.04",
        "Density": 7.85,
        "Hardness, Brinell": 197.0,
        "Hardness, Knoop": 219.0,
        "Hardness, Rockwell B": 92.0,
        "Hardness, Vickers": 207.0,
        "Tensile Strength, Ultimate": 660.0,
        "Tensile Strength, Yield": 495.0,
        "Elongation at Break": 25.5,
        "Modulus of Elasticity": 205.0,
        "Bulk Modulus": 160.0,
        "Poissons Ratio": 0.29,
        "Machinability": 70.0,
        "Shear Modulus": 80.0,
        "Electrical Resistivity": 2.34e-05,
        "CTE, linear": 14.0,
        "Specific Heat Capacity": 0.475,
        "Thermal Conductivity": 46.6
    },
    {
        "name": "Ovako 100Cr6 803J Steel, Q/T (martensite)",
        "composition": "C1.0Cr1.6Fe97.3Mn0.4Mo0.08Ni0.25P0.025Si0.35S0.015",
        "Density": 7.8,
        "Hardness, Rockwell C": 61.0,
        "Tensile Strength": 2300.0,
        "Tensile Strength, Yield": 1700.0,
        "Elongation at Break": 2.0,
        "Modulus of Elasticity": 210.0,
        "Poissons Ratio": 0.3,
        "Shear Modulus": 80.0,
        "Electrical Resistivity": 2e-06,
        "CTE, linear": 12.0,
        "Specific Heat Capacity": 0.46,
        "Thermal Conductivity": 40.0,
        "Transformation Temperature": 910.0
    },
    {
        "name": "Latrobe Lescalloy\u00ae 9310 VAC-ARC Premium Carburizing Steel",
        "composition": "C0.1Cr1.2Fe94.58Mn0.5Mo0.12Ni3.25Si0.25",
        "Hardness, Brinell": 331.0,
        "Hardness, Rockwell C": 39.0,
        "Tensile Strength, Ultimate": 1070.0,
        "Tensile Strength, Yield": 896.0,
        "Elongation at Break": 15.5,
        "Reduction of Area": 52.0,
        "Machinability": 40.0
    },
    {
        "name": "ThyssenKrupp PAS 315 Structural Steel for Cold Forming",
        "composition": "C0.1Fe98.3Mn1.3Nb0.05P0.025Si0.15S0.01V0.08",
        "Tensile Strength at Break": 390.0,
        "Tensile Strength, Yield": 315.0,
        "Elongation at Break": 24.0,
        "Charpy Impact": 40.0,
        "Bend Radius, Minimum": 0.0
    },
    {
        "name": "Sandvik 304L Plate, Sheet and Coil",
        "composition": "C0.03Cr18.5Fe69.6Mn1.3Ni10.0P0.03Si0.5S0.015",
        "Density": 7.9,
        "Hardness, Brinell": 201.0,
        "Hardness, Rockwell B": 92.0,
        "Tensile Strength, Ultimate": 485.0,
        "Tensile Strength, Yield": 215.0,
        "Elongation at Break": 35.0,
        "Rupture Strength": 195.0,
        "Modulus of Elasticity": 194.0,
        "Charpy Impact": 150.0,
        "CTE, linear": 19.0,
        "Specific Heat Capacity": 0.62,
        "Thermal Conductivity": 26.0
    },
    {
        "name": "Carpenter BioDur\u2122 316LS Stainless Medical Implant Alloy, 52% Cold Worked",
        "composition": "C0.03Cr19.0Cu0.5Fe62.0Mn2.0Mo3.5Ni15.0N0.1P0.025Si0.75S0.01",
        "Density": 7.95,
        "Hardness, Brinell": 334.0,
        "Hardness, Knoop": 363.0,
        "Hardness, Rockwell C": 36.0,
        "Hardness, Vickers": 349.0,
        "Tensile Strength, Ultimate": 1034.0,
        "Tensile Strength, Yield": 848.0,
        "Elongation at Break": 16.0,
        "Reduction of Area": 62.0,
        "Electrical Resistivity": 7.4e-05,
        "CTE, linear": 18.5,
        "Specific Heat Capacity": 0.5
    },
    {
        "name": "Cast Stainless Steel HC30, UNS J92613",
        "composition": "C0.35Cr30.0Fe72.8Mn1.0Mo0.5Ni4.0P0.04Si2.0S0.04"
    },
    {
        "name": "ASTM A656 Steel, grade 1",
        "composition": "Al0.02C0.18Fe97.0Mn1.6Ni0.03Nb0.15P0.04Si0.6S0.05",
        "Density": 7.8,
        "Tensile Strength, Ultimate": 655.0,
        "Tensile Strength, Yield": 550.0,
        "Elongation at Break": 12.0,
        "Bulk Modulus": 160.0,
        "Shear Modulus": 80.0
    },
    {
        "name": "AISI E4340 Steel, quenched 845\u00b0C, 540\u00b0C (1000\u00b0F) temper",
        "composition": "C0.43Cr0.9Fe96.27Mn0.85Mo0.3Ni2.0P0.025Si0.3S0.02",
        "Density": 7.85,
        "Hardness, Knoop": 381.0,
        "Hardness, Rockwell C": 38.0,
        "Hardness, Vickers": 368.0,
        "Modulus of Elasticity": 200.0,
        "Bulk Modulus": 159.0,
        "Poissons Ratio": 0.29,
        "Machinability": 50.0,
        "Shear Modulus": 78.0,
        "Charpy Impact": 49.0,
        "Electrical Resistivity": 7.97e-05,
        "CTE, linear": 13.7,
        "Specific Heat Capacity": 0.475,
        "Thermal Conductivity": 44.5
    },
    {
        "name": "ASTM A588 HSLA Steel Grade K, Thickness < 100 mm (4 in.)",
        "composition": "C0.17Cr0.7Cu0.5Fe98.5Mn1.2Mo0.1Nb0.05P0.04Si0.5S0.05",
        "Density": 7.75,
        "Tensile Strength at Break": 483.0,
        "Tensile Strength, Yield": 345.0,
        "Elongation at Break": 21.0,
        "Modulus of Elasticity": 205.0,
        "Poissons Ratio": 0.28,
        "Shear Modulus": 80.0
    },
    {
        "name": "AISI 4419H Steel, mock carburized, 230\u00b0C (450\u00b0F) temper, 50 mm (2 in.) round",
        "composition": "C0.23Fe98.88Mn0.75Mo0.6P0.035Si0.35S0.04",
        "Density": 7.85,
        "Hardness, Brinell": 192.0,
        "Hardness, Knoop": 214.0,
        "Hardness, Rockwell B": 91.0,
        "Hardness, Rockwell C": 11.0,
        "Hardness, Vickers": 201.0,
        "Tensile Strength, Ultimate": 635.0,
        "Tensile Strength, Yield": 400.0,
        "Elongation at Break": 26.2,
        "Reduction of Area": 68.2,
        "Modulus of Elasticity": 205.0,
        "Bulk Modulus": 160.0,
        "Poissons Ratio": 0.29,
        "Machinability": 65.0,
        "Shear Modulus": 80.0,
        "Electrical Resistivity": 2.45e-05,
        "Specific Heat Capacity": 0.475,
        "Thermal Conductivity": 44.5
    },
    {
        "name": "Latrobe Corsair\u2122 ASTM M3-1 High Speed Steel",
        "composition": "C1.02Cr4.1Fe80.93Mn0.25Mo5.0Si0.3W6.0V2.4",
        "Specific Gravity": 8.17,
        "Density": 8.17,
        "Hardness, Rockwell C": 66.5,
        "Modulus of Elasticity": 207.0,
        "Machinability": 40.0,
        "Izod Impact Unnotched": 63.7,
        "CTE, linear": 12.4,
        "Processing Temperature": 835.0
    },
    {
        "name": "Cast Stainless Steel CF8, ACI",
        "composition": "C0.08Cr21.0Fe74.0Mn1.5Mo0.5Ni11.0P0.04Si2.0S0.04"
    },
    {
        "name": "AISI 4820 Steel, single quenched and tempered (230\u00b0C (450\u00b0F)), 1.2 mm case depth",
        "composition": "C0.23Fe95.72Mn0.7Mo0.3Ni3.75P0.035Si0.3S0.04",
        "Density": 7.85,
        "Hardness, Brinell": 415.0,
        "Hardness, Knoop": 446.0,
        "Hardness, Rockwell B": 103.0,
        "Hardness, Rockwell C": 57.5,
        "Hardness, Vickers": 440.0,
        "Tensile Strength, Ultimate": 1415.0,
        "Tensile Strength, Yield": 1272.0,
        "Elongation at Break": 13.0,
        "Modulus of Elasticity": 205.0,
        "Bulk Modulus": 160.0,
        "Poissons Ratio": 0.29,
        "Machinability": 50.0,
        "Shear Modulus": 80.0,
        "Electrical Resistivity": 2.45e-05,
        "Specific Heat Capacity": 0.475,
        "Thermal Conductivity": 44.5
    },
    {
        "name": "ATI Allegheny Ludlum Stainless Steel Free Machining Grade Type 416, Tempered at 482\u00b0C (UNS S41600)",
        "composition": "C0.15Cr14.0Fe86.0Mn1.25Mo0.6P0.06Si1.0S0.15",
        "Density": 7.64,
        "Hardness, Brinell": 385.0,
        "Hardness, Rockwell C": 42.0,
        "Tensile Strength, Ultimate": 1187.0,
        "Tensile Strength, Yield": 952.0,
        "Elongation at Break": 18.0,
        "Reduction of Area": 50.0,
        "Tensile Modulus": 200.0,
        "Fatigue Strength": 590.0,
        "Electrical Resistivity": 5.7e-05,
        "CTE, linear": 12.4,
        "Thermal Conductivity": 24.9,
        "Melting Point": 1490.0,
        "Maximum Service Temperature, Air": 677.0
    },
    {
        "name": "308 Stainless steel, cold drawn wire, 50% hardened",
        "composition": "C0.08Cr20.0Fe66.0Mn2.0Ni11.0P0.045Si1.0S0.03",
        "Density": 8.0,
        "Hardness, Brinell": 297.0,
        "Hardness, Knoop": 318.0,
        "Hardness, Rockwell C": 29.0,
        "Hardness, Vickers": 308.0,
        "Tensile Strength, Ultimate": 1140.0,
        "Tensile Strength, Yield": 895.0,
        "Elongation at Break": 11.0,
        "Tensile Modulus": 195.0,
        "Izod Impact": 135.0,
        "Charpy Impact": 135.0,
        "Electrical Resistivity": 0.000116,
        "CTE, linear": 18.7,
        "Specific Heat Capacity": 0.5,
        "Thermal Conductivity": 21.6,
        "Melting Point": 1400.0,
        "Solidus": 1400.0,
        "Liquidus": 1455.0,
        "Maximum Service Temperature, Air": 980.0
    },
    {
        "name": "Cast Stainless Steel HT30, ASTM A351",
        "composition": "C0.35Cr17.0Fe53.8Mn2.0Mo0.5Ni37.0P0.04Si2.5S0.04",
        "Tensile Strength, Ultimate": 450.0,
        "Tensile Strength, Yield": 195.0,
        "Elongation at Break": 15.0
    },
    {
        "name": "Industeel URANUS\u00ae 52N+ 25 Cr Super Duplex Stainless Steel with PREN = 40",
        "composition": "C0.03Cr25.0Cu1.5Fe63.22Mo3.5Ni6.5N0.25",
        "Density": 7.82,
        "Hardness, Rockwell C": 28.0,
        "Hardness, Vickers": 250.0,
        "Tensile Strength, Ultimate": 770.0,
        "Tensile Strength, Yield": 570.0,
        "Elongation at Break": 25.0,
        "Modulus of Elasticity": 200.0,
        "Poissons Ratio": 0.333,
        "Shear Modulus": 75.0,
        "Charpy Impact": 70.0,
        "Electrical Resistivity": 8.5e-05,
        "CTE, linear": 14.5,
        "Specific Heat Capacity": 0.45,
        "Thermal Conductivity": 17.0
    },
    {
        "name": "AISI 5120H Steel, heat treated, machined to 13.7 mm, pseudocarburized, reheated to 845\u00b0C (1550\u00b0F), 150\u00b0C (300\u00b0F) temper",
        "composition": "C0.23Cr1.0Fe98.48Mn1.0P0.035Si0.3S0.04",
        "Density": 7.85,
        "Hardness, Brinell": 293.0,
        "Hardness, Knoop": 319.0,
        "Hardness, Rockwell B": 99.0,
        "Hardness, Rockwell C": 31.0,
        "Hardness, Vickers": 309.0,
        "Tensile Strength, Ultimate": 979.0,
        "Tensile Strength, Yield": 786.0,
        "Elongation at Break": 16.0,
        "Modulus of Elasticity": 205.0,
        "Bulk Modulus": 160.0,
        "Poissons Ratio": 0.29,
        "Machinability": 70.0,
        "Shear Modulus": 80.0,
        "Electrical Resistivity": 2.19e-05,
        "Specific Heat Capacity": 0.475,
        "Thermal Conductivity": 46.6
    },
    {
        "name": "AISI 8650 Steel, oil quenched 800\u00b0C (1470\u00b0F), 650\u00b0C (1200\u00b0F) temper, 100 mm (4 in.) round",
        "composition": "C0.53Cr0.6Fe97.67Mn1.0Mo0.25Ni0.7P0.035Si0.3S0.045",
        "Density": 7.85,
        "Hardness, Brinell": 241.0,
        "Hardness, Knoop": 265.0,
        "Hardness, Rockwell B": 97.0,
        "Hardness, Rockwell C": 22.0,
        "Hardness, Vickers": 254.0,
        "Tensile Strength, Ultimate": 841.0,
        "Tensile Strength, Yield": 650.0,
        "Elongation at Break": 22.5,
        "Modulus of Elasticity": 205.0,
        "Bulk Modulus": 160.0,
        "Poissons Ratio": 0.29,
        "Machinability": 60.0,
        "Shear Modulus": 80.0,
        "Electrical Resistivity": 2.34e-05,
        "Specific Heat Capacity": 0.475,
        "Thermal Conductivity": 46.6
    },
    {
        "name": "305 Stainless Steel, cold reduction 0%",
        "composition": "C0.12Cr18.0Fe67.0Mn2.0Ni12.0P0.045Si1.0S0.03",
        "Density": 8.0,
        "Tensile Strength, Ultimate": 588.0,
        "Tensile Strength, Yield": 233.0,
        "Elongation at Break": 62.3,
        "Modulus of Elasticity": 193.0,
        "Shear Modulus": 86.0,
        "Electrical Resistivity": 7.2e-05,
        "CTE, linear": 18.7,
        "Specific Heat Capacity": 0.5,
        "Thermal Conductivity": 21.5,
        "Melting Point": 1400.0,
        "Solidus": 1400.0,
        "Liquidus": 1455.0
    },
    {
        "name": "ATI Allegheny Ludlum MINIMISER\u00ae 316/316L Stainless Steel",
        "composition": "C0.01Cr16.25Fe68.685Mn1.7Ni10.15N0.05P0.03Si0.6S0.025"
    },
    {
        "name": "Cast Stainless Steel CF16Fa, ASTM A743",
        "composition": "C0.16Cr21.0Fe72.4Mn1.5Mo0.8Ni12.0P0.04Si2.0S0.4"
    },
    {
        "name": "AISI 1151 Steel, Hot Rolled Bar (UNS G11510)",
        "composition": "C0.55Fe98.74Mn1.0P0.04S0.13",
        "Density": 7.85,
        "Hardness, Brinell": 187.0,
        "Tensile Strength, Ultimate": 634.0,
        "Tensile Strength, Yield": 348.0,
        "Elongation at Break": 15.0,
        "Reduction of Area": 35.0,
        "Modulus of Elasticity": 200.0,
        "Poissons Ratio": 0.29,
        "Shear Modulus": 78.0,
        "Electrical Resistivity": 1.7e-05,
        "CTE, linear": 12.0,
        "Specific Heat Capacity": 0.47,
        "Thermal Conductivity": 52.0
    },
    {
        "name": "MetalTek MTEK 30-20 Cast UNS N08604 Heat Resistant Stainless Steel",
        "composition": "C0.6Cr32.0Fe53.8Mn2.0Ni22.0Si2.0",
        "Tensile Strength, Ultimate": 450.0,
        "Tensile Strength, Yield": 240.0,
        "Elongation at Break": 10.0,
        "Maximum Service Temperature, Air": 1025.0,
        "Heat Treatment": "Not Heat Treated"
    },
    {
        "name": "AISI 1340H Steel, oil quenched from 830\u00b0C (1525\u00b0F), 650\u00b0C (1200\u00b0F) temper, 100 mm (4 in.) round",
        "composition": "C0.44Fe98.03Mn2.05P0.035Si0.35S0.04",
        "Density": 7.87,
        "Hardness, Brinell": 212.0,
        "Hardness, Knoop": 235.0,
        "Hardness, Rockwell B": 94.0,
        "Hardness, Rockwell C": 16.0,
        "Hardness, Vickers": 223.0,
        "Tensile Strength, Ultimate": 703.0,
        "Tensile Strength, Yield": 496.0,
        "Elongation at Break": 26.0,
        "Reduction of Area": 64.8,
        "Modulus of Elasticity": 200.0,
        "Bulk Modulus": 160.0,
        "Poissons Ratio": 0.29,
        "Machinability": 50.0,
        "Shear Modulus": 80.0,
        "Electrical Resistivity": 1.74e-05,
        "CTE, linear": 13.9,
        "Specific Heat Capacity": 0.472,
        "Thermal Conductivity": 51.9
    },
    {
        "name": "AISI 4419H Steel, mock carburized, 230\u00b0C (450\u00b0F) temper, 14 mm (0.55 in.) round",
        "composition": "C0.23Fe98.88Mn0.75Mo0.6P0.035Si0.35S0.04",
        "Density": 7.85,
        "Hardness, Brinell": 212.0,
        "Hardness, Knoop": 235.0,
        "Hardness, Rockwell B": 94.0,
        "Hardness, Rockwell C": 16.0,
        "Hardness, Vickers": 223.0,
        "Tensile Strength, Ultimate": 710.0,
        "Tensile Strength, Yield": 425.0,
        "Elongation at Break": 24.8,
        "Reduction of Area": 63.6,
        "Modulus of Elasticity": 205.0,
        "Bulk Modulus": 160.0,
        "Poissons Ratio": 0.29,
        "Machinability": 65.0,
        "Shear Modulus": 80.0,
        "Electrical Resistivity": 2.45e-05,
        "Specific Heat Capacity": 0.475,
        "Thermal Conductivity": 44.5
    },
    {
        "name": "AISI 1345H Steel",
        "composition": "C0.49Fe97.98Mn2.05P0.035Si0.35S0.04",
        "Density": 7.85,
        "Hardness, Brinell": 183.0,
        "Hardness, Knoop": 235.0,
        "Hardness, Rockwell B": 94.0,
        "Hardness, Rockwell C": 16.0,
        "Hardness, Vickers": 223.0,
        "Modulus of Elasticity": 205.0,
        "Bulk Modulus": 160.0,
        "Poissons Ratio": 0.29,
        "Machinability": 45.0,
        "Shear Modulus": 80.0,
        "Electrical Resistivity": 1.74e-05,
        "Specific Heat Capacity": 0.472,
        "Thermal Conductivity": 49.8
    },
    {
        "name": "AISI 5140 Steel, oil quenched 845\u00b0C (1550\u00b0F), 650\u00b0C (1200\u00b0F) temper, 50 mm (2 in.) round",
        "composition": "C0.43Cr0.9Fe98.07Mn0.9P0.035Si0.3S0.04",
        "Density": 7.85,
        "Hardness, Brinell": 223.0,
        "Hardness, Knoop": 246.0,
        "Hardness, Rockwell B": 96.0,
        "Hardness, Rockwell C": 18.0,
        "Hardness, Vickers": 235.0,
        "Tensile Strength, Ultimate": 758.0,
        "Tensile Strength, Yield": 565.0,
        "Elongation at Break": 24.5,
        "Modulus of Elasticity": 205.0,
        "Bulk Modulus": 160.0,
        "Poissons Ratio": 0.29,
        "Machinability": 65.0,
        "Shear Modulus": 80.0,
        "Electrical Resistivity": 7.85e-05,
        "CTE, linear": 14.9,
        "Specific Heat Capacity": 0.519,
        "Thermal Conductivity": 44.6
    },
    {
        "name": "Crucible Steel Nu-Die\u00ae V (AISI H13) Hot Work Tool Steel",
        "composition": "C0.4Cr5.2Fe91.15Mo1.3Si1.0V0.95",
        "Density": 7.75,
        "Hardness, Brinell": 192.0,
        "Hardness, Rockwell C": 51.0,
        "Modulus of Elasticity": 207.0,
        "Charpy Impact": 24.0,
        "CTE, linear": 12.6,
        "Thermal Conductivity": 27.7,
        "Shrinkage": 0.06
    },
    {
        "name": "AISI 4620 Steel, annealed, 25 mm round",
        "composition": "C0.22Fe97.38Mn0.65Mo0.3Ni2.0P0.035Si0.35S0.04",
        "Density": 7.85,
        "Hardness, Brinell": 149.0,
        "Hardness, Knoop": 169.0,
        "Hardness, Rockwell B": 80.0,
        "Hardness, Vickers": 155.0,
        "Tensile Strength, Ultimate": 510.0,
        "Tensile Strength, Yield": 370.0,
        "Elongation at Break": 31.3,
        "Reduction of Area": 60.3,
        "Modulus of Elasticity": 205.0,
        "Bulk Modulus": 160.0,
        "Poissons Ratio": 0.29,
        "Machinability": 65.0,
        "Shear Modulus": 80.0,
        "Electrical Resistivity": 2.45e-05,
        "Specific Heat Capacity": 0.475,
        "Thermal Conductivity": 44.5
    },
    {
        "name": "AISI 86B30H Steel, water quenched 845\u00b0C (1550\u00b0F), 595\u00b0C (1100\u00b0F) temper, 13 mm (0.5 in.) round",
        "composition": "B0.003C0.33Cr0.65Fe98.0795Mn0.95Mo0.25Ni0.75P0.035Si0.3S0.04",
        "Density": 7.85,
        "Hardness, Brinell": 269.0,
        "Hardness, Knoop": 294.0,
        "Hardness, Rockwell B": 99.0,
        "Hardness, Rockwell C": 27.0,
        "Hardness, Vickers": 284.0,
        "Tensile Strength, Ultimate": 924.0,
        "Tensile Strength, Yield": 910.0,
        "Elongation at Break": 19.2,
        "Modulus of Elasticity": 205.0,
        "Bulk Modulus": 160.0,
        "Poissons Ratio": 0.29,
        "Machinability": 70.0,
        "Shear Modulus": 80.0,
        "Electrical Resistivity": 2.34e-05,
        "CTE, linear": 14.0,
        "Specific Heat Capacity": 0.475,
        "Thermal Conductivity": 46.6
    },
    {
        "name": "ATI Allegheny Ludlum Stainless Steel Chromium-Nickel Type 304L, 0% Cold Rolled (UNS S30403)",
        "composition": "C0.03Cr20.0Fe70.0Mn2.0Ni12.0N0.1P0.045Si0.75S0.03",
        "Density": 7.9,
        "Hardness, Rockwell B": 92.0,
        "Tensile Strength, Ultimate": 572.0,
        "Tensile Strength, Yield": 290.0,
        "Elongation at Break": 50.0,
        "Tensile Modulus": 200.0,
        "Charpy Impact": 200.0,
        "Electrical Resistivity": 7.2e-05,
        "Magnetic Permeability": 1.015,
        "CTE, linear": 19.8,
        "Specific Heat Capacity": 0.5,
        "Thermal Conductivity": 21.4,
        "Melting Point": 1399.0,
        "Solidus": 1399.0,
        "Liquidus": 1421.0
    },
    {
        "name": "Bethlehem Steel ASTM A871 Grade 65 3/16 to 4 in. thick, steel plate\n      \n      \u00a0(discontinued **)",
        "composition": "C0.2Cr0.7Cu0.5Fe95.635Mn1.5Mo0.1Ni0.5Nb0.05P0.035Si0.64S0.04V0.1",
        "Density": 7.8,
        "Hardness, Brinell": 170.0,
        "Hardness, Rockwell B": 87.0,
        "Tensile Strength at Break": 552.0,
        "Tensile Strength, Yield": 448.0,
        "Elongation at Break": 17.0,
        "Bend Radius, Minimum": 4.0
    },
    {
        "name": "ATI Allegheny Ludlum Martensitic Stainless Steel Type 425 Mod, Hardened + 427\u00b0C Temper",
        "composition": "C0.55Cr14.0Fe85.0Mn1.0Mo1.2Ni0.5P0.04Si1.0S0.03",
        "Density": 7.72,
        "Hardness, Rockwell C": 53.0,
        "Tensile Strength, Ultimate": 1759.0,
        "Tensile Strength, Yield": 1452.0,
        "Modulus of Elasticity": 200.0,
        "Electrical Resistivity": 6.1e-05,
        "CTE, linear": 12.8,
        "Thermal Conductivity": 24.207,
        "Melting Point": 1472.0,
        "Solidus": 1472.0,
        "Liquidus": 1510.0
    },
    {
        "name": "416 Stainless Steel, annealed wire 6.4 mm diameter",
        "composition": "C0.15Cr13.0Fe84.0Mn1.25Mo0.6P0.06Si1.0S0.15",
        "Density": 7.8,
        "Hardness, Rockwell B": 82.0,
        "Tensile Strength, Ultimate": 515.0,
        "Tensile Strength, Yield": 275.0,
        "Elongation at Break": 20.0,
        "Modulus of Elasticity": 200.0,
        "Poissons Ratio": 0.2,
        "Shear Modulus": 83.0,
        "Electrical Resistivity": 0.000108,
        "Magnetic Permeability": 700.0,
        "CTE, linear": 11.7,
        "Specific Heat Capacity": 0.46,
        "Thermal Conductivity": 28.7,
        "Melting Point": 1480.0,
        "Solidus": 1480.0,
        "Liquidus": 1530.0,
        "Maximum Service Temperature, Air": 760.0
    },
    {
        "name": "AISI 4620 Steel, normalized, machined to 25 mm (1 in.) rounds, pseudocarburized, reheated to 775\u00b0C (1430\u00b0F), quenched and tempered",
        "composition": "C0.22Fe97.38Mn0.65Mo0.3Ni2.0P0.035Si0.35S0.04",
        "Density": 7.85,
        "Hardness, Brinell": 277.0,
        "Hardness, Knoop": 302.0,
        "Hardness, Rockwell B": 99.0,
        "Hardness, Rockwell C": 28.0,
        "Hardness, Vickers": 292.0,
        "Tensile Strength, Ultimate": 883.0,
        "Tensile Strength, Yield": 758.0,
        "Elongation at Break": 16.0,
        "Reduction of Area": 54.0,
        "Modulus of Elasticity": 205.0,
        "Bulk Modulus": 160.0,
        "Poissons Ratio": 0.29,
        "Machinability": 65.0,
        "Shear Modulus": 80.0,
        "Electrical Resistivity": 2.45e-05,
        "Specific Heat Capacity": 0.475,
        "Thermal Conductivity": 44.5
    },
    {
        "name": "ASTM A528 Galvanized Steel",
        "composition": "C0.1Fe99.67Mn0.5P0.025S0.035",
        "Density": 7.8,
        "Coating Weight": 717.0,
        "Modulus of Elasticity": 200.0,
        "Bulk Modulus": 160.0,
        "Poissons Ratio": 0.29,
        "Shear Modulus": 80.0,
        "Electrical Resistivity": 1.7e-05,
        "CTE, linear": 12.0,
        "Specific Heat Capacity": 0.47,
        "Thermal Conductivity": 52.0
    },
    {
        "name": "ASTM A213 T11 Alloy Steel, Chromium Molybdenum, F11-1",
        "composition": "C0.15Cr1.5Fe97.71Mn0.6Mo0.65P0.025Si1.0S0.025",
        "Density": 7.85,
        "Tensile Strength, Ultimate": 415.0,
        "Tensile Strength, Yield": 205.0,
        "Elongation at Break": 30.0,
        "Rupture Strength": 117.0
    },
    {
        "name": "AISI Type 430F(Se) Stainless Steel annealed bar",
        "composition": "C0.12Cr16.0Fe81.0Mn1.25K0.06Se0.15Si1.0S0.15",
        "Density": 7.8,
        "Hardness, Brinell": 170.0,
        "Hardness, Knoop": 189.0,
        "Hardness, Rockwell B": 86.0,
        "Hardness, Vickers": 178.0,
        "Tensile Strength, Ultimate": 550.0,
        "Elongation at Break": 25.0,
        "Modulus of Elasticity": 200.0,
        "Electrical Resistivity": 6.1e-05,
        "Magnetic Permeability": 600.0,
        "CTE, linear": 11.9,
        "Specific Heat Capacity": 0.46,
        "Thermal Conductivity": 24.9,
        "Maximum Service Temperature, Air": 870.0
    },
    {
        "name": "AISI 4118 Steel, double quenched and tempered, carburized, 230\u00b0C (450\u00b0F) temper",
        "composition": "C0.23Cr0.6Fe98.49Mn0.9Mo0.15P0.035Si0.35S0.04",
        "Density": 7.85,
        "Hardness, Brinell": 229.0,
        "Hardness, Knoop": 252.0,
        "Hardness, Rockwell B": 96.0,
        "Hardness, Rockwell C": 19.0,
        "Hardness, Vickers": 241.0,
        "Tensile Strength, Ultimate": 827.0,
        "Tensile Strength, Yield": 435.0,
