Repository: KylinGuo/HEA

File: data.json (part 3 of 70)
[
        "Elongation at Break": 22.0,
        "Reduction of Area": 48.9,
        "Modulus of Elasticity": 205.0,
        "Bulk Modulus": 160.0,
        "Poissons Ratio": 0.29,
        "Machinability": 60.0,
        "Shear Modulus": 80.0,
        "Electrical Resistivity": 2.45e-05,
        "Specific Heat Capacity": 0.475,
        "Thermal Conductivity": 44.5
    },
    {
        "name": "AISI 4820 Steel, mock carburized, reheated to 800\u00b0C (1470\u00b0F), 150\u00b0C (300\u00b0F) temper, 13 mm (0.5 in.) round",
        "composition": "C0.23Fe95.72Mn0.7Mo0.3Ni3.75P0.035Si0.3S0.04",
        "Density": 7.85,
        "Hardness, Brinell": 401.0,
        "Hardness, Knoop": 432.0,
        "Hardness, Rockwell B": 102.0,
        "Hardness, Rockwell C": 44.0,
        "Hardness, Vickers": 425.0,
        "Tensile Strength, Ultimate": 1440.0,
        "Tensile Strength, Yield": 1195.0,
        "Elongation at Break": 14.2,
        "Modulus of Elasticity": 205.0,
        "Bulk Modulus": 160.0,
        "Poissons Ratio": 0.29,
        "Machinability": 50.0,
        "Shear Modulus": 80.0,
        "Electrical Resistivity": 2.45e-05,
        "Specific Heat Capacity": 0.475,
        "Thermal Conductivity": 44.5
    },
    {
        "name": "AISI 1018 Steel, carburized at 925\u00b0C (1700\u00b0F), box cooled, 775\u00b0C (1430\u00b0F) reheat, water quenched, 175\u00b0C (350\u00b0F) temper. 19-32 mm (0.75-1.25 in) round",
        "composition": "C0.2Fe99.26Mn0.9P0.04S0.05",
        "Density": 7.87,
        "Hardness, Brinell": 197.0,
        "Hardness, Knoop": 219.0,
        "Hardness, Rockwell B": 92.0,
        "Hardness, Rockwell C": 13.0,
        "Hardness, Vickers": 207.0,
        "Tensile Strength, Ultimate": 634.0,
        "Tensile Strength, Yield": 386.0,
        "Elongation at Break": 27.0,
        "Reduction of Area": 48.0,
        "Modulus of Elasticity": 200.0,
        "Bulk Modulus": 159.0,
        "Poissons Ratio": 0.29,
        "Shear Modulus": 78.0,
        "Electrical Resistivity": 2.93e-05,
        "CTE, linear": 13.9,
        "Specific Heat Capacity": 0.486,
        "Thermal Conductivity": 51.9
    },
    {
        "name": "AISI 1137 Steel, water quenched from 845\u00b0C (1550\u00b0F), 650\u00b0C (1200\u00b0F) temper, round",
        "composition": "C0.39Fe98.25Mn1.65P0.04S0.13",
        "Density": 7.87,
        "Hardness, Brinell": 223.0,
        "Hardness, Knoop": 246.0,
        "Hardness, Rockwell B": 96.0,
        "Hardness, Rockwell C": 18.0,
        "Hardness, Vickers": 235.0,
        "Tensile Strength, Ultimate": 724.0,
        "Tensile Strength, Yield": 615.0,
        "Elongation at Break": 24.0,
        "Reduction of Area": 64.1,
        "Modulus of Elasticity": 200.0,
        "Bulk Modulus": 160.0,
        "Poissons Ratio": 0.29,
        "Shear Modulus": 80.0,
        "Izod Impact": 83.0,
        "Electrical Resistivity": 1.7e-05,
        "CTE, linear": 13.9,
        "Specific Heat Capacity": 0.472,
        "Thermal Conductivity": 51.9
    },
    {
        "name": "Eagle Brass 316L Austenitic Stainless Steel, Annealed",
        "composition": "C0.03Cr18.0Fe72.0Mn2.0Mo3.0Ni14.0P0.045Si0.75S0.03",
        "Density": 7.92,
        "Tensile Strength": 483.0,
        "Tensile Strength, Yield": 172.0,
        "Elongation at Break": 40.0,
        "Tensile Modulus": 193.0,
        "CTE, linear": 18.5,
        "Thermal Conductivity": 15.9
    },
    {
        "name": "MetalTek Nitronic\u00ae 40 Austenitic Stainless Steel",
        "composition": "C0.08Cr21.5Fe67.35Mn10.0Ni7.5N0.4Si1.0",
        "Density": 7.83,
        "Hardness, Brinell": 185.0,
        "Tensile Strength, Ultimate": 620.0,
        "Tensile Strength, Yield": 330.0,
        "Elongation at Break": 35.0,
        "Heat Treatment": "Sol. Anneal"
    },
    {
        "name": "304 Stainless Steel (UNS S30400); Annealed Bar",
        "composition": "C0.08Cr20.0Fe74.0Mn2.0Ni10.5P0.045Si1.0S0.03",
        "Density": 8.0,
        "Tensile Strength, Ultimate": 1860.0,
        "Tensile Strength, Yield": 420.0,
        "Elongation at Break": 76.0,
        "Reduction of Area": 82.0,
        "Modulus of Elasticity": 193.0,
        "Notched Tensile Strength": 1120.0,
        "Poissons Ratio": 0.29,
        "Shear Modulus": 77.0,
        "Electrical Resistivity": 0.000116,
        "Magnetic Permeability": 1.02,
        "CTE, linear": 18.7,
        "Specific Heat Capacity": 0.5,
        "Thermal Conductivity": 21.5,
        "Melting Point": 1400.0,
        "Solidus": 1400.0,
        "Liquidus": 1455.0
    },
    {
        "name": "AISI E9310 Steel, mock carburized, 790\u00b0C (1450\u00b0F) reheat, 230\u00b0C (450\u00b0F) temper, 50 mm (2 in.) round",
        "composition": "C0.13Cr1.4Fe95.19Mn0.65Mo0.15Ni3.5P0.025Si0.35S0.025",
        "Density": 7.85,
        "Hardness, Brinell": 293.0,
        "Hardness, Knoop": 319.0,
        "Hardness, Rockwell B": 99.0,
        "Hardness, Rockwell C": 31.0,
        "Hardness, Vickers": 309.0,
        "Tensile Strength, Ultimate": 993.0,
        "Tensile Strength, Yield": 731.0,
        "Elongation at Break": 17.8,
        "Modulus of Elasticity": 200.0,
        "Bulk Modulus": 160.0,
        "Poissons Ratio": 0.29,
        "Machinability": 50.0,
        "Shear Modulus": 80.0,
        "Electrical Resistivity": 1.74e-05,
        "CTE, linear": 14.7,
        "Specific Heat Capacity": 0.472,
        "Thermal Conductivity": 51.9
    },
    {
        "name": "AISI 4027 Steel, water quenched 865\u00b0C (1590\u00b0F), 480\u00b0C (900\u00b0F) temper, 14 mm (0.55 in.) round",
        "composition": "C0.3Fe98.7Mn0.9Mo0.3P0.035Si0.35S0.04",
        "Density": 7.85,
        "Hardness, Brinell": 321.0,
        "Hardness, Knoop": 348.0,
        "Hardness, Rockwell B": 99.0,
        "Hardness, Rockwell C": 35.0,
        "Hardness, Vickers": 339.0,
        "Tensile Strength, Ultimate": 1075.0,
        "Tensile Strength, Yield": 986.0,
        "Elongation at Break": 15.8,
        "Reduction of Area": 58.4,
        "Modulus of Elasticity": 205.0,
        "Bulk Modulus": 160.0,
        "Poissons Ratio": 0.29,
        "Machinability": 70.0,
        "Shear Modulus": 80.0,
        "Electrical Resistivity": 2.45e-05,
        "Specific Heat Capacity": 0.475,
        "Thermal Conductivity": 44.5
    },
    {
        "name": "ASTM A387 Alloy Steel, Grade 12, Class 1\n      \n      \u00a0(discontinued **)",
        "composition": "C0.17Cr1.15Fe97.455Mn0.65Mo0.6P0.035Si0.4S0.04",
        "Density": 7.8,
        "Tensile Strength, Ultimate": 380.0,
        "Tensile Strength, Yield": 230.0,
        "Elongation at Break": 22.0,
        "Modulus of Elasticity": 200.0,
        "Bulk Modulus": 160.0,
        "Poissons Ratio": 0.29,
        "Shear Modulus": 80.0,
        "Electrical Resistivity": 1.7e-05,
        "CTE, linear": 12.0,
        "Specific Heat Capacity": 0.47,
        "Thermal Conductivity": 52.0
    },
    {
        "name": "AISI 1080 Steel, oil quenched from 815\u00b0C (1500\u00b0F), tempered at 480\u00b0C (900\u00b0F)",
        "composition": "C0.88Fe98.65Mn0.9P0.04S0.05",
        "Density": 7.85,
        "Hardness, Brinell": 363.0,
        "Hardness, Knoop": 392.0,
        "Hardness, Rockwell B": 100.0,
        "Hardness, Rockwell C": 40.0,
        "Hardness, Vickers": 384.0,
        "Tensile Strength, Ultimate": 1270.0,
        "Tensile Strength, Yield": 869.0,
        "Elongation at Break": 12.1,
        "Reduction of Area": 34.4,
        "Modulus of Elasticity": 205.0,
        "Bulk Modulus": 160.0,
        "Poissons Ratio": 0.29,
        "Shear Modulus": 80.0,
        "Electrical Resistivity": 1.8e-05,
        "CTE, linear": 13.7,
        "Specific Heat Capacity": 0.49,
        "Thermal Conductivity": 47.7
    },
    {
        "name": "446 Stainless Steel, Annealed Bar",
        "composition": "C0.2Cr27.0Fe75.0Mn1.5Ni0.25P0.04Si1.0S0.03",
        "Density": 7.8,
        "Hardness, Brinell": 169.0,
        "Hardness, Knoop": 184.0,
        "Hardness, Rockwell A": 52.8,
        "Hardness, Rockwell B": 86.0,
        "Hardness, Vickers": 169.0,
        "Tensile Strength, Ultimate": 550.0,
        "Tensile Strength, Yield": 345.0,
        "Elongation at Break": 25.0,
        "Reduction of Area": 45.0,
        "Modulus of Elasticity": 200.0,
        "Electrical Resistivity": 6.4e-05,
        "Magnetic Permeability": 400.0,
        "CTE, linear": 12.1,
        "Specific Heat Capacity": 0.46,
        "Thermal Conductivity": 24.6,
        "Melting Point": 1425.0,
        "Solidus": 1425.0,
        "Liquidus": 1510.0,
        "Maximum Service Temperature, Air": 1095.0
    },
    {
        "name": "AISI 8622 Steel, heat treated, machined to 25 mm (1 in.) rounds, pseudocarburized, 775\u00b0C (1430\u00b0F) reheat, 150\u00b0C (300\u00b0F) temper",
        "composition": "C0.25Cr0.6Fe98.0Mn0.9Mo0.25Ni0.7P0.035Si0.3S0.04",
        "Density": 7.85,
        "Hardness, Brinell": 352.0,
        "Hardness, Knoop": 381.0,
        "Hardness, Rockwell B": 99.0,
        "Hardness, Rockwell C": 39.0,
        "Hardness, Vickers": 372.0,
        "Tensile Strength, Ultimate": 1176.0,
        "Tensile Strength, Yield": 654.0,
        "Elongation at Break": 12.1,
        "Modulus of Elasticity": 205.0,
        "Bulk Modulus": 160.0,
        "Poissons Ratio": 0.29,
        "Machinability": 65.0,
        "Shear Modulus": 80.0,
        "Electrical Resistivity": 2.34e-05,
        "Specific Heat Capacity": 0.475,
        "Thermal Conductivity": 46.6
    },
    {
        "name": "EN 1.0114 High Manganese, Structural, Hot Rolled, Quality Steel",
        "composition": "C0.17Fe98.3Mn1.4N0.009P0.04S0.04",
        "Density": 7.85,
        "Tensile Strength, Ultimate": 360.0,
        "Tensile Strength, Yield": 235.0,
        "Elongation at Break": 26.0,
        "Modulus of Elasticity": 200.0,
        "Poissons Ratio": 0.29,
        "Shear Modulus": 80.0,
        "Electrical Resistivity": 1.7e-05,
        "CTE, linear": 12.0,
        "Specific Heat Capacity": 0.47,
        "Thermal Conductivity": 52.0
    },
    {
        "name": "Sandvik 316L-4LR61 Billet",
        "composition": "C0.03Cr17.0Fe66.8Mn1.7Mo2.3Ni11.5P0.04Si0.6S0.03",
        "Hardness, Brinell": 170.0,
        "Tensile Strength, Ultimate": 450.0,
        "Tensile Strength, Yield": 190.0,
        "Elongation at Break": 40.0,
        "Reduction of Area": 50.0,
        "Charpy Impact": 100.0
    },
    {
        "name": "AISI 4140 Steel, oil quenched, 25 mm (1 in.) round [845\u00b0C (1550\u00b0F) quench, 540\u00b0C (1000\u00b0F) temper]",
        "composition": "C0.43Cr1.1Fe97.77Mn1.0Mo0.25P0.035Si0.3S0.04",
        "Density": 7.85,
        "Hardness, Brinell": 311.0,
        "Hardness, Knoop": 338.0,
        "Hardness, Rockwell B": 99.0,
        "Hardness, Rockwell C": 34.0,
        "Hardness, Vickers": 329.0,
        "Tensile Strength, Ultimate": 1075.0,
        "Tensile Strength, Yield": 986.0,
        "Elongation at Break": 15.5,
        "Reduction of Area": 56.9,
        "Modulus of Elasticity": 205.0,
        "Bulk Modulus": 160.0,
        "Poissons Ratio": 0.29,
        "Machinability": 65.0,
        "Shear Modulus": 80.0,
        "Electrical Resistivity": 6.46e-05,
        "CTE, linear": 14.6,
        "Specific Heat Capacity": 0.561,
        "Thermal Conductivity": 42.6
    },
    {
        "name": "422 Stainless Steel 705\u00b0C double temper",
        "composition": "C0.25Cr12.0Fe84.0Mn1.0Mo1.0Ni0.75P0.025Si0.75S0.025W1.0V0.23",
        "Density": 7.8,
        "Hardness, Brinell": 284.0,
        "Hardness, Knoop": 303.0,
        "Hardness, Rockwell C": 29.0,
        "Hardness, Vickers": 294.0,
        "Tensile Modulus": 189.6,
        "Poissons Ratio": 0.2,
        "Shear Modulus": 82.7,
        "Charpy Impact": 76.0,
        "Electrical Resistivity": 6.1e-05,
        "CTE, linear": 12.1,
        "Specific Heat Capacity": 0.46,
        "Thermal Conductivity": 27.3,
        "Melting Point": 1470.0,
        "Solidus": 1470.0,
        "Liquidus": 1480.0
    },
    {
        "name": "AISI 1022 Steel, heat treated, reheated to 775\u00b0C, 25 mm (1 in.) round",
        "composition": "C0.23Fe99.13Mn1.0P0.04S0.05",
        "Density": 7.858,
        "Hardness, Brinell": 163.0,
        "Hardness, Knoop": 184.0,
        "Hardness, Rockwell B": 84.0,
        "Hardness, Vickers": 170.0,
        "Tensile Strength, Ultimate": 560.0,
        "Tensile Strength, Yield": 355.0,
        "Elongation at Break": 31.0,
        "Reduction of Area": 71.0,
        "Modulus of Elasticity": 200.0,
        "Bulk Modulus": 160.0,
        "Poissons Ratio": 0.29,
        "Shear Modulus": 80.0,
        "Electrical Resistivity": 2.93e-05,
        "CTE, linear": 13.9,
        "Specific Heat Capacity": 0.472,
        "Thermal Conductivity": 51.9
    },
    {
        "name": "Latrobe LSS\u2122 4142 Alloy Steel (AISI 4142)",
        "composition": "C0.4Cr1.0Fe97.15Mn1.0Mo0.2Si0.25",
        "Specific Gravity": 7.83,
        "Density": 7.83,
        "Hardness, Rockwell C": 60.0,
        "Modulus of Elasticity": 200.0,
        "Machinability": 60.0,
        "CTE, linear": 12.22,
        "Thermal Conductivity": 51.9,
        "Processing Temperature": 260.0
    },
    {
        "name": "AISI 1038 Steel, hot rolled round, 19-32 mm (0.75-1.25 in)",
        "composition": "C0.42Fe99.09Mn0.9P0.04S0.05",
        "Density": 7.845,
        "Hardness, Brinell": 149.0,
        "Hardness, Knoop": 169.0,
        "Hardness, Rockwell B": 80.0,
        "Hardness, Vickers": 155.0,
        "Tensile Strength, Ultimate": 515.0,
        "Tensile Strength, Yield": 285.0,
        "Elongation at Break": 18.0,
        "Modulus of Elasticity": 200.0,
        "Bulk Modulus": 160.0,
        "Poissons Ratio": 0.29,
        "Shear Modulus": 80.0,
        "Izod Impact": 65.0,
        "Electrical Resistivity": 0.0001179,
        "CTE, linear": 13.9,
        "Specific Heat Capacity": 1.583,
        "Thermal Conductivity": 51.9
    },
    {
        "name": "AISI 4620H Steel, double quenched and tempered, carburized, oil quenched, 150\u00b0C (300\u00b0F) temper",
        "composition": "C0.23Fe97.58Mn0.75Mo0.3Ni2.0P0.035Si0.35S0.04",
        "Density": 7.85,
        "Hardness, Brinell": 248.0,
        "Hardness, Knoop": 272.0,
        "Hardness, Rockwell B": 98.0,
        "Hardness, Rockwell C": 62.0,
        "Hardness, Vickers": 261.0,
        "Tensile Strength, Ultimate": 841.2,
        "Tensile Strength, Yield": 533.0,
        "Elongation at Break": 22.0,
        "Reduction of Area": 55.7,
        "Modulus of Elasticity": 205.0,
        "Bulk Modulus": 160.0,
        "Poissons Ratio": 0.29,
        "Machinability": 65.0,
        "Shear Modulus": 80.0,
        "Electrical Resistivity": 2.45e-05,
        "Specific Heat Capacity": 0.475,
        "Thermal Conductivity": 44.5
    },
    {
        "name": "Ametek 316L Stainless Steel Thermal Spray Powder",
        "composition": "C0.03Cr17.0Fe67.5Mo2.5Ni12.0Si0.8",
        "Hardness, Rockwell B": 78.0,
        "Melting Point": 1385.0
    },
    {
        "name": "Carlson 2205 (UNS S32205) Duplex Stainless Steel",
        "composition": "C0.03Cr23.0Fe70.36Mn2.0Mo3.5Ni6.5N0.2P0.03Si1.0S0.02",
        "Density": 7.82,
        "Hardness, Brinell": 293.0,
        "Hardness, Rockwell C": 31.0,
        "Tensile Strength at Break": 621.0,
        "Tensile Strength, Yield": 448.0,
        "Elongation at Break": 25.0,
        "Modulus of Elasticity": 190.0,
        "CTE, linear": 14.8,
        "Specific Heat Capacity": 0.418
    },
    {
        "name": "Ovako 100Cr6 803N Steel, Spheroidize annealing",
        "composition": "C1.05Cr1.6Fe97.22Mn0.4Mo0.08Ni0.25P0.025Si0.3S0.015",
        "Density": 7.8,
        "Hardness, Brinell": 210.0,
        "Tensile Strength": 700.0,
        "Tensile Strength, Yield": 410.0,
        "Elongation at Break": 27.0,
        "Modulus of Elasticity": 210.0,
        "Poissons Ratio": 0.3,
        "Shear Modulus": 80.0,
        "Electrical Resistivity": 2e-06,
        "CTE, linear": 12.0,
        "Specific Heat Capacity": 0.46,
        "Thermal Conductivity": 40.0,
        "Transformation Temperature": 910.0
    },
    {
        "name": "Type 410S Martensitic Stainless Steel, Annealed Plate, Sheet, Strip, UNS S41008",
        "composition": "C0.08Cr13.5Fe87.0Mn1.0Ni0.6P0.04Si1.0S0.03",
        "Density": 7.73,
        "Hardness, Rockwell B": 88.0,
        "Tensile Strength": 415.0,
        "Tensile Strength, Yield": 205.0,
        "Elongation at Break": 22.0,
        "Modulus of Elasticity": 200.0,
        "Electrical Resistivity": 6e-05,
        "CTE, linear": 13.5,
        "Specific Heat Capacity": 0.46,
        "Thermal Conductivity": 26.9,
        "Melting Point": 1480.0,
        "Solidus": 1480.0,
        "Liquidus": 1530.0
    },
    {
        "name": "AISI 5150H Steel, oil quenched from 830\u00b0C (1525\u00b0F), 595\u00b0C (1100\u00b0F) temper, 13 mm (0.5 in.) round",
        "composition": "C0.54Cr1.0Fe98.18Mn1.0P0.035Si0.3S0.04",
        "Density": 7.85,
        "Hardness, Brinell": 285.0,
        "Hardness, Knoop": 311.0,
        "Hardness, Rockwell B": 99.0,
        "Hardness, Rockwell C": 30.0,
        "Hardness, Vickers": 301.0,
        "Tensile Strength, Ultimate": 993.0,
        "Tensile Strength, Yield": 903.0,
        "Elongation at Break": 19.2,
        "Modulus of Elasticity": 205.0,
        "Bulk Modulus": 160.0,
        "Poissons Ratio": 0.29,
        "Machinability": 60.0,
        "Shear Modulus": 80.0,
        "Electrical Resistivity": 2.19e-05,
        "Specific Heat Capacity": 0.475,
        "Thermal Conductivity": 46.6
    },
    {
        "name": "304 Stainless Steel (UNS S30400); Annealed Wire",
        "composition": "C0.08Cr20.0Fe74.0Mn2.0Ni10.5P0.045Si1.0S0.03",
        "Density": 8.0,
        "Tensile Strength, Ultimate": 515.0,
        "Tensile Strength, Yield": 205.0,
        "Elongation at Break": 35.0,
        "Reduction of Area": 50.0,
        "Modulus of Elasticity": 193.0,
        "Poissons Ratio": 0.29,
        "Shear Modulus": 77.0,
        "Electrical Resistivity": 0.000116,
        "Magnetic Permeability": 1.02,
        "CTE, linear": 18.7,
        "Specific Heat Capacity": 0.5,
        "Thermal Conductivity": 21.5,
        "Melting Point": 1400.0,
        "Solidus": 1400.0,
        "Liquidus": 1455.0,
        "Specification": 276.0
    },
    {
        "name": "EN S355J2G4C High Manganese, Structural, Hot Rolled, Quality Steel",
        "composition": "C0.2Fe97.6Mn1.6P0.035Si0.55S0.035",
        "Density": 7.85,
        "Tensile Strength, Ultimate": 510.0,
        "Tensile Strength, Yield": 355.0,
        "Elongation at Break": 22.0,
        "Modulus of Elasticity": 200.0,
        "Poissons Ratio": 0.29,
        "Shear Modulus": 80.0,
        "Electrical Resistivity": 1.7e-05,
        "CTE, linear": 12.0,
        "Specific Heat Capacity": 0.47,
        "Thermal Conductivity": 52.0
    },
    {
        "name": "AISI 5150 Steel, normalized, 100 mm (4 in.) round",
        "composition": "C0.53Cr0.9Fe97.97Mn0.9P0.035Si0.3S0.04",
        "Density": 7.85,
        "Hardness, Brinell": 241.0,
        "Hardness, Knoop": 265.0,
        "Hardness, Rockwell B": 97.0,
        "Hardness, Rockwell C": 22.0,
        "Hardness, Vickers": 254.0,
        "Tensile Strength, Ultimate": 841.0,
        "Tensile Strength, Yield": 435.0,
        "Elongation at Break": 18.2,
        "Modulus of Elasticity": 205.0,
        "Bulk Modulus": 160.0,
        "Poissons Ratio": 0.29,
        "Machinability": 60.0,
        "Shear Modulus": 80.0,
        "Electrical Resistivity": 2.19e-05,
        "Specific Heat Capacity": 0.475,
        "Thermal Conductivity": 46.6
    },
    {
        "name": "AISI 8630H Steel, water quenched 845\u00b0C (1550\u00b0F), 540\u00b0C (1000\u00b0F) temper, 100 mm (4 in.) round",
        "composition": "C0.33Cr0.65Fe98.08Mn0.95Mo0.25Ni0.75P0.035Si0.3S0.04",
        "Density": 7.85,
        "Hardness, Brinell": 217.0,
        "Hardness, Knoop": 240.0,
        "Hardness, Rockwell B": 95.0,
        "Hardness, Vickers": 228.0,
        "Tensile Strength, Ultimate": 738.0,
        "Tensile Strength, Yield": 565.0,
        "Elongation at Break": 23.0,
        "Modulus of Elasticity": 205.0,
        "Bulk Modulus": 160.0,
        "Poissons Ratio": 0.29,
        "Machinability": 70.0,
        "Shear Modulus": 80.0,
        "Electrical Resistivity": 2.34e-05,
        "CTE, linear": 14.0,
        "Specific Heat Capacity": 0.475,
        "Thermal Conductivity": 46.6
    },
    {
        "name": "AISI 4620 Steel, normalized, machined to 25 mm (1 in.) rounds, pseudocarburized, reheated to 830\u00b0C (1525\u00b0F), quenched and tempered",
        "composition": "C0.22Fe97.38Mn0.65Mo0.3Ni2.0P0.035Si0.35S0.04",
        "Density": 7.85,
        "Hardness, Brinell": 285.0,
        "Hardness, Knoop": 311.0,
        "Hardness, Rockwell B": 99.0,
        "Hardness, Rockwell C": 30.0,
        "Hardness, Vickers": 301.0,
        "Tensile Strength, Ultimate": 945.0,
        "Tensile Strength, Yield": 752.0,
        "Elongation at Break": 17.5,
        "Reduction of Area": 55.0,
        "Modulus of Elasticity": 205.0,
        "Bulk Modulus": 160.0,
        "Poissons Ratio": 0.29,
        "Machinability": 65.0,
        "Shear Modulus": 80.0,
        "Electrical Resistivity": 2.45e-05,
        "Specific Heat Capacity": 0.475,
        "Thermal Conductivity": 44.5
    },
    {
        "name": "AISI 5160 Steel, normalized, 13 mm (0.5 in.) round",
        "composition": "C0.64Cr0.9Fe97.84Mn1.0P0.035Si0.3S0.04",
        "Density": 7.85,
        "Hardness, Brinell": 285.0,
        "Hardness, Knoop": 311.0,
        "Hardness, Rockwell B": 99.0,
        "Hardness, Rockwell C": 30.0,
        "Hardness, Vickers": 301.0,
        "Tensile Strength, Ultimate": 1025.0,
        "Tensile Strength, Yield": 650.0,
        "Elongation at Break": 18.2,
        "Modulus of Elasticity": 205.0,
        "Bulk Modulus": 160.0,
        "Poissons Ratio": 0.29,
        "Machinability": 55.0,
        "Shear Modulus": 80.0,
        "Electrical Resistivity": 2.19e-05,
        "Specific Heat Capacity": 0.475,
        "Thermal Conductivity": 46.6
    },
    {
        "name": "AISI 6150H Steel, normalized, 50 mm (2 in.) round",
        "composition": "C0.54Cr1.2Fe97.88Mn1.0P0.035Si0.3S0.04V0.15",
        "Density": 7.85,
        "Hardness, Brinell": 262.0,
        "Hardness, Knoop": 287.0,
        "Hardness, Rockwell B": 98.0,
        "Hardness, Rockwell C": 26.0,
        "Hardness, Vickers": 276.0,
        "Tensile Strength, Ultimate": 896.0,
        "Tensile Strength, Yield": 515.0,
        "Elongation at Break": 20.7,
        "Modulus of Elasticity": 205.0,
        "Bulk Modulus": 160.0,
        "Poissons Ratio": 0.29,
        "Machinability": 55.0,
        "Shear Modulus": 80.0,
        "Electrical Resistivity": 2.34e-05,
        "Specific Heat Capacity": 0.475,
        "Thermal Conductivity": 46.6
    },
    {
        "name": "Sandvik Osprey 4340 Low Alloy Steel Powder (Grade 90% - 22)",
        "composition": "C0.43Cr0.9Fe95.75Mn0.8Mo0.3Ni2.0Si0.35",
        "Particle Size": 10.0
    },
    {
        "name": "ASTM A514 Steel, grade B, plate thickness 19-32 mm (0.75-1.25 in)",
        "composition": "B0.005C0.21Cr0.65Fe98.0Mn1.0Mo0.25P0.035Si0.35S0.4Ti0.03V0.08",
        "Density": 7.8,
        "Tensile Strength, Ultimate": 760.0,
        "Tensile Strength, Yield": 690.0,
        "Elongation at Break": 18.0,
        "Bulk Modulus": 160.0,
        "Shear Modulus": 80.0
    },
    {
        "name": "AISI 86B30H Steel, water quenched 845\u00b0C (1550\u00b0F), 595\u00b0C (1100\u00b0F) temper, 100 mm (4 in.) round",
        "composition": "B0.003C0.33Cr0.65Fe98.0795Mn0.95Mo0.25Ni0.75P0.035Si0.3S0.04",
        "Density": 7.85,
        "Hardness, Brinell": 197.0,
        "Hardness, Knoop": 219.0,
        "Hardness, Rockwell B": 92.0,
        "Hardness, Rockwell C": 13.0,
        "Hardness, Vickers": 207.0,
        "Tensile Strength, Ultimate": 660.0,
        "Tensile Strength, Yield": 495.0,
        "Elongation at Break": 25.5,
        "Modulus of Elasticity": 205.0,
        "Bulk Modulus": 160.0,
        "Poissons Ratio": 0.29,
        "Machinability": 70.0,
        "Shear Modulus": 80.0,
        "Electrical Resistivity": 2.34e-05,
        "CTE, linear": 14.0,
        "Specific Heat Capacity": 0.475,
        "Thermal Conductivity": 46.6
    },
    {
        "name": "Sandvik Osprey 17-4 PH/MA Stainless Steel Master Alloy Powder (Grade 80% - 22)",
        "composition": "Al0.1C0.07Cr52.0Cu14.0Fe23.8Mn2.0Ni14.0Nb0.9N0.9O0.25P0.045Si3.0S0.03Ti0.01",
        "Particle Size": 12.0
    },
    {
        "name": "AISI 4620 Steel, quenched 900\u00b0C (1650\u00b0F), 425\u00b0C (800\u00b0F) temper",
        "composition": "C0.22Fe97.38Mn0.65Mo0.3Ni2.0P0.035Si0.35S0.04",
        "Density": 7.85,
        "Hardness, Brinell": 315.0,
        "Hardness, Knoop": 344.0,
        "Hardness, Rockwell C": 34.0,
        "Hardness, Vickers": 331.0,
        "Modulus of Elasticity": 205.0,
        "Compressive Yield Strength": 1650.0,
        "Bulk Modulus": 160.0,
        "Poissons Ratio": 0.29,
        "Machinability": 65.0,
        "Shear Modulus": 80.0,
        "Charpy Impact": 75.0,
        "Electrical Resistivity": 2.45e-05,
        "Specific Heat Capacity": 0.475,
        "Thermal Conductivity": 44.5
    },
    {
        "name": "Titanium Ti-15Mo-5Zr ST 730\u00b0C, Aged 400\u00b0C",
        "composition": "H0.02Fe0.35Mo15.0N0.05O0.2Ti80.0Zr5.0",
        "Density": 5.06,
        "Tensile Strength, Ultimate": 1700.0,
        "Elongation at Break": 0.0,
        "Modulus of Elasticity": 105.0,
        "Poissons Ratio": 0.33,
        "Shear Modulus": 34.0,
        "Charpy Impact, Notched": 25.0,
        "Electrical Resistivity": 0.00015,
        "Magnetic Permeability": 1.0,
        "CTE, linear": 9.2,
        "Specific Heat Capacity": 0.54,
        "Thermal Conductivity": 7.5,
        "Beta Transus": 730.0
    },
    {
        "name": "JIS SK3M Water Hardening Tool Steel",
        "composition": "C1.1Cr0.3Cu0.25Fe99.0Mn0.5Ni0.25P0.03Si0.35S0.03",
        "Density": 7.83,
        "Hardness, Brinell": 280.0,
        "Modulus of Elasticity": 205.0,
        "Poissons Ratio": 0.28,
        "Shear Modulus": 80.0,
        "Electrical Resistivity": 3e-05,
        "CTE, linear": 13.8,
        "Specific Heat Capacity": 0.461,
        "Thermal Conductivity": 48.0,
        "Processing Temperature": 175.0,
        "Annealing Temperature": 740.0
    },
    {
        "name": "ASTM A213 T12 Alloy Steel, Chromium Molybdenum",
        "composition": "C0.15Cr1.25Fe98.41Mn0.61Mo0.65P0.025Si0.5S0.025",
        "Density": 7.75,
        "Tensile Strength, Ultimate": 415.0,
        "Tensile Strength, Yield": 220.0,
        "Elongation at Break": 30.0,
        "Rupture Strength": 127.0
    },
    {
        "name": "AISI Type 302B Stainless Steel, annealed bar",
        "composition": "C0.15Cr18.0Fe68.0Mn2.0Ni9.0P0.045Si3.0S0.03",
        "Density": 8.0,
        "Hardness, Brinell": 147.0,
        "Hardness, Knoop": 164.0,
        "Hardness, Rockwell B": 85.0,
        "Hardness, Vickers": 169.0,
        "Tensile Strength, Ultimate": 620.0,
        "Tensile Strength, Yield": 275.0,
        "Elongation at Break": 50.0,
        "Tensile Modulus": 195.0,
        "Izod Impact": 108.0,
        "Electrical Resistivity": 7.2e-05,
        "Magnetic Permeability": 1.008,
        "CTE, linear": 20.2,
        "Specific Heat Capacity": 0.5,
        "Thermal Conductivity": 21.6,
        "Melting Point": 1370.0,
        "Solidus": 1370.0,
        "Liquidus": 1400.0
    },
    {
        "name": "Bethlehem Steel ASTM A572 Grade 50 3/16 to 1-1/2 in. thick, as-rolled steel plate\n      \n      \u00a0(discontinued **)",
        "composition": "C0.23Fe97.93Mn1.35P0.04Si0.4S0.05",
        "Density": 7.8,
        "Hardness, Brinell": 135.0,
        "Hardness, Rockwell B": 74.0,
        "Tensile Strength at Break": 448.0,
        "Tensile Strength, Yield": 345.0,
        "Elongation at Break": 19.0,
        "Bend Radius, Minimum": 3.0
    },
    {
        "name": "Bethlehem Steel ASTM A36, >8 to 15 in. thick, as-rolled steel plate\n      \n      \u00a0(discontinued **)",
        "composition": "C0.29Cu0.02Fe98.0Mn1.2P0.04Si0.4S0.05",
        "Density": 7.8,
        "Hardness, Brinell": 119.0,
        "Hardness, Rockwell B": 67.0,
        "Tensile Strength at Break": 400.0,
        "Tensile Strength, Yield": 221.0,
        "Elongation at Break": 21.0,
        "Bend Radius, Minimum": 3.0
    },
    {
        "name": "Overview of materials for Medium Carbon Steel",
        "composition": "Al1.15B0.003C1.29Cr4.5Co8.0Cu0.5Fe100.0Mn3.0Mo4.25Ni10.0P0.4Si2.2S0.5V1.0",
        "Density": 7.75,
        "Particle Size": 6.7,
        "Hardness, Brinell": 126.0,
        "Hardness, Knoop": 145.0,
        "Hardness, Rockwell B": 71.0,
        "Hardness, Rockwell C": 9.0,
        "Hardness, Vickers": 131.0,
        "Tensile Strength, Ultimate": 450.0,
        "Tensile Strength, Yield": 230.0,
        "Elongation at Break": 5.0,
        "Reduction of Area": 20.0,
        "Modulus of Elasticity": 187.0,
        "Bulk Modulus": 152.0,
        "Poissons Ratio": 0.28,
        "Fatigue Strength": 138.0,
        "Fracture Toughness": 80.9,
        "Machinability": 40.0,
        "Shear Modulus": 72.0,
        "Izod Impact": 9.0,
        "Charpy Impact": 10.8,
        "Electrical Resistivity": 1.66e-05,
        "CTE, linear": 10.4,
        "Specific Heat Capacity": 0.47,
        "Thermal Conductivity": 21.9,
        "Melting Point": 1420.0,
        "Maximum Service Temperature, Air": 400.0,
        "Processing Temperature": 166.0
    },
    {
        "name": "AISI 1015 Steel, cold drawn, 19-32 mm (0.75-1.25 in) round",
        "composition": "C0.18Fe99.57Mn0.6P0.04S0.05",
        "Density": 7.87,
        "Hardness, Brinell": 111.0,
        "Hardness, Knoop": 129.0,
        "Hardness, Rockwell B": 64.0,
        "Hardness, Vickers": 115.0,
        "Tensile Strength, Ultimate": 385.0,
        "Tensile Strength, Yield": 325.0,
        "Elongation at Break": 18.0,
        "Reduction of Area": 40.0,
        "Modulus of Elasticity": 205.0,
        "Bulk Modulus": 160.0,
        "Poissons Ratio": 0.29,
        "Machinability": 60.0,
        "Shear Modulus": 80.0,
        "Electrical Resistivity": 2.92e-05,
        "Specific Heat Capacity": 0.486,
        "Thermal Conductivity": 51.9
    },
    {
        "name": "AISI 8650 Steel, normalized, 13 mm (0.5 in.) round",
        "composition": "C0.53Cr0.6Fe97.67Mn1.0Mo0.25Ni0.7P0.035Si0.3S0.045",
        "Density": 7.85,
        "Hardness, Brinell": 363.0,
        "Hardness, Knoop": 392.0,
        "Hardness, Rockwell B": 100.0,
        "Hardness, Rockwell C": 40.0,
        "Hardness, Vickers": 384.0,
        "Tensile Strength, Ultimate": 1255.0,
        "Tensile Strength, Yield": 903.0,
        "Elongation at Break": 10.3,
        "Modulus of Elasticity": 205.0,
        "Bulk Modulus": 160.0,
        "Poissons Ratio": 0.29,
        "Machinability": 60.0,
        "Shear Modulus": 80.0,
        "Electrical Resistivity": 2.34e-05,
        "Specific Heat Capacity": 0.475,
        "Thermal Conductivity": 46.6
    },
    {
        "name": "Cast Stainless Steel HH33, UNS J93513",
        "composition": "C0.38Cr26.0Fe63.2Mn1.5Mo0.5Ni14.0P0.04Si2.0S0.04"
    },
    {
        "name": "AISI 51B60H Steel, annealed 815\u00b0C (1500\u00b0F)",
        "composition": "B0.003C0.65Cr1.0Fe98.05Mn1.1P0.035Si0.3S0.04",
        "Density": 7.85,
        "Hardness, Brinell": 197.0,
        "Hardness, Knoop": 219.0,
        "Hardness, Rockwell B": 92.0,
        "Hardness, Rockwell C": 13.0,
        "Hardness, Vickers": 207.0,
        "Tensile Strength, Ultimate": 724.0,
        "Tensile Strength, Yield": 275.0,
        "Elongation at Break": 17.2,
        "Modulus of Elasticity": 205.0,
        "Bulk Modulus": 160.0,
        "Poissons Ratio": 0.29,
        "Machinability": 55.0,
        "Shear Modulus": 80.0,
        "Izod Impact": 10.0,
        "Electrical Resistivity": 2.19e-05,
        "Specific Heat Capacity": 0.475,
        "Thermal Conductivity": 46.6
    },
    {
        "name": "AISI 1132 Steel, hot rolled, 19-32 mm (0.75-1.25 in) round",
        "composition": "C0.34Fe98.3Mn1.65P0.04S0.13",
        "Density": 7.87,
        "Hardness, Brinell": 167.0,
        "Hardness, Knoop": 188.0,
        "Hardness, Rockwell B": 85.0,
        "Hardness, Vickers": 175.0,
        "Tensile Strength, Ultimate": 570.0,
        "Tensile Strength, Yield": 315.0,
        "Elongation at Break": 16.0,
        "Reduction of Area": 40.0,
        "Modulus of Elasticity": 200.0,
        "Bulk Modulus": 160.0,
        "Poissons Ratio": 0.29,
        "Shear Modulus": 80.0,
        "Electrical Resistivity": 1.74e-05,
        "CTE, linear": 13.9,
        "Specific Heat Capacity": 0.472,
        "Thermal Conductivity": 51.9
    },
    {
        "name": "ASTM A525M Galvanized Steel",
        "composition": "C0.15Cu0.2Fe99.4875Mn0.6P0.035S0.04",
        "Density": 7.8,
        "Coating Weight": 700.0,
        "Modulus of Elasticity": 200.0,
        "Bulk Modulus": 160.0,
        "Poissons Ratio": 0.29,
        "Shear Modulus": 80.0,
        "Electrical Resistivity": 1.7e-05,
        "CTE, linear": 12.0,
        "Specific Heat Capacity": 0.47,
        "Thermal Conductivity": 52.0
    },
    {
        "name": "AISI 9255 Steel, oil quenched from 885\u00b0C (1625\u00b0F), 540\u00b0C (1000\u00b0F) temper, 50 mm (2 in.) round",
        "composition": "C0.59Fe96.99Mn0.95P0.035Si2.2S0.04",
        "Density": 7.85,
        "Hardness, Brinell": 302.0,
        "Hardness, Knoop": 328.0,
        "Hardness, Rockwell B": 99.0,
        "Hardness, Rockwell C": 32.0,
        "Hardness, Vickers": 319.0,
        "Tensile Strength, Ultimate": 1070.0,
        "Tensile Strength, Yield": 703.0,
        "Elongation at Break": 18.0,
        "Modulus of Elasticity": 200.0,
        "Bulk Modulus": 160.0,
        "Poissons Ratio": 0.29,
        "Machinability": 40.0,
        "Shear Modulus": 80.0,
        "Electrical Resistivity": 1.74e-05,
        "CTE, linear": 14.7,
        "Specific Heat Capacity": 0.472,
        "Thermal Conductivity": 51.9
    },
    {
        "name": "AISI 8630H Steel, water quenched 845\u00b0C (1550\u00b0F), 595\u00b0C (1100\u00b0F) temper, 25 mm (1 in.) round",
        "composition": "C0.33Cr0.65Fe98.08Mn0.95Mo0.25Ni0.75P0.035Si0.3S0.04",
        "Density": 7.85,
        "Hardness, Brinell": 241.0,
        "Hardness, Knoop": 265.0,
        "Hardness, Rockwell B": 97.0,
        "Hardness, Vickers": 254.0,
        "Tensile Strength, Ultimate": 814.0,
        "Tensile Strength, Yield": 695.0,
        "Elongation at Break": 18.7,
        "Modulus of Elasticity": 205.0,
        "Bulk Modulus": 160.0,
        "Poissons Ratio": 0.29,
        "Machinability": 70.0,
        "Shear Modulus": 80.0,
        "Electrical Resistivity": 2.34e-05,
        "CTE, linear": 14.0,
        "Specific Heat Capacity": 0.475,
        "Thermal Conductivity": 46.6
    },
    {
        "name": "Titanium Ti-13V-11Cr-3Al; (Ti-13-11-3) Annealed 850\u00b0C (1560\u00b0F) + Aged 510\u00b0C 8 hr",
        "composition": "Al3.0C0.1Cr11.0H0.015Fe0.35N0.08O0.2Ti73.0V13.0",
        "Density": 4.82,
        "Hardness, Brinell": 400.0,
        "Hardness, Knoop": 437.0,
        "Hardness, Rockwell C": 43.0,
        "Hardness, Vickers": 418.0,
        "Tensile Strength, Ultimate": 1210.0,
        "Tensile Strength, Yield": 1140.0,
        "Elongation at Break": 7.0,
        "Tensile Modulus": 110.0,
        "Compressive Yield Strength": 1070.0,
        "Ultimate Bearing Strength": 2170.0,
        "Bearing Yield Strength": 1690.0,
        "Poissons Ratio": 0.3,
        "Fatigue Strength": 260.0,
        "Fracture Toughness": 38.0,
        "Shear Modulus": 43.0,
        "Shear Strength": 720.0,
        "Charpy Impact": 8.0,
        "Electrical Resistivity": 0.00014,
        "CTE, linear": 9.7,
        "Specific Heat Capacity": 0.833,
        "Thermal Conductivity": 6.9,
        "Beta Transus": 700.0
    },
    {
        "name": "Special Metals UDIMAR\u00ae alloy 300 Fe-Ni Maraging Steel",
        "composition": "Al0.15C0.03Co9.5Fe68.8Mn0.1Mo5.2Ni19.0P0.01Si0.1S0.01Ti0.8",
        "Density": 8.0,
        "Hardness, Rockwell C": 52.0,
        "Tensile Strength, Ultimate": 2000.0,
        "Tensile Strength, Yield": 1930.0,
        "Elongation at Break": 16.0,
        "Reduction of Area": 70.0,
        "Magnetic Permeability": 77.5,
        "CTE, linear": 8.64,
        "Specific Heat Capacity": 0.335,
        "Thermal Conductivity": 19.6,
        "Melting Point": 1427.0,
        "Solidus": 1427.0,
        "Liquidus": 1454.0
    },
    {
        "name": "AISI 1340 Steel, oil quenched from 830\u00b0C (1525\u00b0F), 595\u00b0C (1100\u00b0F) temper, 25 mm (1 in.) round",
        "composition": "C0.43Fe97.87Mn1.9P0.035Si0.35S0.04",
        "Density": 7.87,
        "Hardness, Brinell": 241.0,
        "Hardness, Knoop": 265.0,
        "Hardness, Rockwell B": 97.0,
        "Hardness, Rockwell C": 22.0,
        "Hardness, Vickers": 254.0,
        "Tensile Strength, Ultimate": 814.0,
        "Tensile Strength, Yield": 676.0,
        "Elongation at Break": 21.7,
        "Reduction of Area": 60.1,
        "Modulus of Elasticity": 200.0,
        "Bulk Modulus": 160.0,
        "Poissons Ratio": 0.29,
        "Machinability": 50.0,
        "Shear Modulus": 80.0,
        "Electrical Resistivity": 1.74e-05,
        "CTE, linear": 13.9,
        "Specific Heat Capacity": 0.472,
        "Thermal Conductivity": 51.9
    },
    {
        "name": "Titanium Ti-5Al-2.5Sn, ELI, Annealed",
        "composition": "Al5.0Fe0.25O0.12Sn2.5Ti92.5",
        "Density": 4.48,
        "Hardness, Brinell": 311.0,
        "Hardness, Knoop": 337.0,
        "Hardness, Rockwell C": 33.0,
        "Hardness, Vickers": 325.0,
        "Tensile Strength, Ultimate": 775.0,
        "Tensile Strength, Yield": 720.0,
        "Elongation at Break": 18.0,
        "Creep Strength": 276.0,
        "Tensile Modulus": 110.0,
        "Notched Tensile Strength": 1080.0,
        "Poissons Ratio": 0.31,
        "Fatigue Strength": 410.0,
        "Fracture Toughness": 88.0,
        "Shear Modulus": 48.0,
        "Charpy Impact": 44.0,
        "Electrical Resistivity": 0.00016,
        "CTE, linear": 9.5,
        "Specific Heat Capacity": 0.674,
        "Thermal Conductivity": 7.8,
        "Melting Point": 1590.0,
        "Liquidus": 1590.0,
        "Maximum Service Temperature, Air": 480.0,
        "Beta Transus": 1040.0
    },
    {
        "name": "Assab Steels CALMAX Plastic Mold Material",
        "composition": "C0.6Cr4.5Fe93.05Mn0.8Mo0.5Si0.35V0.2",
        "Density": 7.72,
        "Hardness, Brinell": 200.0,
        "Hardness, Rockwell C": 64.0,
        "Modulus of Elasticity": 188.0,
        "Compressive Yield Strength": 2100.0,
        "Compressive Strength": 2700.0,
        "Fracture Toughness": 29.0,
        "Charpy Impact": 32.0,
        "CTE, linear": 13.0,
        "Specific Heat Capacity": 0.607,
        "Thermal Conductivity": 4.61
    },
    {
        "name": "AISI 4340 Steel, oil quenched 830\u00b0C (1525\u00b0F), 540\u00b0C (1000\u00b0F) temper, nitrided",
        "composition": "C0.43Cr0.9Fe96.33Mn0.8Mo0.3Ni2.0P0.035Si0.3S0.04",
        "Density": 7.85,
        "Hardness, Knoop": 335.0,
        "Hardness, Rockwell C": 33.0,
        "Hardness, Vickers": 323.0,
        "Modulus of Elasticity": 200.0,
        "Bulk Modulus": 159.0,
        "Poissons Ratio": 0.29,
        "Fatigue Strength": 595.0,
        "Machinability": 50.0,
        "Shear Modulus": 78.0,
        "Electrical Resistivity": 7.97e-05,
        "CTE, linear": 14.5,
        "Specific Heat Capacity": 0.475,
        "Thermal Conductivity": 44.5
    },
    {
        "name": "Bethlehem Steel ASTM A633 Grade E 3/16 to 1-1/2 in. thick, steel plate\n      \n      \u00a0(discontinued **)",
