Repository: KylinGuo/HEA

File: data.json (part 4 of 70)
[
        "composition": "C0.22Fe97.595Mn1.5P0.035Si0.5S0.04V0.11",
        "Density": 7.8,
        "Hardness, Brinell": 159.0,
        "Hardness, Rockwell B": 83.0,
        "Tensile Strength at Break": 552.0,
        "Tensile Strength, Yield": 414.0,
        "Elongation at Break": 21.0
    },
    {
        "name": "Ovako C55R EN 10083-2:2006 (ref) Steel, Hardening",
        "composition": "C0.6Cr0.4Fe98.86Mn0.9Mo0.1Ni0.4P0.03Si0.4S0.04",
        "Density": 7.8,
        "Hardness, Brinell": 40.0,
        "Tensile Strength": 800.0,
        "Tensile Strength, Yield": 550.0,
        "Elongation at Break": 15.0,
        "Reduction of Area": 40.0,
        "Modulus of Elasticity": 210.0,
        "Poissons Ratio": 0.3,
        "Shear Modulus": 80.0,
        "Electrical Resistivity": 2e-06,
        "CTE, linear": 12.0,
        "Specific Heat Capacity": 0.46,
        "Thermal Conductivity": 40.0,
        "Transformation Temperature": 750.0,
        "Weldability": 0.83
    },
    {
        "name": "AISI 1030 Steel, water quenched from 870\u00b0C (1600\u00b0F), 650\u00b0C (1200\u00b0F) temper, 25 mm (1 in.) round",
        "composition": "C0.34Fe99.13Mn0.9P0.04S0.05",
        "Density": 7.87,
        "Hardness, Brinell": 170.0,
        "Hardness, Knoop": 191.0,
        "Hardness, Rockwell B": 86.0,
        "Hardness, Vickers": 178.0,
        "Tensile Strength, Ultimate": 580.0,
        "Tensile Strength, Yield": 425.0,
        "Elongation at Break": 28.5,
        "Reduction of Area": 71.4,
        "Modulus of Elasticity": 206.0,
        "Bulk Modulus": 163.0,
        "Poissons Ratio": 0.29,
        "Shear Modulus": 80.0,
        "Electrical Resistivity": 1.66e-05,
        "CTE, linear": 11.7,
        "Specific Heat Capacity": 0.486,
        "Thermal Conductivity": 50.7
    },
    {
        "name": "Cast Stainless Steel HF30, ASTM A608",
        "composition": "C0.35Cr23.0Fe71.3Mn1.5Mo0.5Ni12.0P0.04Si2.0S0.04"
    },
    {
        "name": "AISI 4118H Steel, heat treated, 100 mm (4 in.) round",
        "composition": "C0.23Cr0.7Fe98.7Mn1.0Mo0.15P0.035Si0.3S0.04",
        "Density": 7.85,
        "Hardness, Brinell": 192.0,
        "Hardness, Knoop": 214.0,
        "Hardness, Rockwell B": 91.0,
        "Hardness, Rockwell C": 11.0,
        "Hardness, Vickers": 201.0,
        "Tensile Strength, Ultimate": 641.0,
        "Tensile Strength, Yield": 300.0,
        "Elongation at Break": 28.8,
        "Reduction of Area": 48.9,
        "Modulus of Elasticity": 205.0,
        "Bulk Modulus": 160.0,
        "Poissons Ratio": 0.29,
        "Machinability": 60.0,
        "Shear Modulus": 80.0,
        "Electrical Resistivity": 2.45e-05,
        "Specific Heat Capacity": 0.475,
        "Thermal Conductivity": 44.5
    },
    {
        "name": "AISI 4320 Steel, quenched 900\u00b0C (1650\u00b0F), 425\u00b0C (800\u00b0F) temper",
        "composition": "C0.22Cr0.6Fe96.98Mn0.65Mo0.3Ni2.0P0.035Si0.3S0.04",
        "Density": 7.85,
        "Hardness, Knoop": 371.0,
        "Hardness, Rockwell C": 37.0,
        "Hardness, Vickers": 358.0,
        "Modulus of Elasticity": 205.0,
        "Compressive Yield Strength": 1790.0,
        "Bulk Modulus": 160.0,
        "Poissons Ratio": 0.29,
        "Machinability": 60.0,
        "Shear Modulus": 80.0,
        "Charpy Impact": 41.0,
        "Electrical Resistivity": 2.45e-05,
        "CTE, linear": 11.3,
        "Specific Heat Capacity": 0.475,
        "Thermal Conductivity": 44.5
    },
    {
        "name": "Niagara LaSalle 1215 Cold Finished Steel Bar",
        "composition": "C0.09Fe98.95Mn1.05P0.09S0.35",
        "Hardness, Brinell": 167.0,
        "Tensile Strength": 538.0,
        "Tensile Strength, Yield": 414.0,
        "Elongation at Break": 10.0,
        "Reduction of Area": 35.0
    },
    {
        "name": "AISI 1015 Steel, normalized at 925\u00b0C (1700\u00b0F), 25 mm (1 in.) round",
        "composition": "C0.18Fe99.57Mn0.6P0.04S0.05",
        "Density": 7.87,
        "Hardness, Brinell": 121.0,
        "Hardness, Knoop": 140.0,
        "Hardness, Rockwell B": 68.0,
        "Hardness, Vickers": 126.0,
        "Tensile Strength, Ultimate": 424.0,
        "Tensile Strength, Yield": 325.0,
        "Elongation at Break": 37.0,
        "Reduction of Area": 69.6,
        "Modulus of Elasticity": 200.0,
        "Bulk Modulus": 160.0,
        "Poissons Ratio": 0.29,
        "Machinability": 60.0,
        "Shear Modulus": 80.0,
        "Electrical Resistivity": 2.92e-05,
        "CTE, linear": 14.2,
        "Specific Heat Capacity": 0.486,
        "Thermal Conductivity": 51.9
    },
    {
        "name": "Universal Wire Works 316L Stainless Steel Electrode",
        "composition": "C0.04Cr18.5Fe64.1Mn1.75Mo2.25Ni12.9Si0.5",
        "Tensile Strength, Ultimate": 593.0,
        "Elongation at Break": 42.0
    },
    {
        "name": "Sandvik 304-6LR11 Billet",
        "composition": "C0.05Cr18.5Fe70.2Mn1.3Ni9.5P0.04Si0.4S0.015",
        "Hardness, Brinell": 170.0,
        "Tensile Strength, Ultimate": 450.0,
        "Tensile Strength, Yield": 190.0,
        "Elongation at Break": 45.0,
        "Reduction of Area": 50.0,
        "Charpy Impact": 100.0
    },
    {
        "name": "Crucible Steel AIRKOOL\u00ae (AISI A2) Tool Steel",
        "composition": "C1.0Cr5.25Fe91.55Mn0.85Mo1.1V0.25",
        "Density": 7.86,
        "Hardness, Brinell": 197.0,
        "Hardness, Rockwell C": 60.0,
        "Modulus of Elasticity": 207.0,
        "Charpy Impact": 53.0,
        "CTE, linear": 14.0,
        "Thermal Conductivity": 26.0,
        "Shrinkage": 0.06
    },
    {
        "name": "AISI 1030 Steel, cold drawn, 19-32 mm (0.75-1.25 in) round",
        "composition": "C0.34Fe99.13Mn0.9P0.04S0.05",
        "Density": 7.85,
        "Hardness, Brinell": 149.0,
        "Hardness, Knoop": 169.0,
        "Hardness, Rockwell B": 80.0,
        "Hardness, Vickers": 155.0,
        "Tensile Strength, Ultimate": 525.0,
        "Tensile Strength, Yield": 440.0,
        "Elongation at Break": 12.0,
        "Reduction of Area": 35.0,
        "Modulus of Elasticity": 206.0,
        "Bulk Modulus": 163.0,
        "Poissons Ratio": 0.29,
        "Machinability": 70.0,
        "Shear Modulus": 80.0,
        "Electrical Resistivity": 1.66e-05,
        "CTE, linear": 11.7,
        "Specific Heat Capacity": 0.486,
        "Thermal Conductivity": 51.9
    },
    {
        "name": "AISI E9310 Steel, normalized, machined to 13.7 mm rounds, pseudocarburized, 800\u00b0C (1470\u00b0F) reheat, 150\u00b0C (300\u00b0F) temper",
        "composition": "C0.13Cr1.4Fe95.19Mn0.65Mo0.15Ni3.5P0.025Si0.35S0.025",
        "Density": 7.85,
        "Hardness, Brinell": 341.0,
        "Hardness, Knoop": 369.0,
        "Hardness, Rockwell B": 99.0,
        "Hardness, Rockwell C": 37.0,
        "Hardness, Vickers": 361.0,
        "Tensile Strength, Ultimate": 1131.0,
        "Tensile Strength, Yield": 965.0,
        "Elongation at Break": 16.0,
        "Modulus of Elasticity": 200.0,
        "Bulk Modulus": 160.0,
        "Poissons Ratio": 0.29,
        "Machinability": 50.0,
        "Shear Modulus": 80.0,
        "Electrical Resistivity": 1.74e-05,
        "CTE, linear": 14.7,
        "Specific Heat Capacity": 0.472,
        "Thermal Conductivity": 51.9
    },
    {
        "name": "AISI 4028H Electrical Furnace Alloy Steel, Composition Spec",
        "composition": "C0.3Fe99.01Mn1.0P0.035Si0.3S0.04",
        "Density": 7.85
    },
    {
        "name": "Ladish D-6a Ultrahigh Strength Steel",
        "composition": "C0.48Cr1.2Fe96.6Mn0.9Mo1.1Ni0.7P0.035Si0.3S0.04V0.1",
        "Density": 7.87,
        "Modulus of Elasticity": 205.0,
        "Poissons Ratio": 0.28,
        "Shear Modulus": 80.0
    },
    {
        "name": "Cast Stainless Steel CA15, UNS J91150",
        "composition": "C0.15Cr14.0Fe82.0Mn1.0Mo0.5Ni1.0P0.04Si1.5S0.04"
    },
    {
        "name": "ASTM A517 Low Alloy Steel, Grade F",
        "composition": "B0.006C0.2Cr0.65Fe96.8Mn1.0Mo0.6Ni1.0P0.035Si0.35S0.04",
        "Density": 7.75,
        "Tensile Strength, Ultimate": 795.0,
        "Tensile Strength, Yield": 690.0,
        "Elongation at Break": 16.0,
        "Modulus of Elasticity": 200.0,
        "Bulk Modulus": 160.0,
        "Poissons Ratio": 0.29,
        "Shear Modulus": 80.0,
        "Electrical Resistivity": 1.7e-05,
        "CTE, linear": 12.0,
        "Specific Heat Capacity": 0.47,
        "Thermal Conductivity": 52.0
    },
    {
        "name": "AISI 1080 Steel, oil quenched from 815\u00b0C (1500\u00b0F), 595\u00b0C (1100\u00b0F) temper",
        "composition": "C0.88Fe98.65Mn0.9P0.04S0.05",
        "Density": 7.85,
        "Hardness, Brinell": 302.0,
        "Hardness, Knoop": 328.0,
        "Hardness, Rockwell B": 99.0,
        "Hardness, Rockwell C": 32.0,
        "Hardness, Vickers": 319.0,
        "Tensile Strength, Ultimate": 1050.0,
        "Tensile Strength, Yield": 738.0,
        "Elongation at Break": 17.0,
        "Reduction of Area": 43.6,
        "Modulus of Elasticity": 205.0,
        "Bulk Modulus": 160.0,
        "Poissons Ratio": 0.29,
        "Shear Modulus": 80.0,
        "Electrical Resistivity": 1.8e-05,
        "CTE, linear": 13.7,
        "Specific Heat Capacity": 0.49,
        "Thermal Conductivity": 47.7
    },
    {
        "name": "Overview of materials for Mold Steel",
        "composition": "Al1.6C1.7Cr18.0Cu3.5Fe99.9Mn2.0Mo2.3Ni9.2P0.03Si1.5S0.15V3.0",
        "Density": 7.64,
        "Hardness, Brinell": 187.0,
        "Hardness, Rockwell C": 22.0,
        "Tensile Strength, Ultimate": 441.0,
        "Tensile Strength, Yield": 689.0,
        "Elongation at Break": 4.0,
        "Elongation at Yield": 8.0,
        "Reduction of Area": 6.0,
        "Modulus of Elasticity": 150.0,
        "Compressive Yield Strength": 862.0,
        "Machinability": 55.0,
        "Charpy Impact": 7.59,
        "Charpy Impact, Unnotched": 19.0,
        "Electrical Resistivity": 1.9e-05,
        "Magnetic Coercive Force, Hc": 15.0,
        "CTE, linear": 10.2,
        "Specific Heat Capacity": 0.46,
        "Thermal Conductivity": 16.6,
        "Processing Temperature": 180.0,
        "Annealing Temperature": 710.0
    },
    {
        "name": "ThyssenKrupp PAS 420 Structural Steel for Cold Forming",
        "composition": "C0.1Fe97.9Mn1.6Nb0.07P0.025Si0.15S0.01V0.1",
        "Tensile Strength at Break": 480.0,
        "Tensile Strength, Yield": 420.0,
        "Elongation at Break": 19.0,
        "Charpy Impact": 40.0,
        "Bend Radius, Minimum": 0.5
    },
    {
        "name": "AISI 5160H Steel, oil quenched from 830\u00b0C (1525\u00b0F), 650\u00b0C (1200\u00b0F) temper, 50 mm (2 in.) round",
        "composition": "C0.65Cr1.0Fe98.05Mn1.1P0.035Si0.3S0.04",
        "Density": 7.85,
        "Hardness, Brinell": 248.0,
        "Hardness, Knoop": 272.0,
        "Hardness, Rockwell B": 98.0,
        "Hardness, Rockwell C": 23.0,
        "Hardness, Vickers": 261.0,
        "Tensile Strength, Ultimate": 779.0,
        "Tensile Strength, Yield": 580.0,
        "Elongation at Break": 21.8,
        "Modulus of Elasticity": 205.0,
        "Bulk Modulus": 160.0,
        "Poissons Ratio": 0.29,
        "Machinability": 55.0,
        "Shear Modulus": 80.0,
        "Electrical Resistivity": 2.19e-05,
        "Specific Heat Capacity": 0.475,
        "Thermal Conductivity": 46.6
    },
    {
        "name": "AISI Type 309S (Cb) Stainless Steel, soft tempered, wire, 12.7 mm diameter",
        "composition": "C0.08Cr23.0Fe59.0Mn2.0Ni14.0Nb0.8P0.045Si1.0S0.03",
        "Density": 8.0,
        "Hardness, Brinell": 147.0,
        "Hardness, Knoop": 164.0,
        "Hardness, Rockwell B": 85.0,
        "Hardness, Vickers": 169.0,
        "Tensile Strength, Ultimate": 725.0,
        "Tensile Strength, Yield": 620.0,
        "Elongation at Break": 35.0,
        "Modulus of Elasticity": 200.0,
        "Poissons Ratio": 0.3,
        "Shear Modulus": 77.0,
        "Izod Impact": 120.0,
        "Electrical Resistivity": 7.8e-05,
        "CTE, linear": 18.0,
        "Specific Heat Capacity": 0.5,
        "Thermal Conductivity": 15.6,
        "Melting Point": 1400.0,
        "Solidus": 1400.0,
        "Liquidus": 1455.0,
        "Maximum Service Temperature, Air": 1095.0
    },
    {
        "name": "Eagle Brass 301 Austenitic Stainless Steel, 1/2 Hardened",
        "composition": "C0.15Cr18.0Fe78.0Mn2.0Ni8.0P0.045Si1.0S0.03",
        "Density": 7.89,
        "Tensile Strength": 1030.0,
        "Tensile Strength, Yield": 758.0,
        "Elongation at Break": 15.0,
        "Tensile Modulus": 193.0,
        "CTE, linear": 18.7,
        "Thermal Conductivity": 16.3
    },
    {
        "name": "SHKH15-SHD High Carbon Bearing Steel (Composition Spec)",
        "composition": "C1.0Cr1.48Fe96.84Mn0.4Ni0.3Si0.28"
    },
    {
        "name": "Cast Stainless Steel 5342, AMS 5342D",
        "composition": "Al0.05C0.06Cr16.7Cu3.5Fe77.5Mn0.7Ni4.6Nb0.4N0.05P0.025Si1.0S0.025",
        "Hardness, Rockwell C": 30.0,
        "Tensile Strength, Ultimate": 896.0,
        "Tensile Strength, Yield": 827.0,
        "Elongation at Break": 10.0
    },
    {
        "name": "ASTM A542 Low Alloy Steel, Grade B, Class 4",
        "composition": "C0.15Cr2.5Cu0.25Fe96.12Mn0.6Ni0.25P0.015Si0.5S0.015V0.02",
        "Density": 7.8,
        "Tensile Strength, Ultimate": 585.0,
        "Tensile Strength, Yield": 380.0,
        "Elongation at Break": 20.0,
        "Modulus of Elasticity": 200.0,
        "Bulk Modulus": 160.0,
        "Poissons Ratio": 0.29,
        "Shear Modulus": 80.0,
        "Electrical Resistivity": 1.7e-05,
        "CTE, linear": 12.0,
        "Specific Heat Capacity": 0.47,
        "Thermal Conductivity": 52.0
    },
    {
        "name": "AK Steel 420 ULTRA HONE\u00ae Martensitic Stainless steel",
        "composition": "C0.15Cr14.0Fe87.85Mn1.0P0.04Si1.0S0.03",
        "Density": 7.74,
        "Hardness, Rockwell B": 88.0,
        "Hardness, Rockwell C": 55.0,
        "Tensile Strength, Ultimate": 1586.0,
        "Tensile Strength, Yield": 1344.0,
        "Elongation at Break": 25.0,
        "Modulus of Elasticity": 200.0,
        "Electrical Resistivity": 5.5e-05,
        "CTE, linear": 12.1,
        "Specific Heat Capacity": 0.46,
        "Thermal Conductivity": 24.9
    },
    {
        "name": "Assab Steels ASP 30 Cold Work Steel",
        "composition": "C1.28Cr4.2Co8.5Fe71.52Mo5.0W6.4V3.1",
        "Density": 7.89,
        "Hardness, Rockwell C": 66.0,
        "Modulus of Elasticity": 192.0,
        "Flexural Strength": 5500.0,
        "CTE, linear": 12.3,
        "Specific Heat Capacity": 0.586,
        "Thermal Conductivity": 26.0
    },
    {
        "name": "ASTM A782 Low Alloy Steel, Class 3",
        "composition": "C0.2Cr1.0Fe96.2Mn1.2P0.035Si0.8S0.04Zr0.12",
        "Density": 7.8,
        "Tensile Strength, Ultimate": 795.0,
        "Tensile Strength, Yield": 690.0,
        "Elongation at Break": 16.0,
        "Modulus of Elasticity": 200.0,
        "Bulk Modulus": 160.0,
        "Poissons Ratio": 0.29,
        "Shear Modulus": 80.0,
        "Electrical Resistivity": 1.7e-05,
        "CTE, linear": 12.0,
        "Specific Heat Capacity": 0.47,
        "Thermal Conductivity": 52.0
    },
    {
        "name": "AISI M1008 Merchant Quality Carbon Steel, Composition Spec",
        "composition": "C0.1Fe99.75Mn0.6P0.04S0.05"
    },
    {
        "name": "AISI 4815 Steel, pseudocarburized and oil quenched, 150\u00b0C (300\u00b0F) temper, 25 mm (1 in.) round",
        "composition": "C0.18Fe95.87Mn0.6Mo0.3Ni3.75P0.035Si0.3S0.04",
        "Density": 7.85,
        "Hardness, Brinell": 331.0,
        "Hardness, Knoop": 359.0,
        "Hardness, Rockwell B": 99.0,
        "Hardness, Rockwell C": 36.0,
        "Hardness, Vickers": 350.0,
        "Tensile Strength, Ultimate": 1095.0,
        "Tensile Strength, Yield": 917.0,
        "Elongation at Break": 16.0,
        "Modulus of Elasticity": 205.0,
        "Bulk Modulus": 160.0,
        "Poissons Ratio": 0.29,
        "Machinability": 50.0,
        "Shear Modulus": 80.0,
        "Electrical Resistivity": 3.1e-05,
        "Specific Heat Capacity": 0.475,
        "Thermal Conductivity": 44.5
    },
    {
        "name": "Cast Stainless Steel HE35, ASTM A608",
        "composition": "C0.4Cr30.0Fe65.2Mn1.5Mo0.5Ni11.0P0.04Si2.0S0.04"
    },
    {
        "name": "ATI Allvac\u00ae 6-2-4-2 Titanium Alloy, Heat Treatment: 982\u00b0C (1800\u00b0F) + Age",
        "composition": "Al6.0C0.1H0.015Fe0.05Mo2.0N0.04O0.2Sn2.0Ti86.0Zr4.0",
        "Density": 4.54,
        "Hardness, Brinell": 318.0,
        "Hardness, Knoop": 346.0,
        "Hardness, Rockwell C": 34.0,
        "Hardness, Vickers": 333.0,
        "Tensile Strength, Ultimate": 1035.0,
        "Tensile Strength, Yield": 966.0,
        "Elongation at Break": 15.0,
        "Reduction of Area": 30.0
    },
    {
        "name": "AISI 86B30H Steel, normalized, 100 mm (4 in.) round",
        "composition": "B0.003C0.33Cr0.65Fe98.0795Mn0.95Mo0.25Ni0.75P0.035Si0.3S0.04",
        "Density": 7.85,
        "Hardness, Brinell": 187.0,
        "Hardness, Knoop": 209.0,
        "Hardness, Rockwell B": 90.0,
        "Hardness, Rockwell C": 10.0,
        "Hardness, Vickers": 196.0,
        "Tensile Strength, Ultimate": 635.0,
        "Tensile Strength, Yield": 385.0,
        "Elongation at Break": 24.5,
        "Modulus of Elasticity": 205.0,
        "Bulk Modulus": 160.0,
        "Poissons Ratio": 0.29,
        "Machinability": 70.0,
        "Shear Modulus": 80.0,
        "Electrical Resistivity": 2.34e-05,
        "CTE, linear": 14.0,
        "Specific Heat Capacity": 0.475,
        "Thermal Conductivity": 46.6
    },
    {
        "name": "AISI Type 410S Stainless Steel, tempered at 678\u00b0C",
        "composition": "C0.08Cr12.5Fe85.0Mn1.0P0.04Si1.0S0.03",
        "Density": 7.8,
        "Tensile Strength, Ultimate": 300.0,
        "Tensile Strength, Yield": 270.0,
        "Elongation at Break": 29.5,
        "Modulus of Elasticity": 200.0,
        "Electrical Resistivity": 0.000108,
        "CTE, linear": 11.7,
        "Specific Heat Capacity": 0.46,
        "Thermal Conductivity": 28.7,
        "Melting Point": 1480.0,
        "Solidus": 1480.0,
        "Liquidus": 1530.0,
        "Maximum Service Temperature, Air": 815.0
    },
    {
        "name": "Titanium Beta C (Ti-3Al-8V-6Cr-4Mo-4Zr ST 815\u00b0C, Aged 425\u00b0C",
        "composition": "Al3.0C0.05Cr6.0Fe0.3Mo4.0N0.03O0.14Ti75.0V8.0Zr4.0",
        "Density": 4.82,
        "Tensile Strength, Ultimate": 1500.0,
        "Tensile Strength, Yield": 1420.0,
        "Elongation at Break": 8.0,
        "Modulus of Elasticity": 104.0,
        "Notched Tensile Strength": 720.0,
        "Poissons Ratio": 0.33,
        "Shear Modulus": 40.0,
        "Electrical Resistivity": 0.00016,
        "CTE, linear": 8.7,
        "Specific Heat Capacity": 0.515,
        "Thermal Conductivity": 6.2,
        "Melting Point": 1555.0,
        "Solidus": 1555.0,
        "Liquidus": 1650.0,
        "Beta Transus": 730.0
    },
    {
        "name": "AISI 4140H Steel, oil quenched, tempered 315\u00b0C (600\u00b0F), 25 mm (1 in.) round",
        "composition": "C0.44Cr1.2Fe97.93Mn1.1Mo0.3P0.035Si0.3S0.04",
        "Density": 7.85,
        "Hardness, Brinell": 455.0,
        "Hardness, Knoop": 488.0,
        "Hardness, Rockwell B": 110.0,
        "Hardness, Rockwell C": 48.0,
        "Hardness, Vickers": 482.0,
        "Tensile Strength, Ultimate": 1585.0,
        "Tensile Strength, Yield": 1345.0,
        "Elongation at Break": 11.0,
        "Reduction of Area": 40.0,
        "Modulus of Elasticity": 205.0,
        "Bulk Modulus": 160.0,
        "Poissons Ratio": 0.29,
        "Machinability": 65.0,
        "Shear Modulus": 80.0,
        "Izod Impact": 9.0,
        "Electrical Resistivity": 6.46e-05,
        "CTE, linear": 14.6,
        "Specific Heat Capacity": 0.561,
        "Thermal Conductivity": 42.6
    },
    {
        "name": "301 Stainless Steel",
        "composition": "C0.15Cr18.0Fe78.0Mn2.0Ni8.0N0.1P0.045Si1.0S0.03",
        "Density": 8.03,
        "Hardness, Brinell": 217.0,
        "Tensile Strength, Ultimate": 515.0,
        "Tensile Strength, Yield": 205.0,
        "Elongation at Break": 40.0,
        "Modulus of Elasticity": 212.0,
        "Electrical Resistivity": 7.2e-05,
        "Magnetic Permeability": 1.02,
        "CTE, linear": 19.5,
        "Specific Heat Capacity": 0.5,
        "Thermal Conductivity": 16.3,
        "Melting Point": 1399.0,
        "Solidus": 1399.0,
        "Liquidus": 1421.0
    },
    {
        "name": "Assab Steels 8407 SUPREME Hot Work Steel",
        "composition": "C0.39Cr5.2Fe90.71Mn0.4Mo1.4Si1.0V0.9",
        "Density": 7.67,
        "Hardness, Rockwell C": 52.0,
        "Tensile Strength at Break": 930.0,
        "Tensile Strength, Ultimate": 1820.0,
        "Tensile Strength, Yield": 720.0,
        "Elongation at Break": 20.0,
        "Reduction of Area": 90.0,
        "Modulus of Elasticity": 175.0,
        "Impact Test": 21.0,
        "CTE, linear": 13.9,
        "Thermal Conductivity": 27.6
    },
    {
        "name": "Eagle Brass 302 Austenitic Stainless Steel, 1/2 Hardened",
        "composition": "C0.15Cr19.0Fe75.0Mn2.0Ni10.0P0.045Si0.75S0.03",
        "Density": 7.89,
        "Tensile Strength": 1030.0,
        "Tensile Strength, Yield": 758.0,
        "Elongation at Break": 9.0,
        "Tensile Modulus": 193.0,
        "CTE, linear": 18.7,
        "Thermal Conductivity": 16.3
    },
    {
        "name": "AISI 8640H Steel, quenched 845\u00b0C (1550\u00b0F), 540\u00b0C (1000\u00b0F) temper",
        "composition": "C0.44Cr0.65Fe97.93Mn1.05Mo0.25Ni0.75P0.035Si0.3S0.04",
        "Density": 7.85,
        "Hardness, Knoop": 381.0,
        "Hardness, Rockwell C": 38.0,
        "Hardness, Vickers": 368.0,
        "Modulus of Elasticity": 205.0,
        "Bulk Modulus": 160.0,
        "Poissons Ratio": 0.29,
        "Machinability": 65.0,
        "Shear Modulus": 80.0,
        "Charpy Impact": 54.0,
        "Electrical Resistivity": 2.34e-05,
        "Specific Heat Capacity": 0.475,
        "Thermal Conductivity": 46.6
    },
    {
        "name": "AISI 8620H Steel, mock carburized, reheated and oil quenched, 150\u00b0C (300\u00b0F) temper, 100 mm (4 in.) round",
        "composition": "C0.23Cr0.65Fe98.22Mn0.95Mo0.25Ni0.75P0.035Si0.35S0.04",
        "Density": 7.85,
        "Hardness, Brinell": 207.0,
        "Hardness, Knoop": 229.0,
        "Hardness, Rockwell B": 93.0,
        "Hardness, Rockwell C": 15.0,
        "Hardness, Vickers": 217.0,
        "Tensile Strength, Ultimate": 675.0,
        "Tensile Strength, Yield": 400.0,
        "Elongation at Break": 24.3,
        "Reduction of Area": 57.6,
        "Modulus of Elasticity": 205.0,
        "Bulk Modulus": 160.0,
        "Poissons Ratio": 0.29,
        "Machinability": 65.0,
        "Shear Modulus": 80.0,
        "Electrical Resistivity": 2.34e-05,
        "Specific Heat Capacity": 0.475,
        "Thermal Conductivity": 46.6
    },
    {
        "name": "AISI 8650 Steel, oil quenched 800\u00b0C (1470\u00b0F), 650\u00b0C (1200\u00b0F) temper, 13 mm (0.5 in.) round",
        "composition": "C0.53Cr0.6Fe97.67Mn1.0Mo0.25Ni0.7P0.035Si0.3S0.045",
        "Density": 7.85,
        "Hardness, Brinell": 293.0,
        "Hardness, Knoop": 319.0,
        "Hardness, Rockwell B": 99.0,
        "Hardness, Rockwell C": 31.0,
        "Hardness, Vickers": 309.0,
        "Tensile Strength, Ultimate": 1020.0,
        "Tensile Strength, Yield": 945.0,
        "Elongation at Break": 18.5,
        "Modulus of Elasticity": 205.0,
        "Bulk Modulus": 160.0,
        "Poissons Ratio": 0.29,
        "Machinability": 60.0,
        "Shear Modulus": 80.0,
        "Electrical Resistivity": 2.34e-05,
        "Specific Heat Capacity": 0.475,
        "Thermal Conductivity": 46.6
    },
    {
        "name": "ASTM A738 Carbon Steel, Grade B",
        "composition": "C0.2Cr0.25Cu0.35Fe97.36Mn1.5Mo0.08Ni0.25P0.03Si0.55S0.025V0.08",
        "Density": 7.8,
        "Tensile Strength, Ultimate": 585.0,
        "Tensile Strength, Yield": 415.0,
        "Elongation at Break": 20.0,
        "Modulus of Elasticity": 200.0,
        "Bulk Modulus": 160.0,
        "Poissons Ratio": 0.29,
        "Shear Modulus": 80.0,
        "Electrical Resistivity": 1.7e-05,
        "CTE, linear": 12.0,
        "Specific Heat Capacity": 0.47,
        "Thermal Conductivity": 52.0
    },
    {
        "name": "AISI 8720H Steel",
        "composition": "C0.23Cr0.65Fe98.18Mn0.95Mo0.3Ni0.75P0.035Si0.3S0.04",
        "Density": 7.85,
        "Hardness, Brinell": 179.0,
        "Hardness, Knoop": 229.0,
        "Hardness, Rockwell B": 93.0,
        "Hardness, Rockwell C": 15.0,
        "Hardness, Vickers": 217.0,
        "Modulus of Elasticity": 205.0,
        "Bulk Modulus": 160.0,
        "Poissons Ratio": 0.29,
        "Machinability": 65.0,
        "Shear Modulus": 80.0,
        "Electrical Resistivity": 2.34e-05,
        "Specific Heat Capacity": 0.475,
        "Thermal Conductivity": 46.6
    },
    {
        "name": "Latrobe Lescalloy\u00ae M50 VIM-VAR High Performance Bearing Steel",
        "composition": "C0.85Cr4.1Fe89.3Mn0.3Mo4.25Si0.2V1.0",
        "Density": 8.03,
        "Hardness, Rockwell C": 60.0,
        "Modulus of Elasticity": 148.0,
        "Machinability": 65.0,
        "CTE, linear": 13.28
    },
    {
        "name": "AISI 4130H Steel, water quenched 855\u00b0C (1570\u00b0F), 540\u00b0C (1000\u00b0F) temper, 100 mm (4 in.) round",
        "composition": "C0.33Cr1.2Fe98.38Mn0.7Mo0.25P0.035Si0.35S0.04",
        "Density": 7.85,
        "Hardness, Brinell": 235.0,
        "Hardness, Knoop": 259.0,
        "Hardness, Rockwell B": 97.0,
        "Hardness, Rockwell C": 21.0,
        "Hardness, Vickers": 247.0,
        "Tensile Strength, Ultimate": 800.0,
        "Tensile Strength, Yield": 635.0,
        "Elongation at Break": 21.5,
        "Reduction of Area": 63.5,
        "Modulus of Elasticity": 205.0,
        "Bulk Modulus": 160.0,
        "Poissons Ratio": 0.29,
        "Machinability": 70.0,
        "Shear Modulus": 80.0,
        "Electrical Resistivity": 0.0001222,
        "Specific Heat Capacity": 0.837,
        "Thermal Conductivity": 42.7
    },
    {
        "name": "AISI 1340 Steel, oil quenched from 830\u00b0C (1525\u00b0F), 595\u00b0C (1100\u00b0F) temper, 13 mm (0.5 in.) round",
        "composition": "C0.43Fe97.87Mn1.9P0.035Si0.35S0.04",
        "Density": 7.87,
        "Hardness, Brinell": 255.0,
        "Hardness, Knoop": 279.0,
        "Hardness, Rockwell B": 98.0,
        "Hardness, Rockwell C": 25.0,
        "Hardness, Vickers": 269.0,
        "Tensile Strength, Ultimate": 876.0,
        "Tensile Strength, Yield": 814.0,
        "Elongation at Break": 21.0,
        "Reduction of Area": 57.9,
        "Modulus of Elasticity": 200.0,
        "Bulk Modulus": 160.0,
        "Poissons Ratio": 0.29,
        "Machinability": 50.0,
        "Shear Modulus": 80.0,
        "Electrical Resistivity": 1.74e-05,
        "CTE, linear": 13.9,
        "Specific Heat Capacity": 0.472,
        "Thermal Conductivity": 51.9
    },
    {
        "name": "JIS SPHD Nonresulfurized Carbon Steel",
        "composition": "C0.1Fe99.3Mn0.5P0.04S0.04",
        "Density": 7.85,
        "Tensile Strength, Ultimate": 270.0,
        "Elongation at Break": 30.0
    },
    {
        "name": "AISI Type A6 Tool Steel, austenitized 830-870\u00b0C (1525-1600\u00b0F)",
        "composition": "C0.75Cr1.2Fe95.8Mn2.5Mo1.2P0.03Si0.5S0.03",
        "Density": 8.03,
        "Hardness, Knoop": 724.0,
        "Hardness, Rockwell C": 60.0,
        "Hardness, Vickers": 703.0,
        "Tensile Strength, Ultimate": 2380.0,
        "Tensile Strength, Yield": 2100.0,
        "Elongation at Break": 1.0,
        "Modulus of Elasticity": 203.0,
        "CTE, linear": 14.1,
        "Processing Temperature": 150.0,
        "Annealing Temperature": 730.0
    },
    {
        "name": "AISI Type 316N Stainless Steel, annealed bar",
        "composition": "C0.08Cr18.0Fe71.9Mn2.0Mo3.0Ni14.0N0.16P0.045Si1.0S0.03",
        "Density": 7.92,
        "Hardness, Brinell": 180.0,
        "Hardness, Knoop": 201.0,
        "Hardness, Rockwell B": 88.0,
        "Hardness, Vickers": 189.0,
        "Tensile Strength, Ultimate": 620.0,
        "Tensile Strength, Yield": 290.0,
        "Elongation at Break": 55.0,
        "Tensile Modulus": 196.0,
        "Izod Impact": 80.0,
        "Electrical Resistivity": 7.4e-05,
        "Magnetic Permeability": 1.008,
        "CTE, linear": 17.5,
        "Specific Heat Capacity": 0.5,
        "Thermal Conductivity": 16.1,
        "Melting Point": 1370.0,
        "Solidus": 1370.0,
        "Liquidus": 1400.0,
        "Maximum Service Temperature, Air": 925.0
    },
    {
        "name": "Eagle Brass 316 Austenitic Stainless Steel, 1/2 Hardened",
        "composition": "C0.08Cr18.0Fe72.0Mn2.0Mo3.0Ni14.0P0.045Si0.75S0.03",
        "Density": 7.92,
        "Tensile Strength": 1030.0,
        "Tensile Strength, Yield": 758.0,
        "Elongation at Break": 6.0,
        "Tensile Modulus": 193.0,
        "CTE, linear": 18.5,
        "Thermal Conductivity": 15.9
    },
    {
        "name": "Astralloy Astralloy-V\u00ae Air Hardened Wear Steel Plate",
        "composition": "C0.29Cr2.0Fe91.6Mn1.2Mo0.5Ni4.0P0.0015Si0.4S0.01",
        "Hardness, Brinell": 418.0,
        "Tensile Strength": 1660.0,
        "Tensile Strength, Yield": 1080.0,
        "Elongation at Break": 12.0,
        "Charpy Impact": 29.8
    },
    {
        "name": "Ovako C55 EN 10083-2:2006 (ref) Steel, Hardening",
        "composition": "C0.6Cr0.4Fe98.88Mn0.9Mo0.1Ni0.4P0.045Si0.4S0.045",
        "Density": 7.8,
        "Tensile Strength": 800.0,
        "Tensile Strength, Yield": 550.0,
        "Elongation at Break": 15.0,
        "Reduction of Area": 40.0,
        "Modulus of Elasticity": 210.0,
        "Poissons Ratio": 0.3,
        "Shear Modulus": 80.0,
        "Electrical Resistivity": 2e-06,
        "CTE, linear": 12.0,
        "Specific Heat Capacity": 0.46,
        "Thermal Conductivity": 40.0,
        "Transformation Temperature": 750.0,
        "Weldability": 0.83
    },
    {
        "name": "39NiCrMo3 Steel",
        "composition": "C0.43Cr1.0Fe97.5Mn0.8Mo0.25Ni1.0P0.035Si0.35S0.035",
        "Density": 7.85,
        "Hardness, Brinell": 179.0,
        "Modulus of Elasticity": 205.0,
        "Poissons Ratio": 0.29,
        "Shear Modulus": 80.0,
        "Electrical Resistivity": 2.34e-05,
        "Specific Heat Capacity": 0.475,
        "Thermal Conductivity": 46.6
    },
    {
        "name": "Type 431 Martensitic Stainless Steel, Annealed Wire, UNS S43100",
        "composition": "C0.2Cr17.0Fe82.0Mn1.0Ni2.5P0.04Si1.0S0.03",
        "Density": 7.8,
        "Tensile Strength": 760.0,
        "Modulus of Elasticity": 200.0
    },
    {
        "name": "ASTM A572 Steel, grade 55",
        "composition": "C0.25Fe98.0Mn1.35P0.04Si0.4S0.05",
        "Density": 7.8,
        "Tensile Strength, Ultimate": 485.0,
        "Tensile Strength, Yield": 380.0,
        "Elongation at Break": 20.0,
        "Bulk Modulus": 160.0,
        "Shear Modulus": 80.0
    },
    {
        "name": "Cast Stainless Steel CA6NM, ASTM A743",
        "composition": "C0.06Cr14.0Fe88.1Mn1.0Mo1.0P0.04Si1.0S0.03",
        "Tensile Strength, Ultimate": 755.0,
        "Tensile Strength, Yield": 550.0,
        "Elongation at Break": 15.0
    },
    {
        "name": "AISI 8740H Steel, oil quenched 830\u00b0C (1525\u00b0F), 650\u00b0C (1200\u00b0F) temper, 25 mm (1 in.) round",
        "composition": "C0.44Cr0.65Fe97.88Mn1.05Mo0.3Ni0.75P0.035Si0.3S0.04",
        "Density": 7.85,
        "Hardness, Brinell": 285.0,
        "Hardness, Knoop": 311.0,
        "Hardness, Rockwell B": 99.0,
        "Hardness, Rockwell C": 30.0,
        "Hardness, Vickers": 301.0,
        "Tensile Strength, Ultimate": 952.0,
        "Tensile Strength, Yield": 848.0,
        "Elongation at Break": 20.0,
        "Modulus of Elasticity": 205.0,
        "Bulk Modulus": 160.0,
        "Poissons Ratio": 0.29,
        "Machinability": 65.0,
        "Shear Modulus": 80.0,
        "Electrical Resistivity": 2.34e-05,
        "Specific Heat Capacity": 0.475,
        "Thermal Conductivity": 46.6
    },
    {
        "name": "ATI Allegheny Ludlum 309S Austenitic Stainless Steel",
        "composition": "C0.08Cr24.0Fe63.095Mn2.0Ni15.0P0.045Si0.75S0.03",
        "Density": 8.03,
        "Tensile Strength, Ultimate": 563.0,
        "Tensile Strength, Yield": 351.0,
        "Elongation at Break": 73.3,
        "Creep Strength": 83.0,
        "Rupture Strength": 83.0,
        "Modulus of Elasticity": 200.0,
        "Poissons Ratio": 0.3,
        "Shear Modulus": 77.0,
        "Electrical Resistivity": 0.0001148,
        "Magnetic Permeability": 1.02,
        "CTE, linear": 19.4,
        "Specific Heat Capacity": 0.502,
        "Thermal Conductivity": 18.7
    },
    {
        "name": "ATI Allegheny Ludlum Stainless Steel Chromium-Nickel Type 304, 60% Cold Rolled (UNS S30400)",
        "composition": "C0.08Cr20.0Fe71.0Mn2.0Ni10.5N0.1P0.045Si0.75S0.03",
        "Density": 7.9,
        "Hardness, Rockwell B": 92.0,
        "Tensile Strength, Ultimate": 1282.0,
        "Tensile Strength, Yield": 1027.0,
        "Elongation at Break": 3.0,
        "Tensile Modulus": 200.0,
        "Charpy Impact": 200.0,
        "Electrical Resistivity": 7.2e-05,
        "Magnetic Permeability": 2.291,
        "CTE, linear": 19.8,
        "Specific Heat Capacity": 0.5,
        "Thermal Conductivity": 21.4,
        "Melting Point": 1399.0,
        "Solidus": 1399.0,
        "Liquidus": 1421.0
    },
    {
        "name": "AISI 8740 Steel, annealed 815\u00b0C (1500\u00b0F)",
        "composition": "C0.43Cr0.6Fe97.72Mn1.0Mo0.3Ni0.7P0.035Si0.3S0.04",
        "Density": 7.85,
        "Hardness, Brinell": 201.0,
        "Hardness, Knoop": 223.0,
        "Hardness, Rockwell B": 93.0,
        "Hardness, Rockwell C": 13.0,
        "Hardness, Vickers": 211.0,
        "Tensile Strength, Ultimate": 695.0,
        "Tensile Strength, Yield": 415.0,
        "Elongation at Break": 22.2,
        "Modulus of Elasticity": 205.0,
        "Bulk Modulus": 160.0,
        "Poissons Ratio": 0.29,
        "Machinability": 65.0,
        "Shear Modulus": 80.0,
        "Izod Impact": 41.0,
        "Electrical Resistivity": 2.34e-05,
        "Specific Heat Capacity": 0.475,
        "Thermal Conductivity": 46.6
    },
    {
        "name": "AISI 8620 Steel, mock carburized, reheated and quenched, 150\u00b0C (300\u00b0F) temper, 50 mm (2 in.) round",
        "composition": "C0.23Cr0.6Fe98.02Mn0.9Mo0.25Ni0.7P0.035Si0.35S0.04",
        "Density": 7.85,
        "Hardness, Brinell": 235.0,
        "Hardness, Knoop": 259.0,
        "Hardness, Rockwell B": 97.0,
        "Hardness, Rockwell C": 21.0,
        "Hardness, Vickers": 247.0,
        "Tensile Strength, Ultimate": 807.0,
        "Tensile Strength, Yield": 505.0,
        "Elongation at Break": 23.0,
        "Reduction of Area": 57.8,
        "Modulus of Elasticity": 205.0,
        "Bulk Modulus": 160.0,
        "Poissons Ratio": 0.29,
        "Machinability": 65.0,
        "Shear Modulus": 80.0,
        "Electrical Resistivity": 2.34e-05,
        "Specific Heat Capacity": 0.475,
        "Thermal Conductivity": 46.6
    },
    {
        "name": "AISI 8620H Steel, normalized, 100 mm (4 in.) round",
        "composition": "C0.23Cr0.65Fe98.22Mn0.95Mo0.25Ni0.75P0.035Si0.35S0.04",
        "Density": 7.85,
        "Hardness, Brinell": 163.0,
        "Hardness, Knoop": 184.0,
        "Hardness, Rockwell B": 84.0,
        "Hardness, Vickers": 170.0,
        "Tensile Strength, Ultimate": 565.0,
        "Tensile Strength, Yield": 360.0,
        "Elongation at Break": 28.5,
        "Reduction of Area": 62.3,
        "Modulus of Elasticity": 205.0,
        "Bulk Modulus": 160.0,
        "Poissons Ratio": 0.29,
        "Machinability": 65.0,
        "Shear Modulus": 80.0,
        "Electrical Resistivity": 2.34e-05,
        "Specific Heat Capacity": 0.475,
        "Thermal Conductivity": 46.6
    },
    {
        "name": "AISI 4150H, annealed 815\u00b0C (1500\u00b0F)",
        "composition": "C0.54Cr1.2Fe97.83Mn1.1Mo0.25P0.035Si0.3S0.04",
        "Density": 7.85,
        "Hardness, Brinell": 197.0,
        "Hardness, Knoop": 219.0,
        "Hardness, Rockwell B": 92.0,
        "Hardness, Rockwell C": 13.0,
        "Hardness, Vickers": 207.0,
        "Tensile Strength, Ultimate": 731.0,
        "Tensile Strength, Yield": 380.0,
        "Elongation at Break": 20.2,
        "Reduction of Area": 40.0,
        "Modulus of Elasticity": 205.0,
        "Bulk Modulus": 160.0,
        "Poissons Ratio": 0.29,
        "Machinability": 55.0,
        "Shear Modulus": 80.0,
        "Izod Impact": 24.0,
        "Electrical Resistivity": 2.45e-05,
        "Specific Heat Capacity": 0.475,
        "Thermal Conductivity": 44.5
    },
    {
        "name": "302 Stainless Steel, weld vs. annealed impact properties",
        "composition": "C0.15Cr18.0Fe70.0Mn2.0Ni9.0P0.045Si1.0S0.03",
        "Density": 7.86,
        "Modulus of Elasticity": 193.0,
        "Poissons Ratio": 0.25,
        "Shear Modulus": 77.2,
        "Charpy Impact": 42.0,
        "Electrical Resistivity": 0.0001,
        "CTE, linear": 18.7,
        "Specific Heat Capacity": 0.5,
        "Thermal Conductivity": 21.5,
        "Melting Point": 1400.0,
        "Solidus": 1400.0,
        "Liquidus": 1420.0,
        "Maximum Service Temperature, Air": 925.0
    },
    {
        "name": "AISI 6150 Steel, oil quenched 845\u00b0C (1550\u00b0F), 540\u00b0C (1000\u00b0F) temper, 100 mm (4 in.) round",
        "composition": "C0.53Cr1.1Fe97.72Mn0.9P0.035Si0.3S0.04V0.15",
        "Density": 7.85,
        "Hardness, Brinell": 302.0,
        "Hardness, Knoop": 328.0,
        "Hardness, Rockwell B": 99.0,
        "Hardness, Rockwell C": 32.0,
        "Hardness, Vickers": 319.0,
        "Tensile Strength, Ultimate": 1050.0,
        "Tensile Strength, Yield": 876.0,
        "Elongation at Break": 16.0,
        "Modulus of Elasticity": 205.0,
        "Bulk Modulus": 160.0,
        "Poissons Ratio": 0.29,
        "Machinability": 55.0,
        "Shear Modulus": 80.0,
        "Electrical Resistivity": 2.34e-05,
        "Specific Heat Capacity": 0.475,
        "Thermal Conductivity": 46.6
    },
    {
        "name": "AISI 4419 Steel, mock carburized, 230\u00b0C (450\u00b0F) temper, 14 mm (0.55 in.) round",
        "composition": "C0.23Fe98.77Mn0.65Mo0.6P0.035Si0.35S0.04",
        "Density": 7.85,
        "Hardness, Brinell": 212.0,
        "Hardness, Knoop": 235.0,
        "Hardness, Rockwell B": 94.0,
        "Hardness, Rockwell C": 16.0,
        "Hardness, Vickers": 223.0,
        "Tensile Strength, Ultimate": 710.0,
        "Tensile Strength, Yield": 425.0,
        "Elongation at Break": 24.8,
        "Reduction of Area": 63.6,
        "Modulus of Elasticity": 205.0,
        "Bulk Modulus": 160.0,
        "Poissons Ratio": 0.29,
        "Machinability": 65.0,
        "Shear Modulus": 80.0,
        "Electrical Resistivity": 2.45e-05,
        "Specific Heat Capacity": 0.475,
        "Thermal Conductivity": 44.5
    },
    {
        "name": "PSM Industries PM Krupp 440C Stainless Steel",
        "composition": "C1.2Cr18.0Fe83.1Mn1.0Mo0.75P0.04Si1.0S0.03"
    },
    {
        "name": "AISI 8620H Steel, normalized, 13 mm (0.5 in.) round",
        "composition": "C0.23Cr0.65Fe98.22Mn0.95Mo0.25Ni0.75P0.035Si0.35S0.04",
        "Density": 7.85,
        "Hardness, Brinell": 183.0,
        "Hardness, Knoop": 204.0,
        "Hardness, Rockwell B": 89.0,
        "Hardness, Vickers": 192.0,
        "Tensile Strength, Ultimate": 635.0,
        "Tensile Strength, Yield": 360.0,
        "Elongation at Break": 26.0,
        "Reduction of Area": 60.0,
        "Modulus of Elasticity": 205.0,
        "Bulk Modulus": 160.0,
