Repository: KylinGuo/HEA

File: data.json (part 5 of 70)
[
        "Poissons Ratio": 0.29,
        "Machinability": 65.0,
        "Shear Modulus": 80.0,
        "Izod Impact": 98.0,
        "Electrical Resistivity": 2.34e-05,
        "Specific Heat Capacity": 0.475,
        "Thermal Conductivity": 46.6
    },
    {
        "name": "ASTM A446 Steel, grade E\n      \n      \u00a0(discontinued **)",
        "composition": "C0.2Cu0.2Fe99.52P0.04S0.04",
        "Density": 7.8,
        "Hardness, Rockwell B": 85.0,
        "Hardness, Vickers": 169.0,
        "Tensile Strength, Ultimate": 565.0,
        "Tensile Strength, Yield": 550.0,
        "Bulk Modulus": 160.0,
        "Shear Modulus": 80.0
    },
    {
        "name": "ASTM A203 Low Alloy Steel, Grade D\n      \n      \u00a0(discontinued **)",
        "composition": "C0.2Fe95.15Mn0.8Ni3.75P0.035Si0.4S0.04",
        "Density": 7.8,
        "Tensile Strength, Ultimate": 450.0,
        "Tensile Strength, Yield": 255.0,
        "Elongation at Break": 23.0,
        "Modulus of Elasticity": 200.0,
        "Bulk Modulus": 160.0,
        "Poissons Ratio": 0.29,
        "Shear Modulus": 80.0,
        "Electrical Resistivity": 1.7e-05,
        "CTE, linear": 12.0,
        "Specific Heat Capacity": 0.47,
        "Thermal Conductivity": 52.0
    },
    {
        "name": "AISI 1060 Steel, oil quenched 845\u00b0C (1550\u00b0F), 540\u00b0C (1000\u00b0F) temper, 100 mm (4 in.) round",
        "composition": "C0.66Fe98.85Mn0.9P0.04S0.05",
        "Density": 7.87,
        "Hardness, Brinell": 248.0,
        "Hardness, Knoop": 272.0,
        "Hardness, Rockwell B": 98.0,
        "Hardness, Rockwell C": 23.0,
        "Hardness, Vickers": 261.0,
        "Tensile Strength, Ultimate": 855.0,
        "Tensile Strength, Yield": 456.0,
        "Elongation at Break": 20.0,
        "Reduction of Area": 48.0,
        "Modulus of Elasticity": 200.0,
        "Bulk Modulus": 160.0,
        "Poissons Ratio": 0.29,
        "Shear Modulus": 80.0,
        "Izod Impact": 18.0,
        "Electrical Resistivity": 1.8e-05,
        "CTE, linear": 14.4,
        "Specific Heat Capacity": 0.544,
        "Thermal Conductivity": 51.9
    },
    {
        "name": "AISI 403 12Cr STAINLESS STEEL BARS FOR TURBINE BLADES (SUS 403-B)",
        "composition": "C0.15Cr13.0Fe88.5Mn1.0Ni0.6P0.04Si0.5S0.03",
        "Density": 7.8,
        "Hardness, Brinell": 170.0,
        "Tensile Strength, Ultimate": 590.0,
        "Tensile Strength, Yield": 390.0,
        "Elongation at Break": 25.0,
        "Rupture Strength": 157.0
    },
    {
        "name": "Kobe Steel KS60 Commercially Pure Titanium, ASTM Gr. 2, Annealed",
        "composition": "C0.08H0.015Fe0.3N0.03O0.25Ti99.325",
        "Density": 4.51,
        "Tensile Strength, Ultimate": 345.0,
        "Tensile Strength, Yield": 275.0,
        "Elongation at Break": 20.0,
        "Reduction of Area": 30.0,
        "Bend Radius, Minimum": 2.5
    },
    {
        "name": "ATI Allegheny Ludlum Stainless Steel Chromium-Nickel Type 304L, 50% Cold Rolled (UNS S30403)",
        "composition": "C0.03Cr20.0Fe70.0Mn2.0Ni12.0N0.1P0.045Si0.75S0.03",
        "Density": 7.9,
        "Hardness, Rockwell B": 92.0,
        "Tensile Strength, Ultimate": 1103.0,
        "Tensile Strength, Yield": 986.0,
        "Elongation at Break": 5.0,
        "Tensile Modulus": 200.0,
        "Charpy Impact": 200.0,
        "Electrical Resistivity": 7.2e-05,
        "Magnetic Permeability": 8.48,
        "CTE, linear": 19.8,
        "Specific Heat Capacity": 0.5,
        "Thermal Conductivity": 21.4,
        "Melting Point": 1399.0,
        "Solidus": 1399.0,
        "Liquidus": 1421.0
    },
    {
        "name": "AISI 1335 Steel",
        "composition": "C0.38Fe97.92Mn1.9P0.035Si0.35S0.04",
        "Density": 7.87,
        "Hardness, Brinell": 179.0,
        "Hardness, Knoop": 229.0,
        "Hardness, Rockwell B": 93.0,
        "Hardness, Rockwell C": 15.0,
        "Hardness, Vickers": 217.0,
        "Modulus of Elasticity": 200.0,
        "Bulk Modulus": 160.0,
        "Poissons Ratio": 0.29,
        "Machinability": 55.0,
        "Shear Modulus": 80.0,
        "Electrical Resistivity": 1.74e-05,
        "CTE, linear": 13.9,
        "Specific Heat Capacity": 0.472,
        "Thermal Conductivity": 51.9
    },
    {
        "name": "AISI 1080 Steel, annealed at 790\u00b0C (1450\u00b0F)",
        "composition": "C0.88Fe98.65Mn0.9P0.04S0.05",
        "Density": 7.87,
        "Hardness, Brinell": 174.0,
        "Hardness, Knoop": 195.0,
        "Hardness, Rockwell B": 87.0,
        "Hardness, Vickers": 182.0,
        "Tensile Strength, Ultimate": 615.0,
        "Tensile Strength, Yield": 380.0,
        "Elongation at Break": 25.0,
        "Reduction of Area": 45.0,
        "Modulus of Elasticity": 200.0,
        "Bulk Modulus": 160.0,
        "Poissons Ratio": 0.29,
        "Shear Modulus": 80.0,
        "Izod Impact": 7.0,
        "Electrical Resistivity": 0.0001246,
        "CTE, linear": 14.6,
        "Specific Heat Capacity": 2.08,
        "Thermal Conductivity": 48.1
    },
    {
        "name": "AISI 1015 Steel, as rolled",
        "composition": "C0.18Fe99.57Mn0.6P0.04S0.05",
        "Density": 7.87,
        "Hardness, Brinell": 126.0,
        "Hardness, Knoop": 145.0,
        "Hardness, Rockwell B": 71.0,
        "Hardness, Vickers": 131.0,
        "Tensile Strength, Ultimate": 420.0,
        "Tensile Strength, Yield": 315.0,
        "Elongation at Break": 39.0,
        "Reduction of Area": 61.0,
        "Modulus of Elasticity": 200.0,
        "Bulk Modulus": 160.0,
        "Poissons Ratio": 0.29,
        "Machinability": 60.0,
        "Shear Modulus": 80.0,
        "Izod Impact": 110.0,
        "Electrical Resistivity": 2.92e-05,
        "CTE, linear": 14.2,
        "Specific Heat Capacity": 0.486,
        "Thermal Conductivity": 51.9
    },
    {
        "name": "AISI Type S1 Tool Steel, quenched 955\u00b0C (1750\u00b0F), tempered 250\u00b0C (500\u00b0F)",
        "composition": "C0.55Cr1.4Fe94.0Mn0.25Mo0.5P0.03Si0.68S0.03W2.25V0.23",
        "Density": 7.83,
        "Hardness, Knoop": 605.0,
        "Hardness, Rockwell C": 54.0,
        "Hardness, Vickers": 584.0,
        "Tensile Strength, Ultimate": 2080.0,
        "Tensile Strength, Yield": 1800.0,
        "Elongation at Break": 10.0,
        "Bulk Modulus": 160.0,
        "Shear Modulus": 80.0,
        "CTE, linear": 12.4,
        "Processing Temperature": 205.0,
        "Annealing Temperature": 790.0
    },
    {
        "name": "ATI Allegheny Ludlum Stainless Steel AL-6XN\u00ae Alloy (UNS N08367), 30% Cold Work",
        "composition": "C0.03Cr22.0Cu0.75Fe48.0Mn2.0Mo7.0Ni25.5N0.25P0.04Si1.0S0.03",
        "Density": 8.06,
        "Tensile Strength, Ultimate": 1120.0,
        "Tensile Strength, Yield": 1010.0,
        "Elongation at Break": 8.0,
        "Electrical Resistivity": 8.9e-05,
        "Magnetic Permeability": 1.0028,
        "CTE, linear": 17.6,
        "Thermal Conductivity": 13.7,
        "Melting Point": 1320.0,
        "Solidus": 1320.0,
        "Liquidus": 1400.0
    },
    {
        "name": "Sandvik Osprey 4140 Low Alloy Steel Powder (Grade 90% - 16)",
        "composition": "C0.43Cr1.1Fe97.3Mn1.0Mo0.25Si0.35",
        "Particle Size": 8.4
    },
    {
        "name": "ASTM A131 Steel, grade E",
        "composition": "C0.18Fe98.0Mn1.35P0.04Si0.35S0.04",
        "Density": 7.8,
        "Tensile Strength, Ultimate": 400.0,
        "Tensile Strength, Yield": 220.0,
        "Elongation at Break": 24.0,
        "Bulk Modulus": 160.0,
        "Shear Modulus": 80.0,
        "Charpy Impact": 25.0
    },
    {
        "name": "AISI 303 Cast Stainless Steel, UNS J92511",
        "composition": "C0.12Cr20.0Cu0.5Fe65.0Mn2.0Mo0.6Ni10.0P0.17Si1.0S0.35"
    },
    {
        "name": "17-7 PH Stainless Steel, TH1050, bar and forgings",
        "composition": "Al1.5C0.09Cr18.0Fe76.8Mn1.0Ni7.75P0.04Si1.0S0.04",
        "Density": 7.8,
        "Hardness, Rockwell C": 38.0,
        "Tensile Strength, Ultimate": 1170.0,
        "Tensile Strength, Yield": 965.0,
        "Elongation at Break": 6.0,
        "Reduction of Area": 25.0,
        "Modulus of Elasticity": 204.0,
        "Electrical Resistivity": 8.3e-05,
        "CTE, linear": 11.6,
        "Specific Heat Capacity": 0.46,
        "Thermal Conductivity": 21.8,
        "Melting Point": 1400.0,
        "Solidus": 1400.0,
        "Liquidus": 1450.0
    },
    {
        "name": "AISI 3140",
        "composition": "C0.43Cr0.75Fe97.1Mn0.9Ni1.4P0.04Si0.35S0.04",
        "Density": 7.85,
        "Tensile Strength, Ultimate": 790.0,
        "Tensile Strength, Yield": 520.0,
        "Elongation at Break": 25.0,
        "Machinability": 55.0
    },
    {
        "name": "ATI Allegheny Ludlum A7 Tool Steel, UNS T30107\n      \n      \u00a0(discontinued **)",
        "composition": "C2.3Cr5.25Fe88.0Mo1.1W1.1V4.75",
        "Density": 8.03
    },
    {
        "name": "AISI 1547 Steel, hot rolled, 19-32 mm (0.75-1.25 in) round",
        "composition": "C0.51Fe98.22Mn1.65P0.04S0.05",
        "Density": 7.87,
        "Hardness, Brinell": 192.0,
        "Hardness, Knoop": 214.0,
        "Hardness, Rockwell B": 91.0,
        "Hardness, Rockwell C": 11.0,
        "Hardness, Vickers": 201.0,
        "Tensile Strength, Ultimate": 650.0,
        "Tensile Strength, Yield": 360.0,
        "Elongation at Break": 15.0,
        "Reduction of Area": 30.0,
        "Modulus of Elasticity": 200.0,
        "Bulk Modulus": 160.0,
        "Poissons Ratio": 0.29,
        "Shear Modulus": 80.0,
        "Electrical Resistivity": 1.74e-05,
        "CTE, linear": 13.9,
        "Specific Heat Capacity": 0.472,
        "Thermal Conductivity": 51.9
    },
    {
        "name": "ATI Allegheny Ludlum Stainless Steel 334 (UNS S33400)",
        "composition": "Al0.4C0.03Cr19.5Cu0.2Fe60.0Mn1.0Ni20.0P0.02Si0.75S0.015Ti0.4",
        "Density": 8.03,
        "Hardness, Rockwell B": 82.0,
        "Tensile Strength, Ultimate": 469.0,
        "Tensile Strength, Yield": 172.4,
        "Elongation at Break": 40.0,
        "Modulus of Elasticity": 200.0,
        "Electrical Resistivity": 8.91e-05,
        "CTE, linear": 19.22,
        "Thermal Conductivity": 12.9,
        "Maximum Service Temperature, Air": 1038.0
    },
    {
        "name": "AISI 347 Cast Stainless Steel, ISO 4955",
        "composition": "C0.04Cr19.0Fe65.0Mn2.0Ni12.0P0.045Si1.0S0.003",
        "Hardness, Brinell": 192.0,
        "Tensile Strength, Ultimate": 510.0,
        "Tensile Strength, Yield": 205.0
    },
    {
        "name": "Latrobe Lescalloy\u00ae HY-180 VIM-VAR ; .375 - 2 thickness High Strength Alloy Steel",
        "composition": "C0.13Cr2.0Co8.0Fe78.72Mn0.1Mo1.0Ni10.0Si0.05",
        "Density": 7.75,
        "Tensile Strength, Ultimate": 1310.0,
        "Tensile Strength, Yield": 1241.0,
        "Elongation at Break": 15.0,
        "Reduction of Area": 65.0,
        "Modulus of Elasticity": 190.0,
        "Charpy Impact": 81.0,
        "Processing Temperature": 166.0
    },
    {
        "name": "Kobe Steel KS15-3-3-3 Beta Titanium Alloy, AMS 4914, Solution treated and aged 482\u00b0C, 16 hrs - AC",
        "composition": "Al3.5C0.05Cr3.5H0.015Fe0.25N0.05O0.13Sn3.5Ti73.005V16.0",
        "Density": 4.76,
        "Tensile Strength, Ultimate": 1241.0,
        "Tensile Strength, Yield": 1172.0,
        "Elongation at Break": 5.0
    },
    {
        "name": "Crucible Steel 440A Chromium Steel",
        "composition": "C0.75Cr18.0Fe78.43Mn1.0Mo0.75P0.04Si1.0S0.03",
        "Specific Gravity": 7.75,
        "Hardness, Brinell": 215.0,
        "Hardness, Rockwell C": 57.0,
        "Tensile Strength, Ultimate": 724.0,
        "Tensile Strength, Yield": 414.0,
        "Elongation at Break": 20.0,
        "Reduction of Area": 45.0,
        "Modulus of Elasticity": 200.0,
        "Electrical Resistivity": 5.994e-05,
        "CTE, linear": 10.8,
        "Specific Heat Capacity": 0.46,
        "Thermal Conductivity": 24.2,
        "Melting Point": 1370.0,
        "Solidus": 1370.0,
        "Liquidus": 1510.0
    },
    {
        "name": "Industeel TENASTEEL\u00ae Cold Work Tool Steel",
        "composition": "C1.0Cr7.5Fe88.25Mn0.35Mo2.6S0.005V0.3",
        "Density": 7.75,
        "Hardness, Brinell": 250.0,
        "Hardness, Rockwell C": 60.0,
        "Modulus of Elasticity": 205.0,
        "Compressive Strength": 2300.0,
        "Charpy Impact, Unnotched": 25.0,
        "CTE, linear": 11.9,
        "Specific Heat Capacity": 0.46,
        "Thermal Conductivity": 21.0
    },
    {
        "name": "AISI 8640H Steel, cold drawn, 25 mm (1 in.) round",
        "composition": "C0.44Cr0.65Fe97.93Mn1.05Mo0.25Ni0.75P0.035Si0.3S0.04",
        "Density": 7.85,
        "Hardness, Brinell": 277.0,
        "Hardness, Knoop": 302.0,
        "Hardness, Rockwell B": 99.0,
        "Hardness, Rockwell C": 28.0,
        "Hardness, Vickers": 292.0,
        "Tensile Strength, Ultimate": 945.0,
        "Tensile Strength, Yield": 931.0,
        "Elongation at Break": 9.0,
        "Modulus of Elasticity": 205.0,
        "Bulk Modulus": 160.0,
        "Poissons Ratio": 0.29,
        "Machinability": 65.0,
        "Shear Modulus": 80.0,
        "Electrical Resistivity": 2.34e-05,
        "Specific Heat Capacity": 0.475,
        "Thermal Conductivity": 46.6
    },
    {
        "name": "AISI E4340 Steel, oil quenched 800\u00b0C (1470\u00b0F), 595\u00b0C (1100\u00b0F) temper, 50 mm (2 in.) round",
        "composition": "C0.43Cr0.9Fe96.27Mn0.85Mo0.3Ni2.0P0.025Si0.3S0.02",
        "Density": 7.85,
        "Hardness, Brinell": 293.0,
        "Hardness, Knoop": 319.0,
        "Hardness, Rockwell B": 99.0,
        "Hardness, Rockwell C": 31.0,
        "Hardness, Vickers": 309.0,
        "Tensile Strength, Ultimate": 1014.0,
        "Tensile Strength, Yield": 958.0,
        "Elongation at Break": 19.0,
        "Reduction of Area": 60.4,
        "Modulus of Elasticity": 200.0,
        "Bulk Modulus": 159.0,
        "Poissons Ratio": 0.29,
        "Machinability": 50.0,
        "Shear Modulus": 78.0,
        "Electrical Resistivity": 7.97e-05,
        "CTE, linear": 14.5,
        "Specific Heat Capacity": 0.475,
        "Thermal Conductivity": 44.5
    },
    {
        "name": "AISI 4150 Steel, normalized at 870\u00b0C (1600\u00b0F), air cooled, 50 mm (2 in.) round",
        "composition": "C0.53Cr1.1Fe97.67Mn1.0Mo0.25P0.035Si0.3S0.04",
        "Density": 7.85,
        "Hardness, Brinell": 311.0,
        "Hardness, Knoop": 338.0,
        "Hardness, Rockwell B": 99.0,
        "Hardness, Rockwell C": 34.0,
        "Hardness, Vickers": 329.0,
        "Tensile Strength, Ultimate": 1095.0,
        "Tensile Strength, Yield": 717.0,
        "Elongation at Break": 13.5,
        "Reduction of Area": 56.5,
        "Modulus of Elasticity": 205.0,
        "Bulk Modulus": 160.0,
        "Poissons Ratio": 0.29,
        "Machinability": 55.0,
        "Shear Modulus": 80.0,
        "Electrical Resistivity": 2.45e-05,
        "Specific Heat Capacity": 0.475,
        "Thermal Conductivity": 44.5
    },
    {
        "name": "Assab Steels ASSAB XW-10 Cold Work Steel",
        "composition": "C1.0Cr5.3Fe91.8Mn0.6Mo1.1V0.2"
    },
    {
        "name": "AISI 1050 Steel, oil quenched 845\u00b0C (1550\u00b0F), 650\u00b0C (1200\u00b0F) temper, 50 mm (2 in.) round",
        "composition": "C0.55Fe98.92Mn0.9P0.04S0.05",
        "Density": 7.87,
        "Hardness, Brinell": 217.0,
        "Hardness, Knoop": 240.0,
        "Hardness, Rockwell B": 95.0,
        "Hardness, Rockwell C": 17.0,
        "Hardness, Vickers": 228.0,
        "Tensile Strength, Ultimate": 724.0,
        "Tensile Strength, Yield": 441.0,
        "Elongation at Break": 25.0,
        "Reduction of Area": 59.1,
        "Modulus of Elasticity": 200.0,
        "Bulk Modulus": 160.0,
        "Poissons Ratio": 0.29,
        "Shear Modulus": 80.0,
        "Izod Impact": 31.0,
        "Electrical Resistivity": 3e-05,
        "CTE, linear": 13.9,
        "Specific Heat Capacity": 0.486,
        "Thermal Conductivity": 51.9
    },
    {
        "name": "AISI 8642 Steel, oil quenched 845\u00b0C (1550\u00b0F), 595\u00b0C (1100\u00b0F) temper, round",
        "composition": "C0.45Cr0.6Fe97.75Mn1.0Mo0.25Ni0.7P0.035Si0.3S0.04",
        "Density": 7.85,
        "Hardness, Brinell": 321.0,
        "Hardness, Knoop": 348.0,
        "Hardness, Rockwell B": 99.0,
        "Hardness, Rockwell C": 35.0,
        "Hardness, Vickers": 339.0,
        "Tensile Strength, Ultimate": 1095.0,
        "Tensile Strength, Yield": 945.0,
        "Elongation at Break": 20.6,
        "Modulus of Elasticity": 205.0,
        "Bulk Modulus": 160.0,
        "Poissons Ratio": 0.29,
        "Machinability": 65.0,
        "Shear Modulus": 80.0,
        "Electrical Resistivity": 2.34e-05,
        "Specific Heat Capacity": 0.475,
        "Thermal Conductivity": 46.6
    },
    {
        "name": "AISI 5132H Steel",
        "composition": "C0.35Cr1.1Fe98.41Mn0.9P0.035Si0.3S0.04",
        "Density": 7.85,
        "Hardness, Brinell": 174.0,
        "Hardness, Knoop": 215.0,
        "Hardness, Rockwell B": 91.0,
        "Hardness, Rockwell C": 12.0,
        "Hardness, Vickers": 202.0,
        "Modulus of Elasticity": 205.0,
        "Bulk Modulus": 160.0,
        "Poissons Ratio": 0.29,
        "Machinability": 70.0,
        "Shear Modulus": 80.0,
        "Electrical Resistivity": 0.0001251,
        "Specific Heat Capacity": 0.502,
        "Thermal Conductivity": 48.6
    },
    {
        "name": "AISI 1037 Steel, Cold Drawn Bar (UNS G10370)",
        "composition": "C0.38Fe98.98Mn1.0P0.04S0.05",
        "Density": 7.85,
        "Hardness, Brinell": 167.0,
        "Tensile Strength, Ultimate": 565.0,
        "Tensile Strength, Yield": 476.0,
        "Elongation at Break": 12.0,
        "Reduction of Area": 35.0,
        "Modulus of Elasticity": 200.0,
        "Poissons Ratio": 0.29,
        "Machinability": 65.0,
        "Shear Modulus": 78.0,
        "Electrical Resistivity": 1.7e-05,
        "CTE, linear": 12.0,
        "Specific Heat Capacity": 0.47,
        "Thermal Conductivity": 52.0
    },
    {
        "name": "AISI Grade 18Ni (350) Maraging Steel nominal annealed properties",
        "composition": "Al0.1B0.003C0.03Co12.0Fe63.0Mn0.1Mo4.8Ni18.5P0.01Si0.1S0.01Ti1.4Zr0.01",
        "Density": 8.08,
        "Tensile Strength, Ultimate": 1140.0,
        "Tensile Strength, Yield": 827.0,
        "Elongation at Break": 18.0,
        "Reduction of Area": 70.0,
        "Modulus of Elasticity": 200.0,
        "Bulk Modulus": 160.0,
        "Poissons Ratio": 0.3,
        "Shear Modulus": 77.0,
        "Electrical Resistivity": 1.74e-05,
        "CTE, linear": 11.3,
        "Thermal Conductivity": 27.0
    },
    {
        "name": "ASTM A148 Grade 90-60 Cast Steel",
        "composition": "C0.3Cr0.8Fe98.3Mn0.9Mo0.3Ni0.8P0.05Si0.6S0.06",
        "Density": 7.8,
        "Hardness, Brinell": 210.0,
        "Tensile Strength, Ultimate": 710.0,
        "Tensile Strength, Yield": 460.0,
        "Elongation at Break": 23.0,
        "Reduction of Area": 45.0,
        "Modulus of Elasticity": 190.0,
        "Poissons Ratio": 0.29,
        "Fatigue Strength": 330.0,
        "Shear Modulus": 73.0,
        "Volume Resistivity": 2.36e-05,
        "Heat of Fusion": 250.0,
        "CTE, linear": 13.0,
        "Specific Heat Capacity": 0.47,
        "Thermal Conductivity": 39.0,
        "Melting Point": 1460.0,
        "Maximum Service Temperature, Air": 420.0
    },
    {
        "name": "AISI 1020 Steel, cold rolled",
        "composition": "C0.23Fe99.53Mn0.6P0.04S0.05",
        "Density": 7.87,
        "Hardness, Brinell": 121.0,
        "Hardness, Knoop": 140.0,
        "Hardness, Rockwell B": 68.0,
        "Hardness, Vickers": 126.0,
        "Tensile Strength, Ultimate": 420.0,
        "Tensile Strength, Yield": 350.0,
        "Elongation at Break": 15.0,
        "Reduction of Area": 40.0,
        "Modulus of Elasticity": 186.0,
        "Bulk Modulus": 148.0,
        "Poissons Ratio": 0.29,
        "Machinability": 65.0,
        "Shear Modulus": 72.0,
        "Electrical Resistivity": 2.92e-05,
        "CTE, linear": 13.9,
        "Specific Heat Capacity": 0.599,
        "Thermal Conductivity": 51.9
    },
    {
        "name": "Bethlehem Steel ASTM A633 Grade E >1-1/2 to 4 in. thick, steel plate\n      \n      \u00a0(discontinued **)",
        "composition": "C0.22Fe97.595Mn1.5P0.035Si0.5S0.04",
        "Density": 7.8,
        "Hardness, Brinell": 159.0,
        "Hardness, Rockwell B": 83.0,
        "Tensile Strength at Break": 552.0,
        "Tensile Strength, Yield": 414.0,
        "Elongation at Break": 21.0
    },
    {
        "name": "Cast Stainless Steel HW50, UNS N08006",
        "composition": "C0.6Cr14.0Fe31.1Mn1.5Mo0.5Ni62.0P0.04Si2.0S0.04"
    },
    {
        "name": "AISI 8740 Steel, oil quenched 830\u00b0C (1525\u00b0F), 595\u00b0C (1100\u00b0F) temper, 13 mm (0.5 in.) round",
        "composition": "C0.43Cr0.6Fe97.72Mn1.0Mo0.3Ni0.7P0.035Si0.3S0.04",
        "Density": 7.85,
        "Hardness, Brinell": 311.0,
        "Hardness, Knoop": 338.0,
        "Hardness, Rockwell B": 99.0,
        "Hardness, Rockwell C": 34.0,
        "Hardness, Vickers": 329.0,
        "Tensile Strength, Ultimate": 1060.0,
        "Tensile Strength, Yield": 965.0,
        "Elongation at Break": 17.4,
        "Modulus of Elasticity": 205.0,
        "Bulk Modulus": 160.0,
        "Poissons Ratio": 0.29,
        "Machinability": 65.0,
        "Shear Modulus": 80.0,
        "Electrical Resistivity": 2.34e-05,
        "Specific Heat Capacity": 0.475,
        "Thermal Conductivity": 46.6
    },
    {
        "name": "Latrobe CBS-50\u2122 NiL VIM-VAR High Performance Carburizing Bearing and Gear Steel",
        "composition": "C0.13Cr4.2Fe86.37Mn0.25Mo4.25Ni3.4Si0.2V1.2",
        "Density": 7.86,
        "Modulus of Elasticity": 203.0,
        "Charpy Impact": 30.0,
        "CTE, linear": 12.0,
        "Maximum Service Temperature, Air": 316.0,
        "Transformation Temperature": 332.0,
        "Processing Temperature": 738.0
    },
    {
        "name": "AISI 8650 Steel, oil quenched 800\u00b0C (1470\u00b0F), 650\u00b0C (1200\u00b0F) temper, 50 mm (2 in.) round",
        "composition": "C0.53Cr0.6Fe97.67Mn1.0Mo0.25Ni0.7P0.035Si0.3S0.045",
        "Density": 7.85,
        "Hardness, Brinell": 277.0,
        "Hardness, Knoop": 302.0,
        "Hardness, Rockwell B": 99.0,
        "Hardness, Rockwell C": 28.0,
        "Hardness, Vickers": 292.0,
        "Tensile Strength, Ultimate": 931.0,
        "Tensile Strength, Yield": 834.0,
        "Elongation at Break": 21.2,
        "Modulus of Elasticity": 205.0,
        "Bulk Modulus": 160.0,
        "Poissons Ratio": 0.29,
        "Machinability": 60.0,
        "Shear Modulus": 80.0,
        "Electrical Resistivity": 2.34e-05,
        "Specific Heat Capacity": 0.475,
        "Thermal Conductivity": 46.6
    },
    {
        "name": "Carpenter Hampden\u00ae High Carbon, High Chrome Tool Steel (Oil-Wear) (AISI D3)",
        "composition": "C2.1Cr12.0Fe84.75Mn0.35Ni0.5Si0.3",
        "Specific Gravity": 7.86,
        "Hardness, Rockwell C": 65.0,
        "Modulus of Elasticity": 207.0,
        "Izod Impact Unnotched": 67.8,
        "Abrasion": 64.3,
        "CTE, linear": 13.0
    },
    {
        "name": "AISI Type 309S Stainless Steel, annealed, strip",
        "composition": "C0.08Cr23.0Fe60.0Mn2.0Ni14.0P0.045Si1.0S0.03",
        "Density": 8.0,
        "Hardness, Brinell": 147.0,
        "Hardness, Knoop": 164.0,
        "Hardness, Rockwell B": 85.0,
        "Hardness, Vickers": 169.0,
        "Tensile Strength, Ultimate": 620.0,
        "Tensile Strength, Yield": 310.0,
        "Elongation at Break": 45.0,
        "Modulus of Elasticity": 200.0,
        "Poissons Ratio": 0.3,
        "Shear Modulus": 77.0,
        "Izod Impact": 120.0,
        "Electrical Resistivity": 7.8e-05,
        "Magnetic Permeability": 1.008,
        "CTE, linear": 18.0,
        "Specific Heat Capacity": 0.5,
        "Thermal Conductivity": 15.6,
        "Melting Point": 1400.0,
        "Solidus": 1400.0,
        "Liquidus": 1455.0,
        "Maximum Service Temperature, Air": 1095.0
    },
    {
        "name": "AISI 4140H Steel, heat treated, tempered 425\u00b0C (800\u00b0F), 25 mm (1 in.) round",
        "composition": "C0.44Cr1.2Fe97.93Mn1.1Mo0.3P0.035Si0.3S0.04",
        "Density": 7.85,
        "Hardness, Brinell": 429.0,
        "Hardness, Knoop": 461.0,
        "Hardness, Rockwell B": 105.0,
        "Hardness, Rockwell C": 46.0,
        "Hardness, Vickers": 455.0,
        "Tensile Strength, Ultimate": 1450.0,
        "Tensile Strength, Yield": 1345.0,
        "Elongation at Break": 15.0,
        "Reduction of Area": 50.0,
        "Modulus of Elasticity": 205.0,
        "Bulk Modulus": 160.0,
        "Poissons Ratio": 0.29,
        "Machinability": 65.0,
        "Shear Modulus": 80.0,
        "Izod Impact": 28.0,
        "Electrical Resistivity": 6.46e-05,
        "CTE, linear": 14.6,
        "Specific Heat Capacity": 0.561,
        "Thermal Conductivity": 42.6
    },
    {
        "name": "AISI 4419 Steel, direct quenched from pot, 150\u00b0C (300\u00b0F) temper",
        "composition": "C0.23Fe98.77Mn0.65Mo0.6P0.035Si0.35S0.04",
        "Density": 7.85,
        "Hardness, Brinell": 241.0,
        "Hardness, Knoop": 265.0,
        "Hardness, Rockwell B": 97.0,
        "Hardness, Rockwell C": 22.0,
        "Hardness, Vickers": 254.0,
        "Tensile Strength, Ultimate": 831.0,
        "Tensile Strength, Yield": 608.0,
        "Elongation at Break": 19.7,
        "Reduction of Area": 64.7,
        "Modulus of Elasticity": 205.0,
        "Bulk Modulus": 160.0,
        "Poissons Ratio": 0.29,
        "Machinability": 65.0,
        "Shear Modulus": 80.0,
        "Electrical Resistivity": 2.45e-05,
        "Specific Heat Capacity": 0.475,
        "Thermal Conductivity": 44.5
    },
    {
        "name": "Crucible Steel CPM\u00ae 15V\u00ae Tool Steel",
        "composition": "C3.4Cr5.25Fe75.55Mo1.3V14.5",
        "Density": 7.25,
        "Hardness, Brinell": 255.0,
        "Hardness, Rockwell C": 61.0,
        "Modulus of Elasticity": 235.0,
        "Charpy Impact": 12.0,
        "CTE, linear": 12.1
    },
    {
        "name": "AISI 4118H Steel, single quenched, 150\u00b0C (300\u00b0F) temper, 1.2 mm case depth",
        "composition": "C0.23Cr0.7Fe98.7Mn1.0Mo0.15P0.035Si0.3S0.04",
        "Density": 7.85,
        "Hardness, Brinell": 241.0,
        "Hardness, Knoop": 265.0,
        "Hardness, Rockwell B": 97.0,
        "Hardness, Rockwell C": 22.0,
        "Hardness, Vickers": 254.0,
        "Tensile Strength, Ultimate": 869.0,
        "Tensile Strength, Yield": 440.0,
        "Elongation at Break": 21.0,
        "Reduction of Area": 41.3,
        "Modulus of Elasticity": 205.0,
        "Bulk Modulus": 160.0,
        "Poissons Ratio": 0.29,
        "Machinability": 60.0,
        "Shear Modulus": 80.0,
        "Electrical Resistivity": 2.45e-05,
        "Specific Heat Capacity": 0.475,
        "Thermal Conductivity": 44.5
    },
    {
        "name": "AISI 1040 Steel, normalized at 900\u00b0C (1650\u00b0F), air cooled, 13 mm (0.5 in.) round",
        "composition": "C0.44Fe99.0Mn0.9P0.04S0.05",
        "Density": 7.845,
        "Hardness, Brinell": 183.0,
        "Hardness, Knoop": 204.0,
        "Hardness, Rockwell B": 89.0,
        "Hardness, Vickers": 192.0,
        "Tensile Strength, Ultimate": 608.0,
        "Tensile Strength, Yield": 403.0,
        "Elongation at Break": 30.0,
        "Reduction of Area": 56.5,
        "Modulus of Elasticity": 200.0,
        "Bulk Modulus": 160.0,
        "Poissons Ratio": 0.29,
        "Shear Modulus": 80.0,
        "Izod Impact": 65.0,
        "Electrical Resistivity": 0.0001179,
        "CTE, linear": 14.8,
        "Specific Heat Capacity": 1.583,
        "Thermal Conductivity": 51.9
    },
    {
        "name": "SUJ 1 High Carbon Bearing Steel (Composition Spec)",
        "composition": "C1.02Cr1.05Fe97.68Mn0.5Mo0.08Ni0.25Si0.25"
    },
    {
        "name": "JIS SWRCH20K Carbon Steel",
        "composition": "C0.23Fe99.4Mn0.6P0.03Si0.35S0.035",
        "Density": 7.87,
        "Modulus of Elasticity": 186.0,
        "Poissons Ratio": 0.29,
        "Electrical Resistivity": 2.92e-05,
        "CTE, linear": 14.8,
        "Specific Heat Capacity": 0.599
    },
    {
        "name": "Titanium Ti-5-5-2-3 (Ti-5Mo-5V-2Cr-3Al), 12 mm Rod, Aged",
        "composition": "Al3.0Cr2.0Mo5.0Ti85.0V5.0",
        "Density": 4.8,
        "Tensile Strength, Ultimate": 1533.0,
        "Elongation at Break": 15.5,
        "Reduction of Area": 69.0
    },
    {
        "name": "AISI 5150H Steel, annealed, 25 mm (1 in.) round",
        "composition": "C0.54Cr1.0Fe98.18Mn1.0P0.035Si0.3S0.04",
        "Density": 7.85,
        "Hardness, Brinell": 197.0,
        "Hardness, Knoop": 219.0,
        "Hardness, Rockwell B": 92.0,
        "Hardness, Rockwell C": 13.0,
        "Hardness, Vickers": 207.0,
        "Tensile Strength, Ultimate": 675.0,
        "Tensile Strength, Yield": 360.0,
        "Elongation at Break": 22.0,
        "Modulus of Elasticity": 205.0,
        "Bulk Modulus": 160.0,
        "Poissons Ratio": 0.29,
        "Machinability": 60.0,
        "Shear Modulus": 80.0,
        "Izod Impact": 26.0,
        "Electrical Resistivity": 2.19e-05,
        "Specific Heat Capacity": 0.475,
        "Thermal Conductivity": 46.6
    },
    {
        "name": "Cast Stainless Steel CH10, UNS J93401",
        "composition": "C0.1Cr26.0Fe66.0Mn1.5Ni15.0P0.04Si2.0S0.04"
    },
    {
        "name": "AISI 1340H Steel, annealed at 800\u00b0C, furnace cooled 11\u00b0C/hour to 600\u00b0C, air cooled, 25 mm (1 in.) round",
        "composition": "C0.44Fe98.03Mn2.05P0.035Si0.35S0.04",
        "Density": 7.87,
        "Hardness, Brinell": 207.0,
        "Hardness, Knoop": 229.0,
        "Hardness, Rockwell B": 93.0,
        "Hardness, Rockwell C": 15.0,
        "Hardness, Vickers": 217.0,
        "Tensile Strength, Ultimate": 703.0,
        "Tensile Strength, Yield": 434.0,
        "Elongation at Break": 25.5,
        "Reduction of Area": 57.3,
        "Modulus of Elasticity": 200.0,
        "Bulk Modulus": 160.0,
        "Poissons Ratio": 0.29,
        "Machinability": 50.0,
        "Shear Modulus": 80.0,
        "Izod Impact": 46.0,
        "Electrical Resistivity": 1.74e-05,
        "CTE, linear": 13.9,
        "Specific Heat Capacity": 0.472,
        "Thermal Conductivity": 51.9
    },
    {
        "name": "Sandvik SANMAC SAF 2205 Bar Steel",
        "composition": "C0.03Cr22.5Fe65.5Mn2.0Mo3.2Ni5.5N0.18P0.03Si1.0S0.015",
        "Density": 7.8,
        "Hardness, Brinell": 270.0,
        "Tensile Strength, Ultimate": 660.0,
        "Tensile Strength, Yield": 360.0,
        "Elongation at Break": 25.0,
        "CTE, linear": 13.0,
        "Specific Heat Capacity": 0.48,
        "Thermal Conductivity": 14.0
    },
    {
        "name": "AISI 4118 Steel, mock carburized at 925\u00b0C (1700\u00b0F) for 8 hours, reheated to 830\u00b0C (1525\u00b0F), oil quenched, 150\u00b0C (300\u00b0F) temper, 230\u00b0C (450\u00b0F) temper, 100 mm (4 in.) round",
        "composition": "C0.23Cr0.6Fe98.49Mn0.9Mo0.15P0.035Si0.35S0.04",
        "Density": 7.85,
        "Hardness, Brinell": 187.0,
        "Hardness, Knoop": 209.0,
        "Hardness, Rockwell B": 90.0,
        "Hardness, Rockwell C": 10.0,
        "Hardness, Vickers": 196.0,
        "Tensile Strength, Ultimate": 617.0,
        "Tensile Strength, Yield": 296.0,
        "Elongation at Break": 28.5,
        "Reduction of Area": 63.5,
        "Modulus of Elasticity": 205.0,
        "Bulk Modulus": 160.0,
        "Poissons Ratio": 0.29,
        "Machinability": 60.0,
        "Shear Modulus": 80.0,
        "Electrical Resistivity": 2.45e-05,
        "Specific Heat Capacity": 0.475,
        "Thermal Conductivity": 44.5
    },
    {
        "name": "AISI 86B45H Steel",
        "composition": "B0.003C0.49Cr0.65Fe97.8795Mn1.05Mo0.25Ni0.75P0.035Si0.3S0.04",
        "Density": 7.85,
        "Hardness, Brinell": 184.0,
        "Hardness, Knoop": 239.0,
        "Hardness, Vickers": 220.0,
        "Reduction of Area": 49.0,
        "Bulk Modulus": 160.0,
        "Shear Modulus": 80.0
    },
    {
        "name": "660 Stainless Steel (A286) cold drawn wire diameter of 4.45 mm",
        "composition": "Al0.035B0.01C0.08Cr16.0Cu0.25Fe56.0Mn2.0Ni27.0P0.04Si1.0S0.03Ti2.35V0.5",
        "Density": 7.92,
        "Tensile Strength, Ultimate": 1124.0,
        "Modulus of Elasticity": 200.0,
        "CTE, linear": 19.4,
        "Specific Heat Capacity": 0.46,
        "Thermal Conductivity": 24.7,
        "Melting Point": 1370.0,
        "Solidus": 1370.0,
        "Liquidus": 1425.0,
        "Maximum Service Temperature, Air": 980.0
    },
    {
        "name": "SSAB Tunnplat Dogal F30 Metal-coated Mild Steel",
        "composition": "Fe98.0",
        "Density": 7.87,
        "Tensile Strength, Ultimate": 380.0,
        "Tensile Strength, Yield": 260.0,
        "Elongation at Break": 30.0,
        "Bend Radius, Minimum": 0.5
    },
    {
        "name": "Ametek P430L P/M Stainless Steel, Sintered from 6.6 g/cc Green Density",
        "composition": "C0.02Cr17.0Fe82.0Mn0.2P0.01Si0.9S0.02",
        "Tensile Strength, Ultimate": 450.0,
        "Elongation at Break": 3.0
    },
    {
        "name": "AISI 4815H Steel, pseudocarburized and oil quenched, 150\u00b0C (300\u00b0F) temper, 13.7 mm (1 in.) round",
        "composition": "C0.18Fe96.03Mn0.7Mo0.3Ni3.8P0.035Si0.3S0.04",
        "Density": 7.85,
        "Hardness, Brinell": 352.0,
        "Hardness, Knoop": 381.0,
        "Hardness, Rockwell B": 99.0,
        "Hardness, Rockwell C": 39.0,
        "Hardness, Vickers": 372.0,
        "Tensile Strength, Ultimate": 1170.0,
        "Tensile Strength, Yield": 1070.0,
        "Elongation at Break": 14.5,
        "Modulus of Elasticity": 205.0,
        "Bulk Modulus": 160.0,
        "Poissons Ratio": 0.29,
        "Machinability": 50.0,
        "Shear Modulus": 80.0,
        "Electrical Resistivity": 3.1e-05,
        "Specific Heat Capacity": 0.475,
        "Thermal Conductivity": 44.5
    },
    {
        "name": "AISI Type 416Se Stainless Steel, annealed bar",
        "composition": "C0.15Cr13.0Fe84.0Mn1.25P0.06Se0.15Si1.0S0.06",
        "Density": 7.8,
        "Hardness, Rockwell B": 82.0,
        "Tensile Strength, Ultimate": 515.0,
        "Tensile Strength, Yield": 275.0,
        "Elongation at Break": 30.0,
        "Modulus of Elasticity": 200.0,
        "Poissons Ratio": 0.2,
        "Shear Modulus": 83.0,
        "Electrical Resistivity": 0.000108,
        "Magnetic Permeability": 700.0,
        "CTE, linear": 11.7,
        "Specific Heat Capacity": 0.46,
        "Thermal Conductivity": 28.7,
        "Melting Point": 1480.0,
        "Solidus": 1480.0,
        "Liquidus": 1530.0,
        "Maximum Service Temperature, Air": 760.0
    },
    {
        "name": "AISI 8630 Steel, oil quenched 845\u00b0C (1550\u00b0F), 455\u00b0C (850\u00b0F) temper",
        "composition": "C0.33Cr0.6Fe98.02Mn0.95Mo0.25Ni0.75P0.035Si0.3S0.04",
        "Density": 7.85,
        "Hardness, Knoop": 395.0,
        "Hardness, Rockwell C": 39.0,
        "Hardness, Vickers": 376.0,
        "Tensile Strength, Ultimate": 1325.0,
        "Tensile Strength, Yield": 1145.0,
        "Elongation at Break": 17.0,
        "Modulus of Elasticity": 223.0,
        "Bulk Modulus": 160.0,
        "Poissons Ratio": 0.3,
        "Fatigue Strength": 862.0,
        "Machinability": 70.0,
        "Shear Modulus": 85.8,
        "Electrical Resistivity": 2.34e-05,
        "CTE, linear": 14.0,
        "Specific Heat Capacity": 0.475,
        "Thermal Conductivity": 46.6
    },
    {
        "name": "Proto Labs Titanium Grade 5 Ti-6Al-4V - DMLS",
        "composition": "Al6.0Ti90.0V4.0",
        "Hardness, Rockwell C": 40.0,
        "Tensile Strength, Ultimate": 1190.0,
        "Tensile Strength, Yield": 1130.0,
        "Elongation at Break": 10.0
    },
    {
        "name": "ATI Allegheny Ludlum 310Si Austenitic Stainless Steel",
        "composition": "C0.2Cr26.0Fe53.13Mn2.0Ni22.0N0.11P0.045Si2.5S0.015",
        "Density": 8.03,
        "Creep Strength": 138.0,
        "Rupture Strength": 138.0,
        "Modulus of Elasticity": 200.0,
        "Poissons Ratio": 0.3,
        "Shear Modulus": 77.0,
        "Electrical Resistivity": 7.8e-05,
        "Magnetic Permeability": 1.02,
        "CTE, linear": 18.9,
        "Specific Heat Capacity": 0.502,
        "Thermal Conductivity": 18.7
    },
    {
        "name": "Latrobe TNW\u2122 ASTM M10 High Speed Steel",
        "composition": "C0.87Cr4.0Fe84.63Mn0.3Mo8.0Si0.3V1.9",
        "Specific Gravity": 7.89,
        "Density": 7.89,
        "Hardness, Rockwell C": 65.0,
        "Modulus of Elasticity": 207.0,
        "Machinability": 50.0,
        "Izod Impact Unnotched": 107.0,
        "CTE, linear": 12.58,
        "Processing Temperature": 774.0
    },
    {
        "name": "Bisalloy Steels BisPlate 80 Thickness 5 -<16 mm",
        "composition": "B0.001C0.16Fe98.3Mn1.1Mo0.2P0.01Si0.2S0.003",
        "Hardness, Brinell": 255.0,
        "Tensile Strength at Break": 830.0,
        "Tensile Strength, Yield": 750.0,
        "Elongation at Break": 26.0,
        "Charpy Impact": 160.0,
        "CE (IIW)": 0.4,
        "PCM": 0.25,
        "Surface Finish": "Shotblasted"
    },
    {
        "name": "AISI 4340 Steel, oil quenched 800\u00b0C (1470\u00b0F), 540\u00b0C (1000\u00b0F) temper, 13 mm (0.5 in.) round",
        "composition": "C0.43Cr0.9Fe96.33Mn0.8Mo0.3Ni2.0P0.035Si0.3S0.04",
        "Density": 7.85,
        "Hardness, Brinell": 363.0,
        "Hardness, Knoop": 392.0,
        "Hardness, Rockwell B": 100.0,
        "Hardness, Rockwell C": 40.0,
        "Hardness, Vickers": 384.0,
        "Tensile Strength, Ultimate": 1255.0,
        "Tensile Strength, Yield": 1165.0,
        "Elongation at Break": 13.7,
        "Reduction of Area": 45.0,
        "Modulus of Elasticity": 200.0,
        "Bulk Modulus": 159.0,
        "Poissons Ratio": 0.29,
        "Machinability": 50.0,
        "Shear Modulus": 78.0,
        "Electrical Resistivity": 7.97e-05,
        "CTE, linear": 14.5,
        "Specific Heat Capacity": 0.475,
        "Thermal Conductivity": 44.5
    },
    {
        "name": "Cast Stainless Steel CE30, ACI",
        "composition": "C0.3Cr30.0Fe66.0Mn2.0Ni11.0P0.04Si2.0S0.04"
    },
    {
        "name": "Latrobe LSS\u2122 Chipper Knife Tool Steel (ASTM A8 Mod.)",
        "composition": "C0.5Cr8.0Fe88.35Mn0.45Mo1.3Si0.95V0.45",
        "Specific Gravity": 7.75,
        "Density": 7.72,
        "Hardness, Rockwell C": 61.0,
        "Modulus of Elasticity": 200.0,
        "Machinability": 70.0,
        "CTE, linear": 11.6,
        "Thermal Conductivity": 28.6
    },
    {
        "name": "AISI Type W2 Tool Steel, water quenched 775\u00b0C (1425\u00b0F), tempered 700\u00b0C (1300\u00b0F)",
        "composition": "C1.4Cr0.15Fe99.1Mn0.4P0.03Si0.4S0.03V0.35",
        "Density": 7.83,
        "Tensile Strength, Ultimate": 750.0,
        "Elongation at Break": 25.0,
        "Modulus of Elasticity": 205.0,
        "Bulk Modulus": 160.0,
        "Poissons Ratio": 0.28,
        "Machinability": 40.0,
        "Shear Modulus": 80.0,
        "Electrical Resistivity": 3e-05,
        "CTE, linear": 13.8,
        "Specific Heat Capacity": 0.461,
        "Thermal Conductivity": 48.0,
        "Processing Temperature": 175.0,
        "Annealing Temperature": 740.0
    },
    {
        "name": "AISI 1020 Steel, as rolled, 25 mm (1 in.) round",
        "composition": "C0.23Fe99.53Mn0.6P0.04S0.05",
        "Density": 7.87,
        "Hardness, Brinell": 137.0,
        "Hardness, Knoop": 156.0,
        "Hardness, Rockwell B": 75.0,
        "Hardness, Vickers": 143.0,
        "Tensile Strength, Ultimate": 472.0,
        "Tensile Strength, Yield": 384.0,
