Repository: KylinGuo/HEA

File: data.json (part 6 of 70)
[
        "Elongation at Break": 32.0,
        "Reduction of Area": 66.5,
        "Modulus of Elasticity": 186.0,
        "Bulk Modulus": 148.0,
        "Poissons Ratio": 0.29,
        "Shear Modulus": 72.0,
        "Izod Impact": 85.0,
        "Charpy Impact": 68.0,
        "Electrical Resistivity": 2.92e-05,
        "CTE, linear": 14.8,
        "Specific Heat Capacity": 0.599,
        "Thermal Conductivity": 51.9
    },
    {
        "name": "AISI 4820H Steel, normalized 860\u00b0C (1580\u00b0F), 25 mm (1 in.) round",
        "composition": "C0.23Fe95.88Mn0.8Mo0.3Ni3.8P0.035Si0.3S0.04",
        "Density": 7.85,
        "Hardness, Brinell": 229.0,
        "Hardness, Knoop": 252.0,
        "Hardness, Rockwell B": 96.0,
        "Hardness, Rockwell C": 19.0,
        "Hardness, Vickers": 241.0,
        "Tensile Strength, Ultimate": 758.0,
        "Tensile Strength, Yield": 485.0,
        "Elongation at Break": 24.0,
        "Modulus of Elasticity": 205.0,
        "Bulk Modulus": 160.0,
        "Poissons Ratio": 0.29,
        "Machinability": 50.0,
        "Shear Modulus": 80.0,
        "Electrical Resistivity": 2.45e-05,
        "Specific Heat Capacity": 0.475,
        "Thermal Conductivity": 44.5
    },
    {
        "name": "Cast Stainless Steel HK30, ACI",
        "composition": "C0.35Cr27.0Fe57.8Mn1.5Mo0.5Ni22.0P0.04Si1.75S0.04"
    },
    {
        "name": "Assab Steels DF-3 Cold Work Steel",
        "composition": "C0.9Cr0.85Fe96.5Mn1.2W0.55",
        "Density": 7.75,
        "Hardness, Rockwell C": 64.6,
        "Modulus of Elasticity": 170.0,
        "Compressive Strength": 3050.0,
        "CTE, linear": 11.7,
        "Specific Heat Capacity": 0.46,
        "Thermal Conductivity": 34.0
    },
    {
        "name": "AISI E4340 H Steel, normalized, oil quenched and tempered, nitrided for 50 hrs",
        "composition": "C0.44Cr0.95Fe96.48Mn0.95Mo0.3Ni2.0P0.025Si0.3S0.02",
        "Density": 7.85,
        "Hardness, Knoop": 326.0,
        "Hardness, Rockwell C": 32.0,
        "Hardness, Vickers": 316.0,
        "Modulus of Elasticity": 200.0,
        "Bulk Modulus": 159.0,
        "Poissons Ratio": 0.29,
        "Machinability": 50.0,
        "Shear Modulus": 78.0,
        "Electrical Resistivity": 7.97e-05,
        "CTE, linear": 13.7,
        "Specific Heat Capacity": 0.475,
        "Thermal Conductivity": 44.5
    },
    {
        "name": "AISI 4118 Steel, single quenched and tempered, carburized, 230\u00b0C (450\u00b0F) temper",
        "composition": "C0.23Cr0.6Fe98.49Mn0.9Mo0.15P0.035Si0.35S0.04",
        "Density": 7.85,
        "Hardness, Brinell": 277.0,
        "Hardness, Knoop": 302.0,
        "Hardness, Rockwell B": 99.0,
        "Hardness, Rockwell C": 28.0,
        "Hardness, Vickers": 292.0,
        "Tensile Strength, Ultimate": 951.0,
        "Tensile Strength, Yield": 620.0,
        "Elongation at Break": 18.0,
        "Reduction of Area": 41.9,
        "Modulus of Elasticity": 205.0,
        "Bulk Modulus": 160.0,
        "Poissons Ratio": 0.29,
        "Machinability": 60.0,
        "Shear Modulus": 80.0,
        "Electrical Resistivity": 2.45e-05,
        "Specific Heat Capacity": 0.475,
        "Thermal Conductivity": 44.5
    },
    {
        "name": "Latrobe Lescalloy\u00ae 300M VAC-ARC High Strength Alloy Steel",
        "composition": "C0.42Cr0.8Fe94.11Mn0.75Mo0.4Ni1.8Si1.65V0.07",
        "Density": 7.83,
        "Hardness, Rockwell C": 59.0,
        "Tensile Strength, Ultimate": 1970.0,
        "Tensile Strength, Yield": 1655.0,
        "Elongation at Break": 8.5,
        "Reduction of Area": 31.0,
        "CTE, linear": 11.34,
        "Specific Heat Capacity": 0.448,
        "Thermal Conductivity": 37.49
    },
    {
        "name": "MetalTek J92180 17-4 PH\u00ae Precipitation Hardening Steel",
        "composition": "C0.07Cr17.5Cu3.2Fe78.25Mn0.7Ni4.6Nb0.35Si1.0",
        "Heat Treatment": "Sol. Anneal & Age"
    },
    {
        "name": "AISI 8630H Steel, quenched 855\u00b0C (1570\u00b0F), 425\u00b0C (800\u00b0F) temper",
        "composition": "C0.33Cr0.65Fe98.08Mn0.95Mo0.25Ni0.75P0.035Si0.3S0.04",
        "Density": 7.85,
        "Hardness, Knoop": 414.0,
        "Hardness, Rockwell C": 41.0,
        "Hardness, Vickers": 399.0,
        "Modulus of Elasticity": 205.0,
        "Bulk Modulus": 160.0,
        "Poissons Ratio": 0.29,
        "Machinability": 70.0,
        "Shear Modulus": 80.0,
        "Charpy Impact": 42.0,
        "Electrical Resistivity": 2.34e-05,
        "CTE, linear": 14.0,
        "Specific Heat Capacity": 0.475,
        "Thermal Conductivity": 46.6
    },
    {
        "name": "AISI 1141 Steel, oil quenched from 815\u00b0C, 540\u00b0C (1000\u00b0F) temper, 50 mm (2 in.) round",
        "composition": "C0.45Fe98.2Mn1.65P0.04S0.13",
        "Density": 7.87,
        "Hardness, Brinell": 217.0,
        "Hardness, Knoop": 240.0,
        "Hardness, Rockwell B": 95.0,
        "Hardness, Rockwell C": 17.0,
        "Hardness, Vickers": 228.0,
        "Tensile Strength, Ultimate": 745.0,
        "Tensile Strength, Yield": 515.0,
        "Elongation at Break": 21.8,
        "Reduction of Area": 57.2,
        "Modulus of Elasticity": 200.0,
        "Bulk Modulus": 160.0,
        "Poissons Ratio": 0.29,
        "Shear Modulus": 80.0,
        "Izod Impact": 53.0,
        "Electrical Resistivity": 1.7e-05,
        "CTE, linear": 13.9,
        "Specific Heat Capacity": 0.472,
        "Thermal Conductivity": 51.9
    },
    {
        "name": "AISI 1141 Steel, normalized at 900\u00b0C (1650\u00b0F)",
        "composition": "C0.45Fe98.2Mn1.65P0.04S0.13",
        "Density": 7.85,
        "Hardness, Brinell": 201.0,
        "Hardness, Knoop": 223.0,
        "Hardness, Rockwell B": 93.0,
        "Hardness, Rockwell C": 13.0,
        "Hardness, Vickers": 211.0,
        "Tensile Strength, Ultimate": 710.0,
        "Tensile Strength, Yield": 405.0,
        "Elongation at Break": 23.0,
        "Reduction of Area": 56.0,
        "Modulus of Elasticity": 205.0,
        "Bulk Modulus": 160.0,
        "Poissons Ratio": 0.29,
        "Shear Modulus": 80.0,
        "Izod Impact": 53.0,
        "Electrical Resistivity": 1.7e-05,
        "Specific Heat Capacity": 0.472,
        "Thermal Conductivity": 49.8
    },
    {
        "name": "ThyssenKrupp XAR\u00ae PRIME Structural Steel",
        "composition": "Al1.2B0.005C0.21Cr1.2Fe94.9Mn1.5Mo0.3P0.025Si0.65S0.025",
        "Hardness, Brinell": 270.0
    },
    {
        "name": "430 Stainless Steel annealed sheet",
        "composition": "C0.12Cr18.0Fe87.0Mn1.0P0.04Si1.0S0.03",
        "Density": 7.8,
        "Hardness, Rockwell B": 85.0,
        "Tensile Strength, Ultimate": 517.0,
        "Tensile Strength, Yield": 345.0,
        "Elongation at Break": 25.0,
        "Modulus of Elasticity": 200.0,
        "Electrical Resistivity": 6e-05,
        "Magnetic Permeability": 600.0,
        "CTE, linear": 12.4,
        "Specific Heat Capacity": 0.46,
        "Thermal Conductivity": 26.3,
        "Melting Point": 1425.0,
        "Solidus": 1425.0,
        "Liquidus": 1510.0,
        "Maximum Service Temperature, Air": 870.0
    },
    {
        "name": "Kinetics MIM 316 Stainless Steel (Standard Grade)",
        "composition": "C0.07Cr18.0Fe72.0Mn2.0Mo3.0Ni14.0Si1.0",
        "Density": 7.85,
        "Hardness, Rockwell B": 69.5,
        "Tensile Strength, Ultimate": 538.0,
        "Tensile Strength, Yield": 200.0,
        "Elongation at Break": 54.0,
        "Reduction of Area": 54.0,
        "Charpy Impact, Unnotched": 216.0,
        "Surface Finish": 33.0
    },
    {
        "name": "Clifton Steel Tensalloy\u2122 AR400 Abrasion-Resistant Steel Wear Plate, 0.75 - 1.0 in. thickness",
        "composition": "B0.003C0.17Cr0.6Fe97.0Mn1.5Mo0.2P0.025Si0.5S0.005",
        "Hardness, Brinell": 400.0,
        "Charpy Impact": 20.3,
        "Bend Radius, Minimum": 6.0
    },
    {
        "name": "AISI Type 316L Stainless Steel, annealed sheet",
        "composition": "C0.03Cr18.0Fe72.0Mn2.0Mo3.0Ni14.0P0.045Si1.0S0.03",
        "Density": 8.0,
        "Hardness, Rockwell B": 79.0,
        "Tensile Strength, Ultimate": 560.0,
        "Tensile Strength, Yield": 290.0,
        "Elongation at Break": 50.0,
        "Tensile Modulus": 193.0,
        "Izod Impact": 150.0,
        "Charpy Impact": 103.0,
        "Electrical Resistivity": 7.4e-05,
        "Magnetic Permeability": 1.008,
        "Specific Heat Capacity": 0.5,
        "Thermal Conductivity": 14.0,
        "Melting Point": 1375.0,
        "Solidus": 1375.0,
        "Liquidus": 1400.0,
        "Maximum Service Temperature, Air": 925.0
    },
    {
        "name": "AISI Grade 18Ni (200) Maraging Steel, Aged, 6 mm square bar, tested in transverse direction",
        "composition": "Al0.1B0.003C0.03Co8.5Fe69.0Mn0.1Mo3.25Ni18.5P0.01Si0.1S0.01Ti0.2Zr0.01",
        "Density": 8.0,
        "Hardness, Brinell": 494.0,
        "Hardness, Knoop": 547.0,
        "Hardness, Rockwell C": 51.0,
        "Hardness, Vickers": 527.0,
        "Tensile Strength, Ultimate": 1874.0,
        "Tensile Strength, Yield": 1830.0,
        "Elongation at Break": 8.0,
        "Reduction of Area": 40.0,
        "Modulus of Elasticity": 183.0,
        "Bulk Modulus": 160.0,
        "Poissons Ratio": 0.3,
        "Shear Modulus": 70.0,
        "Electrical Resistivity": 1.74e-05,
        "CTE, linear": 10.1,
        "Thermal Conductivity": 27.0
    },
    {
        "name": "Bisalloy Steels BisPlate 450 Thickness 8-20 mm",
        "composition": "B0.002C0.23Cr0.9Fe97.7Mn0.4Mo0.15P0.025Si0.6S0.005",
        "Hardness, Brinell": 425.0,
        "Tensile Strength at Break": 1400.0,
        "Tensile Strength, Yield": 1150.0,
        "Elongation at Break": 12.0,
        "Charpy Impact": 17.0,
        "CE (IIW)": 0.45,
        "CET": 0.35,
        "Surface Finish": "Shotblasted"
    },
    {
        "name": "Titanium Beta C (Ti-3Al-8V-6Cr-4Mo-4Zr) Solution Treated 815\u00b0C",
        "composition": "Al3.0C0.05Cr6.0Fe0.3Mo4.0N0.03O0.14Ti75.0V8.0Zr4.0",
        "Density": 4.82,
        "Hardness, Brinell": 304.0,
        "Hardness, Knoop": 330.0,
        "Hardness, Rockwell C": 32.0,
        "Hardness, Vickers": 318.0,
        "Tensile Strength, Ultimate": 860.0,
        "Tensile Strength, Yield": 825.0,
        "Elongation at Break": 7.0,
        "Modulus of Elasticity": 88.0,
        "Poissons Ratio": 0.33,
        "Shear Modulus": 40.0,
        "Shear Strength": 620.0,
        "Electrical Resistivity": 0.00016,
        "CTE, linear": 8.7,
        "Specific Heat Capacity": 0.515,
        "Thermal Conductivity": 6.2,
        "Melting Point": 1555.0,
        "Solidus": 1555.0,
        "Liquidus": 1650.0,
        "Beta Transus": 730.0
    },
    {
        "name": "AISI 4620H Steel, quenched 900\u00b0C (1650\u00b0F), 425\u00b0C (800\u00b0F) temper",
        "composition": "C0.23Fe97.58Mn0.75Mo0.3Ni2.0P0.035Si0.35S0.04",
        "Density": 7.85,
        "Hardness, Knoop": 343.0,
        "Hardness, Rockwell C": 34.0,
        "Hardness, Vickers": 332.0,
        "Modulus of Elasticity": 205.0,
        "Compressive Yield Strength": 1650.0,
        "Bulk Modulus": 160.0,
        "Poissons Ratio": 0.29,
        "Machinability": 65.0,
        "Shear Modulus": 80.0,
        "Charpy Impact": 15.0,
        "Electrical Resistivity": 2.45e-05,
        "Specific Heat Capacity": 0.475,
        "Thermal Conductivity": 44.5
    },
    {
        "name": "ASTM A442 Carbon Steel, Grade 55",
        "composition": "C0.24Fe98.46Mn1.1P0.035Si0.4S0.04",
        "Density": 7.8,
        "Tensile Strength, Ultimate": 380.0,
        "Tensile Strength, Yield": 205.0,
        "Elongation at Break": 26.0,
        "Modulus of Elasticity": 200.0,
        "Bulk Modulus": 160.0,
        "Poissons Ratio": 0.29,
        "Shear Modulus": 80.0,
        "Electrical Resistivity": 1.7e-05,
        "CTE, linear": 12.0,
        "Specific Heat Capacity": 0.47,
        "Thermal Conductivity": 52.0
    },
    {
        "name": "AISI Type 651 (19-9 DL) Stainless Steel cold drawn and stress relieved",
        "composition": "C0.35Cr21.0Cu0.5Fe64.0Mn1.5Mo1.75Ni11.0Nb0.6P0.04Si0.8S0.03Ti0.35W1.75",
        "Density": 7.94,
        "Hardness, Brinell": 286.0,
        "Hardness, Knoop": 319.0,
        "Hardness, Rockwell C": 26.5,
        "Hardness, Vickers": 303.0,
        "Modulus of Elasticity": 200.0,
        "Machinability": 45.0,
        "Charpy Impact": 26.0,
        "CTE, linear": 18.0,
        "Specific Heat Capacity": 0.42,
        "Thermal Conductivity": 21.3,
        "Melting Point": 1420.0,
        "Solidus": 1420.0,
        "Liquidus": 1435.0,
        "Maximum Service Temperature, Air": 955.0
    },
    {
        "name": "Cast Stainless Steel 5363, UNS J92641",
        "composition": "C0.1Cr20.0Cu0.5Fe74.0Mn2.0Mo0.5Ni12.0P0.04Si1.5S0.04"
    },
    {
        "name": "AISI 1044 Steel, merchant quality, hot rolled, 19-32 mm (0.75-1.25 in) round",
        "composition": "C0.5Fe99.27Mn0.6P0.04S0.05",
        "Density": 7.87,
        "Tensile Strength, Ultimate": 620.0,
        "Tensile Strength, Yield": 415.0,
        "Elongation at Break": 26.0,
        "Reduction of Area": 50.0,
        "Modulus of Elasticity": 200.0,
        "Bulk Modulus": 160.0,
        "Poissons Ratio": 0.29,
        "Machinability": 64.0,
        "Shear Modulus": 80.0,
        "Electrical Resistivity": 1.74e-05,
        "CTE, linear": 13.9,
        "Specific Heat Capacity": 0.472,
        "Thermal Conductivity": 51.9
    },
    {
        "name": "Bethlehem Steel ASTM A514 Grade B 1/4 to 1-1/4 in. thick, steel plate\n      \n      \u00a0(discontinued **)",
        "composition": "B0.005C0.21Cr0.65Fe97.385Mn1.0Mo0.25P0.035Si0.35S0.035V0.08",
        "Density": 7.8,
        "Hardness, Brinell": 229.0,
        "Hardness, Rockwell C": 20.0,
        "Tensile Strength at Break": 758.0,
        "Tensile Strength, Yield": 689.0,
        "Elongation at Break": 18.0,
        "Bend Radius, Minimum": 3.0
    },
    {
        "name": "Latrobe Lescalloy\u00ae HP 9-4-30 VAC-ARC ; 13.5 in RCS Billet Size High Strength Alloy Steel",
        "composition": "C0.3Cr1.0Co4.5Fe85.2Mn0.3Mo1.0Ni7.5Si0.1V0.1",
        "Density": 7.75,
        "Hardness, Rockwell C": 52.0,
        "Tensile Strength, Ultimate": 1580.0,
        "Tensile Strength, Yield": 1260.0,
        "Elongation at Break": 14.0,
        "Reduction of Area": 45.9,
        "Fracture Toughness": 143.0,
        "Charpy Impact": 27.0,
        "CTE, linear": 11.3
    },
    {
        "name": "Titanium Ti-6Al-2Sn-2Zr-2Mo-2Cr-.25Si Alpha-Beta Processed + Aged",
        "composition": "Al6.0C0.04Cr2.0Fe0.25Mo2.0N0.03O0.14Si0.25Sn2.0Ti86.0Zr2.0",
        "Density": 4.65,
        "Tensile Strength, Ultimate": 1120.0,
        "Tensile Strength, Yield": 1010.0,
        "Elongation at Break": 14.0,
        "Tensile Modulus": 108.0,
        "Compressive Yield Strength": 1050.0,
        "Poissons Ratio": 0.33,
        "Fatigue Strength": 480.0,
        "Shear Modulus": 46.0,
        "Shear Strength": 720.0,
        "Charpy Impact": 20.0,
        "Electrical Resistivity": 0.00016,
        "CTE, linear": 9.4,
        "Specific Heat Capacity": 0.5,
        "Thermal Conductivity": 7.8,
        "Melting Point": 1650.0,
        "Liquidus": 1650.0,
        "Beta Transus": 960.0
    },
    {
        "name": "AISI 5150H Steel, oil quenched from 830\u00b0C (1525\u00b0F), 595\u00b0C (1100\u00b0F) temper, 100 mm (4 in.) round",
        "composition": "C0.54Cr1.0Fe98.18Mn1.0P0.035Si0.3S0.04",
        "Density": 7.85,
        "Hardness, Brinell": 241.0,
        "Hardness, Knoop": 265.0,
        "Hardness, Rockwell B": 97.0,
        "Hardness, Rockwell C": 22.0,
        "Hardness, Vickers": 254.0,
        "Tensile Strength, Ultimate": 827.0,
        "Tensile Strength, Yield": 550.0,
        "Elongation at Break": 19.7,
        "Modulus of Elasticity": 205.0,
        "Bulk Modulus": 160.0,
        "Poissons Ratio": 0.29,
        "Machinability": 60.0,
        "Shear Modulus": 80.0,
        "Electrical Resistivity": 2.19e-05,
        "Specific Heat Capacity": 0.475,
        "Thermal Conductivity": 46.6
    },
    {
        "name": "AISI 304L Cast Stainless Steel, UNS J92620",
        "composition": "C0.05Cr21.0Cu0.5Fe63.0Mn2.0Mo0.5Ni11.0P0.04Si1.0S0.03"
    },
    {
        "name": "AISI 8640 Steel, oil quenched 845\u00b0C (1550\u00b0F), 650\u00b0C (1200\u00b0F) temper, 25 mm (1 in.) round",
        "composition": "C0.43Cr0.6Fe97.77Mn1.0Mo0.25Ni0.7P0.035Si0.3S0.04",
        "Density": 7.85,
        "Hardness, Brinell": 280.0,
        "Hardness, Knoop": 306.0,
        "Hardness, Rockwell B": 99.0,
        "Hardness, Rockwell C": 29.0,
        "Hardness, Vickers": 295.0,
        "Tensile Strength, Ultimate": 972.0,
        "Tensile Strength, Yield": 827.0,
        "Elongation at Break": 16.0,
        "Modulus of Elasticity": 205.0,
        "Bulk Modulus": 160.0,
        "Poissons Ratio": 0.29,
        "Machinability": 65.0,
        "Shear Modulus": 80.0,
        "Electrical Resistivity": 2.34e-05,
        "Specific Heat Capacity": 0.475,
        "Thermal Conductivity": 46.6
    },
    {
        "name": "422 Stainless Steel 525\u00b0C (980\u00b0F) temper",
        "composition": "C0.25Cr12.0Fe84.0Mn1.0Mo1.0Ni0.75P0.025Si0.75S0.025W1.0V0.23",
        "Density": 7.8,
        "Hardness, Brinell": 472.0,
        "Hardness, Knoop": 522.0,
        "Hardness, Rockwell C": 49.0,
        "Hardness, Vickers": 502.0,
        "Tensile Modulus": 189.6,
        "Poissons Ratio": 0.2,
        "Shear Modulus": 82.7,
        "Charpy Impact": 8.0,
        "Electrical Resistivity": 6.1e-05,
        "CTE, linear": 12.1,
        "Specific Heat Capacity": 0.46,
        "Thermal Conductivity": 27.3,
        "Melting Point": 1470.0,
        "Solidus": 1470.0,
        "Liquidus": 1480.0
    },
    {
        "name": "ASTM A572 Steel, grade 65",
        "composition": "C0.26Fe98.0Mn1.65P0.04Si0.4S0.05",
        "Density": 7.8,
        "Hardness, Brinell": 159.0,
        "Hardness, Rockwell B": 83.0,
        "Tensile Strength, Ultimate": 550.0,
        "Tensile Strength, Yield": 450.0,
        "Elongation at Break": 17.0,
        "Bulk Modulus": 160.0,
        "Shear Modulus": 80.0
    },
    {
        "name": "Schmolz + Bickenbach UGIMA\u00ae 303 HD Stainless Steel Bar",
        "composition": "C0.1Cr19.0Cu1.0Fe69.995Mn2.0Mo0.6Ni10.0N0.11P0.045Si0.1S0.25",
        "Density": 7.89,
        "Hardness, Brinell": 220.0,
        "Tensile Strength": 655.0,
        "Tensile Strength, Yield": 483.0,
        "Elongation at Yield": 50.0,
        "Reduction of Area": 60.0,
        "Modulus of Elasticity": 197.0,
        "Electrical Resistivity": 7.3e-05,
        "CTE, linear": 16.7,
        "Thermal Conductivity": 15.3,
        "Annealing Temperature": 1010.0,
        "Hot-Working Temperature": 954.0,
        "Corrosion Resistance": "Acetic Acid"
    },
    {
        "name": "AISI 1008 Steel, CQ, DQ, and DQSK sheet, 1.6-5.8 mm thick",
        "composition": "C0.1Fe99.7Mn0.5P0.04S0.05",
        "Density": 7.872,
        "Tensile Strength, Ultimate": 303.0,
        "Tensile Strength, Yield": 180.0,
        "Elongation at Break": 42.0,
        "Modulus of Elasticity": 200.0,
        "Bulk Modulus": 160.0,
        "Poissons Ratio": 0.29,
        "Machinability": 55.0,
        "Shear Modulus": 80.0,
        "Electrical Resistivity": 0.0001216,
        "CTE, linear": 16.6,
        "Specific Heat Capacity": 1.105,
        "Thermal Conductivity": 65.2,
        "Melting Point": 1426.0
    },
    {
        "name": "ATI Allegheny Ludlum Stainless Steel Chromium-Nickel Type 304, 20% Cold Rolled (UNS S30400)",
        "composition": "C0.08Cr20.0Fe71.0Mn2.0Ni10.5N0.1P0.045Si0.75S0.03",
        "Density": 7.9,
        "Hardness, Rockwell B": 92.0,
        "Tensile Strength, Ultimate": 793.0,
        "Tensile Strength, Yield": 690.0,
        "Elongation at Break": 26.0,
        "Tensile Modulus": 200.0,
        "Charpy Impact": 200.0,
        "Electrical Resistivity": 7.2e-05,
        "Magnetic Permeability": 1.163,
        "CTE, linear": 19.8,
        "Specific Heat Capacity": 0.5,
        "Thermal Conductivity": 21.4,
        "Melting Point": 1399.0,
        "Solidus": 1399.0,
        "Liquidus": 1421.0
    },
    {
        "name": "AISI 4150 Steel, annealed 815\u00b0C (1500\u00b0F)",
        "composition": "C0.53Cr1.1Fe97.67Mn1.0Mo0.25P0.035Si0.3S0.04",
        "Density": 7.85,
        "Hardness, Brinell": 197.0,
        "Hardness, Knoop": 219.0,
        "Hardness, Rockwell B": 92.0,
        "Hardness, Rockwell C": 13.0,
        "Hardness, Vickers": 207.0,
        "Tensile Strength, Ultimate": 731.0,
        "Tensile Strength, Yield": 380.0,
        "Elongation at Break": 20.2,
        "Reduction of Area": 40.0,
        "Modulus of Elasticity": 205.0,
        "Bulk Modulus": 160.0,
        "Poissons Ratio": 0.29,
        "Machinability": 55.0,
        "Shear Modulus": 80.0,
        "Izod Impact": 24.0,
        "Electrical Resistivity": 2.45e-05,
        "Specific Heat Capacity": 0.475,
        "Thermal Conductivity": 44.5
    },
    {
        "name": "Proto3000 Ti64 MIM - ASTM F2885 As-Sintered",
        "composition": "Al6.75Ti91.0V4.5",
        "Density": 4.25,
        "Porosity": 4.0,
        "Tensile Strength, Ultimate": 780.0,
        "Tensile Strength, Yield": 680.0,
        "Elongation at Break": 10.0
    },
    {
        "name": "AISI 4820 Steel, double quenched and tempered (150\u00b0C (300\u00b0F)), 1.2 mm case depth",
        "composition": "C0.23Fe95.72Mn0.7Mo0.3Ni3.75P0.035Si0.3S0.04",
        "Density": 7.85,
        "Hardness, Brinell": 415.0,
        "Hardness, Knoop": 446.0,
        "Hardness, Rockwell B": 103.0,
        "Hardness, Rockwell C": 60.0,
        "Hardness, Vickers": 440.0,
        "Tensile Strength, Ultimate": 1410.0,
        "Tensile Strength, Yield": 1141.0,
        "Elongation at Break": 13.8,
        "Modulus of Elasticity": 205.0,
        "Bulk Modulus": 160.0,
        "Poissons Ratio": 0.29,
        "Machinability": 50.0,
        "Shear Modulus": 80.0,
        "Electrical Resistivity": 2.45e-05,
        "Specific Heat Capacity": 0.475,
        "Thermal Conductivity": 44.5
    },
    {
        "name": "AISI 1340H Steel, oil quenched from 830\u00b0C (1525\u00b0F), 650\u00b0C (1200\u00b0F) temper, 25 mm (1 in.) round",
        "composition": "C0.44Fe98.03Mn2.05P0.035Si0.35S0.04",
        "Density": 7.87,
        "Hardness, Brinell": 229.0,
        "Hardness, Knoop": 252.0,
        "Hardness, Rockwell B": 96.0,
        "Hardness, Rockwell C": 19.0,
        "Hardness, Vickers": 241.0,
        "Tensile Strength, Ultimate": 772.0,
        "Tensile Strength, Yield": 662.0,
        "Elongation at Break": 23.2,
        "Reduction of Area": 62.4,
        "Modulus of Elasticity": 200.0,
        "Bulk Modulus": 160.0,
        "Poissons Ratio": 0.29,
        "Machinability": 50.0,
        "Shear Modulus": 80.0,
        "Electrical Resistivity": 1.74e-05,
        "CTE, linear": 13.9,
        "Specific Heat Capacity": 0.472,
        "Thermal Conductivity": 51.9
    },
    {
        "name": "Bohler-Uddeholm UDDEHOLM QRO\u00ae 90 SUPREME Hot Work Tool Steel",
        "composition": "C0.38Cr2.6Fe92.82Mn0.75Mo2.25Si0.3V0.9",
        "Density": 7.67,
        "Hardness, Brinell": 180.0,
        "Tensile Strength, Ultimate": 1620.0,
        "Tensile Strength, Yield": 1400.0,
        "Modulus of Elasticity": 180.0,
        "Charpy Impact": 47.5,
        "CTE, linear": 13.1,
        "Thermal Conductivity": 33.0,
        "Processing Temperature": 1029.0
    },
    {
        "name": "AISI 1045 Steel, cold drawn, high temperature stress relieved, 22-32 mm (0.875-1.25 in) round",
        "composition": "C0.5Fe98.98Mn0.9P0.04S0.05",
        "Density": 7.87,
        "Hardness, Brinell": 179.0,
        "Hardness, Knoop": 200.0,
        "Hardness, Rockwell B": 88.0,
        "Hardness, Vickers": 188.0,
        "Tensile Strength, Ultimate": 655.0,
        "Tensile Strength, Yield": 515.0,
        "Elongation at Break": 15.0,
        "Reduction of Area": 40.0,
        "Modulus of Elasticity": 206.0,
        "Bulk Modulus": 163.0,
        "Poissons Ratio": 0.29,
        "Shear Modulus": 80.0,
        "Electrical Resistivity": 2.23e-05,
        "CTE, linear": 14.8,
        "Specific Heat Capacity": 0.486,
        "Thermal Conductivity": 51.9
    },
    {
        "name": "AISI 4340 Steel, oil quenched 830\u00b0C (1525\u00b0F), 540\u00b0C (1000\u00b0F) temper, not nitrided",
        "composition": "C0.43Cr0.9Fe96.33Mn0.8Mo0.3Ni2.0P0.035Si0.3S0.04",
        "Density": 7.85,
        "Hardness, Knoop": 371.0,
        "Hardness, Rockwell C": 37.0,
        "Hardness, Vickers": 358.0,
        "Modulus of Elasticity": 200.0,
        "Bulk Modulus": 159.0,
        "Poissons Ratio": 0.29,
        "Fatigue Strength": 505.0,
        "Machinability": 50.0,
        "Shear Modulus": 78.0,
        "Electrical Resistivity": 7.97e-05,
        "CTE, linear": 14.5,
        "Specific Heat Capacity": 0.475,
        "Thermal Conductivity": 44.5
    },
    {
        "name": "AISI 8822H Steel, normalized, machined to 13.7 mm rounds, pseudocarburized, 775\u00b0C (1430\u00b0F) reheat, 150\u00b0C (300\u00b0F) temper",
        "composition": "C0.25Cr0.65Fe97.96Mn1.05Mo0.4Ni0.75P0.035Si0.3S0.04",
        "Density": 7.85,
        "Hardness, Brinell": 352.0,
        "Hardness, Knoop": 381.0,
        "Hardness, Rockwell B": 99.0,
        "Hardness, Rockwell C": 39.0,
        "Hardness, Vickers": 372.0,
        "Tensile Strength, Ultimate": 1198.0,
        "Tensile Strength, Yield": 693.0,
        "Elongation at Break": 11.3,
        "Modulus of Elasticity": 200.0,
        "Bulk Modulus": 160.0,
        "Poissons Ratio": 0.29,
        "Machinability": 55.0,
        "Shear Modulus": 80.0,
        "Electrical Resistivity": 1.74e-05,
        "CTE, linear": 14.7,
        "Specific Heat Capacity": 0.472,
        "Thermal Conductivity": 51.9
    },
    {
        "name": "ASTM A356/A356M-9 1Cr-1Mo-0.25V STEEL CASTINGS FOR STEAM TURBINE CASINGS (ASTM A356/A356M-9)",
        "composition": "C0.2Cr1.5Fe97.4Mn0.9Mo1.2P0.035Si0.6S0.03",
        "Tensile Strength, Ultimate": 585.0,
        "Tensile Strength, Yield": 415.0,
        "Elongation at Break": 15.0,
        "Rupture Strength": 293.0
    },
    {
        "name": "Schmolz + Bickenbach 416RS Stainless Steel Bar",
        "composition": "C0.15Cr14.0Fe82.89Mn1.25Ni0.5P0.06Si1.0S0.15",
        "Density": 7.64,
        "Hardness, Brinell": 264.0,
        "Tensile Strength": 889.0,
        "Tensile Strength, Yield": 758.0,
        "Elongation at Yield": 4.0,
        "Reduction of Area": 60.0,
        "Tensile Modulus": 205.0,
        "Electrical Resistivity": 5.59e-05,
        "CTE, linear": 10.8,
        "Thermal Conductivity": 25.1,
        "Annealing Temperature": 649.0,
        "Hot-Working Temperature": 801.7,
        "Corrosion Resistance": "Humidity"
    },
    {
        "name": "Sandvik SAF 2205 Hollow Bar",
        "composition": "C0.03Cr22.0Fe66.5Mn2.0Mo3.2Ni5.0N0.18P0.03Si1.0S0.015",
        "Density": 7.8,
        "Hardness, Rockwell C": 28.0,
        "Tensile Strength, Ultimate": 630.0,
        "Tensile Strength, Yield": 420.0,
        "Elongation at Break": 25.0,
        "Reduction of Area": 25.0,
        "CTE, linear": 14.5,
        "Specific Heat Capacity": 0.59,
        "Thermal Conductivity": 20.0
    },
    {
        "name": "AISI Type 302B Stainless Steel, annealed plate",
        "composition": "C0.15Cr18.0Fe68.0Mn2.0Ni9.0P0.045Si3.0S0.03",
        "Density": 8.0,
        "Hardness, Brinell": 147.0,
        "Hardness, Knoop": 164.0,
        "Hardness, Rockwell B": 85.0,
        "Hardness, Vickers": 169.0,
        "Tensile Strength, Ultimate": 620.0,
        "Tensile Strength, Yield": 275.0,
        "Elongation at Break": 50.0,
        "Tensile Modulus": 195.0,
        "Izod Impact": 108.0,
        "Electrical Resistivity": 7.2e-05,
        "Magnetic Permeability": 1.008,
        "CTE, linear": 20.2,
        "Specific Heat Capacity": 0.5,
        "Thermal Conductivity": 21.6,
        "Melting Point": 1370.0,
        "Solidus": 1370.0,
        "Liquidus": 1400.0,
        "Maximum Service Temperature, Air": 925.0
    },
    {
        "name": "Ovako 100Cr6 803F Steel, +C",
        "composition": "C1.0Cr1.5Fe97.15Mn0.4Mo0.08Ni0.2P0.02Si0.35S0.015",
        "Density": 7.8,
        "Hardness, Brinell": 290.0,
        "Tensile Strength": 930.0,
        "Tensile Strength, Yield": 740.0,
        "Elongation at Break": 13.0,
        "Modulus of Elasticity": 210.0,
        "Poissons Ratio": 0.3,
        "Shear Modulus": 80.0,
        "Electrical Resistivity": 2e-06,
        "CTE, linear": 12.0,
        "Specific Heat Capacity": 0.46,
        "Thermal Conductivity": 40.0,
        "Transformation Temperature": 910.0
    },
    {
        "name": "Cast Stainless Steel CD4MCuN, ACI",
        "composition": "C0.04Cr26.5Cu3.3Fe66.3Mn1.0Mo2.3Ni6.0N0.25P0.04Si1.0S0.04"
    },
    {
        "name": "Cast Stainless Steel HI35, ASTM A608",
        "composition": "C0.4Cr30.0Fe59.2Mn1.5Mo0.5Ni18.0P0.04Si2.0S0.04"
    },
    {
        "name": "Carpenter Custom 450\u00ae Stainless Steel, Condition H1050 (Age Hardened 566\u00b0C)",
        "composition": "C0.05Cr16.0Cu1.75Fe75.0Mn1.0Mo1.0Ni7.0P0.03Si1.0S0.03",
        "Density": 7.76,
        "Hardness, Brinell": 342.0,
        "Hardness, Knoop": 373.0,
        "Hardness, Rockwell C": 37.0,
        "Hardness, Vickers": 358.0,
        "Tensile Strength, Ultimate": 1538.0,
        "Tensile Strength, Yield": 1413.0,
        "Elongation at Break": 30.0,
        "Reduction of Area": 66.0,
        "Modulus of Elasticity": 200.0,
        "Notched Tensile Strength": 1950.0,
        "Poissons Ratio": 0.29,
        "Shear Modulus": 77.5,
        "Charpy Impact": 113.0,
        "Electrical Resistivity": 8.46e-05,
        "CTE, linear": 11.75,
        "Specific Heat Capacity": 0.477,
        "Thermal Conductivity": 24.4
    },
    {
        "name": "AISI 4320 Steel, annealed (heated to 850\u00b0C (1560\u00b0F), furnace cooled 15\u00b0C/hr. to 420\u00b0C, air cooled), 25 mm (1 in.) round",
        "composition": "C0.22Cr0.6Fe96.98Mn0.65Mo0.3Ni2.0P0.035Si0.3S0.04",
        "Density": 7.85,
        "Hardness, Brinell": 163.0,
        "Hardness, Knoop": 184.0,
        "Hardness, Rockwell B": 84.0,
        "Hardness, Vickers": 170.0,
        "Tensile Strength, Ultimate": 580.0,
        "Tensile Strength, Yield": 425.0,
        "Elongation at Break": 29.0,
        "Reduction of Area": 58.4,
        "Modulus of Elasticity": 205.0,
        "Bulk Modulus": 160.0,
        "Poissons Ratio": 0.29,
        "Machinability": 60.0,
        "Shear Modulus": 80.0,
        "Electrical Resistivity": 2.45e-05,
        "CTE, linear": 11.3,
        "Specific Heat Capacity": 0.475,
        "Thermal Conductivity": 44.5
    },
    {
        "name": "Universal Wire Works 309 Stainless Steel Electrode",
        "composition": "C0.1Cr23.4Fe61.0Mn1.8Ni13.1Si0.6",
        "Tensile Strength, Ultimate": 600.0,
        "Elongation at Break": 40.0
    },
    {
        "name": "AISI 1040 Steel, oil quenched from 855\u00b0C (1570\u00b0F), 595\u00b0C (1100\u00b0F) temper, 100 mm (4 in.) round",
        "composition": "C0.44Fe99.0Mn0.9P0.04S0.05",
        "Density": 7.845,
        "Hardness, Brinell": 170.0,
        "Hardness, Knoop": 191.0,
        "Hardness, Rockwell B": 86.0,
        "Hardness, Vickers": 178.0,
        "Tensile Strength, Ultimate": 571.0,
        "Tensile Strength, Yield": 360.0,
        "Elongation at Break": 30.0,
        "Reduction of Area": 61.6,
        "Modulus of Elasticity": 200.0,
        "Bulk Modulus": 160.0,
        "Poissons Ratio": 0.29,
        "Shear Modulus": 80.0,
        "Izod Impact": 65.0,
        "Electrical Resistivity": 0.0001179,
        "CTE, linear": 14.8,
        "Specific Heat Capacity": 1.583,
        "Thermal Conductivity": 51.9
    },
    {
        "name": "AISI 1080 Steel, normalized at 900\u00b0C (1650\u00b0F), air cooled, 100 mm (4 in.) round",
        "composition": "C0.88Fe98.65Mn0.9P0.04S0.05",
        "Density": 7.87,
        "Hardness, Brinell": 269.0,
        "Hardness, Knoop": 294.0,
        "Hardness, Rockwell B": 99.0,
        "Hardness, Rockwell C": 27.0,
        "Hardness, Vickers": 284.0,
        "Tensile Strength, Ultimate": 931.0,
        "Tensile Strength, Yield": 440.0,
        "Elongation at Break": 10.7,
        "Reduction of Area": 15.5,
        "Modulus of Elasticity": 200.0,
        "Bulk Modulus": 160.0,
        "Poissons Ratio": 0.29,
        "Shear Modulus": 80.0,
        "Izod Impact": 7.0,
        "Electrical Resistivity": 0.0001246,
        "CTE, linear": 14.6,
        "Specific Heat Capacity": 2.08,
        "Thermal Conductivity": 48.1
    },
    {
        "name": "ASTM A553 Alloy Steel, Grade I",
        "composition": "C0.13Fe89.62Mn0.9Ni9.5P0.035Si0.4S0.04",
        "Density": 7.8,
        "Tensile Strength, Ultimate": 690.0,
        "Tensile Strength, Yield": 585.0,
        "Elongation at Break": 20.0,
        "Modulus of Elasticity": 200.0,
        "Bulk Modulus": 160.0,
        "Poissons Ratio": 0.29,
        "Shear Modulus": 80.0,
        "Electrical Resistivity": 1.7e-05,
        "CTE, linear": 12.0,
        "Specific Heat Capacity": 0.47,
        "Thermal Conductivity": 52.0
    },
    {
        "name": "AISI 8620H Steel, normalized, machined to 25 mm, pseudocarburized, reheated to 845\u00b0C, 150\u00b0C temper",
        "composition": "C0.23Cr0.65Fe98.22Mn0.95Mo0.25Ni0.75P0.035Si0.35S0.04",
        "Density": 7.85,
        "Hardness, Brinell": 321.0,
        "Hardness, Knoop": 348.0,
        "Hardness, Rockwell B": 99.0,
        "Hardness, Rockwell C": 35.0,
        "Hardness, Vickers": 339.0,
        "Tensile Strength, Ultimate": 1050.0,
        "Tensile Strength, Yield": 855.0,
        "Elongation at Break": 17.0,
        "Reduction of Area": 55.0,
        "Modulus of Elasticity": 205.0,
        "Bulk Modulus": 160.0,
        "Poissons Ratio": 0.29,
        "Machinability": 65.0,
        "Shear Modulus": 80.0,
        "Electrical Resistivity": 2.34e-05,
        "Specific Heat Capacity": 0.475,
        "Thermal Conductivity": 46.6
    },
    {
        "name": "AISI 94B30H Steel, UNS H94301 (Composition Spec)",
        "composition": "C0.33Cr0.55Fe98.3Mn1.05Mo0.15Ni0.65Si0.35",
        "Density": 7.85,
        "Modulus of Elasticity": 200.0,
        "Poissons Ratio": 0.29,
        "Shear Modulus": 78.0,
        "Electrical Resistivity": 1.7e-05,
        "CTE, linear": 12.0,
        "Specific Heat Capacity": 0.47,
        "Thermal Conductivity": 52.0
    },
    {
        "name": "AISI 8740H Steel, oil quenched 830\u00b0C (1525\u00b0F), 595\u00b0C (1100\u00b0F) temper, 13 mm (0.5 in.) round",
        "composition": "C0.44Cr0.65Fe97.88Mn1.05Mo0.3Ni0.75P0.035Si0.3S0.04",
        "Density": 7.85,
        "Hardness, Brinell": 311.0,
        "Hardness, Knoop": 338.0,
        "Hardness, Rockwell B": 99.0,
        "Hardness, Rockwell C": 34.0,
        "Hardness, Vickers": 329.0,
        "Tensile Strength, Ultimate": 1060.0,
        "Tensile Strength, Yield": 965.0,
        "Elongation at Break": 17.4,
        "Modulus of Elasticity": 205.0,
        "Bulk Modulus": 160.0,
        "Poissons Ratio": 0.29,
        "Machinability": 65.0,
        "Shear Modulus": 80.0,
        "Electrical Resistivity": 2.34e-05,
        "Specific Heat Capacity": 0.475,
        "Thermal Conductivity": 46.6
    },
    {
        "name": "AISI 1012 Steel, hot rolled bar, 19-32 mm (0.75-1.25 in) round or thickness",
        "composition": "C0.15Fe99.6Mn0.6P0.04S0.05",
        "Density": 7.87,
        "Hardness, Brinell": 95.0,
        "Hardness, Knoop": 113.0,
        "Hardness, Rockwell B": 55.0,
        "Hardness, Vickers": 98.0,
        "Tensile Strength, Ultimate": 330.0,
        "Tensile Strength, Yield": 185.0,
        "Elongation at Break": 28.0,
        "Reduction of Area": 50.0,
        "Modulus of Elasticity": 200.0,
        "Bulk Modulus": 160.0,
        "Poissons Ratio": 0.29,
        "Machinability": 55.0,
        "Shear Modulus": 80.0,
        "Electrical Resistivity": 1.74e-05,
        "CTE, linear": 13.9,
        "Specific Heat Capacity": 0.472,
        "Thermal Conductivity": 51.9
    },
    {
        "name": "AISI 4620 Steel, mock carburized, 150\u00b0C (300\u00b0F) temper, 50 mm (2 in.) round",
        "composition": "C0.22Fe97.38Mn0.65Mo0.3Ni2.0P0.035Si0.35S0.04",
        "Density": 7.85,
        "Hardness, Brinell": 192.0,
        "Hardness, Knoop": 214.0,
        "Hardness, Rockwell B": 91.0,
        "Hardness, Rockwell C": 11.0,
        "Hardness, Vickers": 201.0,
        "Tensile Strength, Ultimate": 660.0,
        "Tensile Strength, Yield": 450.0,
        "Elongation at Break": 27.0,
        "Reduction of Area": 69.7,
        "Modulus of Elasticity": 205.0,
        "Bulk Modulus": 160.0,
        "Poissons Ratio": 0.29,
        "Machinability": 65.0,
        "Shear Modulus": 80.0,
        "Izod Impact": 138.0,
        "Electrical Resistivity": 2.45e-05,
        "Specific Heat Capacity": 0.475,
        "Thermal Conductivity": 44.5
    },
    {
        "name": "AISI 8620 Steel, quenched from carburizing box, 50 mm (2 in.) round",
        "composition": "C0.23Cr0.6Fe98.02Mn0.9Mo0.25Ni0.7P0.035Si0.35S0.04",
        "Density": 7.85,
        "Hardness, Brinell": 277.0,
        "Hardness, Knoop": 302.0,
        "Hardness, Rockwell B": 99.0,
        "Hardness, Rockwell C": 28.0,
        "Hardness, Vickers": 292.0,
        "Tensile Strength, Ultimate": 745.0,
        "Tensile Strength, Yield": 560.0,
        "Elongation at Break": 25.0,
        "Reduction of Area": 58.0,
        "Modulus of Elasticity": 205.0,
        "Bulk Modulus": 160.0,
        "Poissons Ratio": 0.29,
        "Machinability": 65.0,
        "Shear Modulus": 80.0,
        "Electrical Resistivity": 2.34e-05,
        "Specific Heat Capacity": 0.475,
        "Thermal Conductivity": 46.6
    },
    {
        "name": "AISI 4140H Steel, heat treated, 650\u00b0C (1200\u00b0F) temper, 25 mm (1 in.) round",
        "composition": "C0.44Cr1.2Fe97.93Mn1.1Mo0.3P0.035Si0.3S0.04",
        "Density": 7.85,
        "Hardness, Brinell": 277.0,
        "Hardness, Knoop": 302.0,
        "Hardness, Rockwell B": 99.0,
        "Hardness, Rockwell C": 28.0,
        "Hardness, Vickers": 292.0,
        "Tensile Strength, Ultimate": 896.0,
        "Tensile Strength, Yield": 786.0,
        "Elongation at Break": 21.0,
        "Reduction of Area": 61.0,
        "Modulus of Elasticity": 205.0,
        "Bulk Modulus": 160.0,
        "Poissons Ratio": 0.29,
        "Machinability": 65.0,
        "Shear Modulus": 80.0,
        "Izod Impact": 115.0,
        "Electrical Resistivity": 6.46e-05,
        "CTE, linear": 14.6,
        "Specific Heat Capacity": 0.561,
        "Thermal Conductivity": 42.6
    },
    {
        "name": "410 Stainless Steel, tempered at 568\u00b0C",
        "composition": "C0.15Cr13.5Fe88.5Mn1.0P0.04Si1.0S0.03",
        "Density": 7.8,
        "Tensile Strength, Ultimate": 605.0,
        "Tensile Strength, Yield": 565.0,
        "Elongation at Break": 21.5,
        "Modulus of Elasticity": 200.0,
        "Electrical Resistivity": 0.000108,
        "CTE, linear": 11.7,
        "Specific Heat Capacity": 0.46,
        "Thermal Conductivity": 28.7,
        "Melting Point": 1480.0,
        "Solidus": 1480.0,
        "Liquidus": 1530.0,
        "Maximum Service Temperature, Air": 815.0
    },
    {
        "name": "AISI 1040 Steel, as cold drawn, 50-75 mm (2-3 in) round",
        "composition": "C0.44Fe99.0Mn0.9P0.04S0.05",
        "Density": 7.845,
        "Hardness, Brinell": 149.0,
        "Hardness, Knoop": 169.0,
        "Hardness, Rockwell B": 80.0,
        "Hardness, Vickers": 155.0,
        "Tensile Strength, Ultimate": 515.0,
        "Tensile Strength, Yield": 450.0,
        "Elongation at Break": 10.0,
        "Reduction of Area": 30.0,
