Repository: KylinGuo/HEA

File: data.json (part 7 of 70)
[
        "Modulus of Elasticity": 200.0,
        "Bulk Modulus": 160.0,
        "Poissons Ratio": 0.29,
        "Shear Modulus": 80.0,
        "Izod Impact": 65.0,
        "Electrical Resistivity": 0.0001179,
        "CTE, linear": 14.8,
        "Specific Heat Capacity": 1.583,
        "Thermal Conductivity": 51.9
    },
    {
        "name": "Industeel VIRGO 17.4PH 17Cr-4Ni-3Cu Precipitation Hardening Martensitic Stainless Steel (480\u00b0C (900\u00b0F) - 1 hour + air cooled)",
        "composition": "C0.04Cr16.5Cu3.3Fe74.66Mn0.7Ni4.5Nb0.3",
        "Density": 7.8,
        "Modulus of Elasticity": 197.0,
        "Tensile Modulus": 77.0,
        "Electrical Resistivity": 8e-05,
        "CTE, linear": 12.0,
        "Specific Heat Capacity": 0.46,
        "Thermal Conductivity": 14.0
    },
    {
        "name": "AISI 86B30H Steel, water quenched 845\u00b0C (1550\u00b0F), 540\u00b0C (1000\u00b0F) temper, 13 mm (0.5 in.) round",
        "composition": "B0.003C0.33Cr0.65Fe98.0795Mn0.95Mo0.25Ni0.75P0.035Si0.3S0.04",
        "Density": 7.85,
        "Hardness, Brinell": 285.0,
        "Hardness, Knoop": 311.0,
        "Hardness, Rockwell B": 99.0,
        "Hardness, Rockwell C": 30.0,
        "Hardness, Vickers": 301.0,
        "Tensile Strength, Ultimate": 958.0,
        "Tensile Strength, Yield": 910.0,
        "Elongation at Break": 18.9,
        "Modulus of Elasticity": 205.0,
        "Bulk Modulus": 160.0,
        "Poissons Ratio": 0.29,
        "Machinability": 70.0,
        "Shear Modulus": 80.0,
        "Electrical Resistivity": 2.34e-05,
        "CTE, linear": 14.0,
        "Specific Heat Capacity": 0.475,
        "Thermal Conductivity": 46.6
    },
    {
        "name": "AISI 1340H Steel, oil quenched from 830\u00b0C (1525\u00b0F), 595\u00b0C (1100\u00b0F) temper, 100 mm (4 in.) round",
        "composition": "C0.44Fe98.03Mn2.05P0.035Si0.35S0.04",
        "Density": 7.87,
        "Hardness, Brinell": 217.0,
        "Hardness, Knoop": 240.0,
        "Hardness, Rockwell B": 95.0,
        "Hardness, Rockwell C": 17.0,
        "Hardness, Vickers": 228.0,
        "Tensile Strength, Ultimate": 710.0,
        "Tensile Strength, Yield": 490.0,
        "Elongation at Break": 25.5,
        "Reduction of Area": 64.5,
        "Modulus of Elasticity": 200.0,
        "Bulk Modulus": 160.0,
        "Poissons Ratio": 0.29,
        "Machinability": 50.0,
        "Shear Modulus": 80.0,
        "Electrical Resistivity": 1.74e-05,
        "CTE, linear": 13.9,
        "Specific Heat Capacity": 0.472,
        "Thermal Conductivity": 51.9
    },
    {
        "name": "AISI 8740H Steel, oil quenched 830\u00b0C (1525\u00b0F), 540\u00b0C (1000\u00b0F) temper, 13 mm (0.5 in.) round",
        "composition": "C0.44Cr0.65Fe97.88Mn1.05Mo0.3Ni0.75P0.035Si0.3S0.04",
        "Density": 7.85,
        "Hardness, Brinell": 352.0,
        "Hardness, Knoop": 381.0,
        "Hardness, Rockwell B": 99.0,
        "Hardness, Rockwell C": 39.0,
        "Hardness, Vickers": 372.0,
        "Tensile Strength, Ultimate": 1235.0,
        "Tensile Strength, Yield": 1140.0,
        "Elongation at Break": 13.5,
        "Modulus of Elasticity": 205.0,
        "Bulk Modulus": 160.0,
        "Poissons Ratio": 0.29,
        "Machinability": 65.0,
        "Shear Modulus": 80.0,
        "Electrical Resistivity": 2.34e-05,
        "Specific Heat Capacity": 0.475,
        "Thermal Conductivity": 46.6
    },
    {
        "name": "AISI 4820H Steel, mock carburized, reheated to 800\u00b0C (1470\u00b0F), 150\u00b0C (300\u00b0F) temper, 50 mm (2 in.) round",
        "composition": "C0.23Fe95.88Mn0.8Mo0.3Ni3.8P0.035Si0.3S0.04",
        "Density": 7.85,
        "Hardness, Brinell": 277.0,
        "Hardness, Knoop": 302.0,
        "Hardness, Rockwell B": 99.0,
        "Hardness, Rockwell C": 28.0,
        "Hardness, Vickers": 292.0,
        "Tensile Strength, Ultimate": 938.0,
        "Tensile Strength, Yield": 640.0,
        "Elongation at Break": 19.8,
        "Modulus of Elasticity": 205.0,
        "Bulk Modulus": 160.0,
        "Poissons Ratio": 0.29,
        "Machinability": 50.0,
        "Shear Modulus": 80.0,
        "Electrical Resistivity": 2.45e-05,
        "Specific Heat Capacity": 0.475,
        "Thermal Conductivity": 44.5
    },
    {
        "name": "ASTM A131 Steel, grade D",
        "composition": "C0.21Fe98.0Mn1.35P0.04Si0.35S0.04",
        "Density": 7.8,
        "Tensile Strength, Ultimate": 400.0,
        "Tensile Strength, Yield": 220.0,
        "Elongation at Break": 24.0,
        "Bulk Modulus": 160.0,
        "Shear Modulus": 80.0,
        "Charpy Impact": 25.0
    },
    {
        "name": "AISI E4340 Steel, annealed, 25 mm round",
        "composition": "C0.43Cr0.9Fe96.27Mn0.85Mo0.3Ni2.0P0.025Si0.3S0.02",
        "Density": 7.85,
        "Hardness, Brinell": 217.0,
        "Hardness, Knoop": 240.0,
        "Hardness, Rockwell B": 95.0,
        "Hardness, Rockwell C": 17.0,
        "Hardness, Vickers": 228.0,
        "Tensile Strength, Ultimate": 745.0,
        "Tensile Strength, Yield": 470.0,
        "Elongation at Break": 22.0,
        "Reduction of Area": 50.0,
        "Modulus of Elasticity": 192.0,
        "Bulk Modulus": 152.0,
        "Poissons Ratio": 0.29,
        "Machinability": 50.0,
        "Shear Modulus": 74.0,
        "Electrical Resistivity": 7.97e-05,
        "CTE, linear": 13.7,
        "Specific Heat Capacity": 0.475,
        "Thermal Conductivity": 44.5
    },
    {
        "name": "AISI 1340H Steel, normalized at 870\u00b0C (1600\u00b0F), air cooled, 100 mm (4 in.) round",
        "composition": "C0.44Fe98.03Mn2.05P0.035Si0.35S0.04",
        "Density": 7.87,
        "Hardness, Brinell": 235.0,
        "Hardness, Knoop": 259.0,
        "Hardness, Rockwell B": 97.0,
        "Hardness, Rockwell C": 21.0,
        "Hardness, Vickers": 247.0,
        "Tensile Strength, Ultimate": 827.0,
        "Tensile Strength, Yield": 496.0,
        "Elongation at Break": 21.7,
        "Reduction of Area": 59.2,
        "Modulus of Elasticity": 200.0,
        "Bulk Modulus": 160.0,
        "Poissons Ratio": 0.29,
        "Machinability": 50.0,
        "Shear Modulus": 80.0,
        "Electrical Resistivity": 1.74e-05,
        "CTE, linear": 13.9,
        "Specific Heat Capacity": 0.472,
        "Thermal Conductivity": 51.9
    },
    {
        "name": "AISI 1132 Steel, hot rolled and cold drawn round (<16 mm)",
        "composition": "C0.34Fe98.3Mn1.65P0.04S0.13",
        "Density": 7.85,
        "Hardness, Brinell": 208.0,
        "Hardness, Knoop": 230.0,
        "Hardness, Rockwell B": 94.0,
        "Hardness, Rockwell C": 15.0,
        "Hardness, Vickers": 218.0,
        "Tensile Strength, Ultimate": 710.0,
        "Tensile Strength, Yield": 585.0,
        "Elongation at Break": 19.0,
        "Reduction of Area": 48.0,
        "Modulus of Elasticity": 205.0,
        "Bulk Modulus": 160.0,
        "Poissons Ratio": 0.29,
        "Shear Modulus": 80.0,
        "Electrical Resistivity": 1.74e-05,
        "Specific Heat Capacity": 0.472,
        "Thermal Conductivity": 49.8
    },
    {
        "name": "AISI 1022 Steel, normalized at 925\u00b0C (1700\u00b0F), cooled in air, 100 mm (4 in.) round",
        "composition": "C0.23Fe99.13Mn1.0P0.04S0.05",
        "Density": 7.858,
        "Hardness, Brinell": 131.0,
        "Hardness, Knoop": 150.0,
        "Hardness, Rockwell B": 73.0,
        "Hardness, Vickers": 136.0,
        "Tensile Strength, Ultimate": 464.0,
        "Tensile Strength, Yield": 310.0,
        "Elongation at Break": 33.8,
        "Reduction of Area": 63.9,
        "Modulus of Elasticity": 200.0,
        "Bulk Modulus": 160.0,
        "Poissons Ratio": 0.29,
        "Shear Modulus": 80.0,
        "Izod Impact": 118.0,
        "Electrical Resistivity": 2.93e-05,
        "CTE, linear": 13.9,
        "Specific Heat Capacity": 0.472,
        "Thermal Conductivity": 51.9
    },
    {
        "name": "AISI 5150 Steel, oil quenched from 830\u00b0C (1525\u00b0F), 595\u00b0C (1100\u00b0F) temper, 100 mm (4 in.) round",
        "composition": "C0.53Cr0.9Fe97.97Mn0.9P0.035Si0.3S0.04",
        "Density": 7.85,
        "Hardness, Brinell": 241.0,
        "Hardness, Knoop": 265.0,
        "Hardness, Rockwell B": 97.0,
        "Hardness, Rockwell C": 22.0,
        "Hardness, Vickers": 254.0,
        "Tensile Strength, Ultimate": 827.0,
        "Tensile Strength, Yield": 550.0,
        "Elongation at Break": 19.7,
        "Modulus of Elasticity": 205.0,
        "Bulk Modulus": 160.0,
        "Poissons Ratio": 0.29,
        "Machinability": 60.0,
        "Shear Modulus": 80.0,
        "Electrical Resistivity": 2.19e-05,
        "Specific Heat Capacity": 0.475,
        "Thermal Conductivity": 46.6
    },
    {
        "name": "AISI 8740 Steel, normalized 870\u00b0C (1600\u00b0F)",
        "composition": "C0.43Cr0.6Fe97.72Mn1.0Mo0.3Ni0.7P0.035Si0.3S0.04",
        "Density": 7.85,
        "Hardness, Brinell": 269.0,
        "Hardness, Knoop": 294.0,
        "Hardness, Rockwell B": 99.0,
        "Hardness, Rockwell C": 27.0,
        "Hardness, Vickers": 284.0,
        "Tensile Strength, Ultimate": 930.0,
        "Tensile Strength, Yield": 550.0,
        "Elongation at Break": 16.0,
        "Modulus of Elasticity": 205.0,
        "Bulk Modulus": 160.0,
        "Poissons Ratio": 0.29,
        "Machinability": 65.0,
        "Shear Modulus": 80.0,
        "Izod Impact": 18.0,
        "Electrical Resistivity": 2.34e-05,
        "Specific Heat Capacity": 0.475,
        "Thermal Conductivity": 46.6
    },
    {
        "name": "25Cr-10Ni-7.5W-B COBALT BASED SUPERALLOY CASTINGS FOR GAS TURBINE PARTS, NOZZLE VANES",
        "composition": "Cr27.0Fe62.5Ni12.0W8.5",
        "Rupture Strength": 108.0
    },
    {
        "name": "AISI 8620H Steel, double quenched and tempered (230\u00b0C (450\u00b0F)), carburized",
        "composition": "C0.23Cr0.65Fe98.22Mn0.95Mo0.25Ni0.75P0.035Si0.35S0.04",
        "Density": 7.85,
        "Hardness, Brinell": 262.0,
        "Hardness, Knoop": 287.0,
        "Hardness, Rockwell B": 98.0,
        "Hardness, Rockwell C": 61.0,
        "Hardness, Vickers": 276.0,
        "Tensile Strength, Ultimate": 898.0,
        "Tensile Strength, Yield": 533.0,
        "Elongation at Break": 22.5,
        "Reduction of Area": 51.7,
        "Modulus of Elasticity": 205.0,
        "Bulk Modulus": 160.0,
        "Poissons Ratio": 0.29,
        "Machinability": 65.0,
        "Shear Modulus": 80.0,
        "Electrical Resistivity": 2.34e-05,
        "Specific Heat Capacity": 0.475,
        "Thermal Conductivity": 46.6
    },
    {
        "name": "ASTM A131 Steel, grade EH36",
        "composition": "C0.18Cr0.25Cu0.35Fe97.6Mn1.6Mo0.08Ni0.4Nb0.05P0.04Si0.5S0.05V0.1",
        "Density": 7.8,
        "Tensile Strength, Ultimate": 490.0,
        "Tensile Strength, Yield": 350.0,
        "Elongation at Break": 22.0,
        "Bulk Modulus": 160.0,
        "Shear Modulus": 80.0,
        "Charpy Impact": 35.0
    },
    {
        "name": "AISI 1084 Steel, Hot Rolled Bar (UNS G10840)",
        "composition": "C0.93Fe98.6Mn0.9P0.04S0.05",
        "Density": 7.85,
        "Hardness, Brinell": 241.0,
        "Tensile Strength, Ultimate": 820.0,
        "Tensile Strength, Yield": 452.0,
        "Elongation at Break": 10.0,
        "Reduction of Area": 25.0,
        "Modulus of Elasticity": 200.0,
        "Poissons Ratio": 0.29,
        "Shear Modulus": 78.0,
        "Electrical Resistivity": 1.7e-05,
        "CTE, linear": 12.0,
        "Specific Heat Capacity": 0.47,
        "Thermal Conductivity": 52.0
    },
    {
        "name": "AISI Type 410S Stainless Steel",
        "composition": "C0.08Cr12.5Fe85.0Mn1.0P0.04Si1.0S0.03",
        "Density": 7.8,
        "Hardness, Knoop": 464.0,
        "Hardness, Rockwell C": 45.0,
        "Hardness, Vickers": 446.0,
        "Tensile Strength, Ultimate": 1525.0,
        "Tensile Strength, Yield": 1225.0,
        "Elongation at Break": 14.5,
        "Modulus of Elasticity": 200.0,
        "Electrical Resistivity": 0.000108,
        "Magnetic Permeability": 700.0,
        "CTE, linear": 11.7,
        "Specific Heat Capacity": 0.46,
        "Thermal Conductivity": 28.7,
        "Melting Point": 1480.0,
        "Solidus": 1480.0,
        "Liquidus": 1530.0,
        "Maximum Service Temperature, Air": 815.0
    },
    {
        "name": "AISI Type 316N Stainless Steel, annealed sheet",
        "composition": "C0.08Cr18.0Fe71.9Mn2.0Mo3.0Ni14.0N0.16P0.045Si1.0S0.03",
        "Density": 7.92,
        "Hardness, Rockwell B": 85.0,
        "Tensile Strength, Ultimate": 620.0,
        "Tensile Strength, Yield": 330.0,
        "Elongation at Break": 48.0,
        "Tensile Modulus": 196.0,
        "Izod Impact": 80.0,
        "Electrical Resistivity": 7.4e-05,
        "Magnetic Permeability": 1.008,
        "CTE, linear": 17.5,
        "Specific Heat Capacity": 0.5,
        "Thermal Conductivity": 16.1,
        "Melting Point": 1370.0,
        "Solidus": 1370.0,
        "Liquidus": 1400.0,
        "Maximum Service Temperature, Air": 925.0
    },
    {
        "name": "AISI 316 Stainless Steel, Austenitic",
        "composition": "C0.08Cr18.0Fe72.0Mn2.0Mo3.0Ni14.0P0.045Si1.0S0.03",
        "Density": 8.03,
        "Hardness, Brinell": 187.0,
        "Tensile Strength, Ultimate": 520.0,
        "Tensile Strength, Yield": 205.0,
        "Elongation at Break": 40.0,
        "Rupture Strength": 97.0
    },
    {
        "name": "Titanium Beta C (Ti-3Al-8V-6Cr-4Mo-4Zr ST 815\u00b0C, Aged 565\u00b0C",
        "composition": "Al3.0C0.05Cr6.0Fe0.3Mo4.0N0.03O0.14Ti75.0V8.0Zr4.0",
        "Density": 4.82,
        "Tensile Strength, Ultimate": 1220.0,
        "Tensile Strength, Yield": 1120.0,
        "Elongation at Break": 13.0,
        "Modulus of Elasticity": 104.0,
        "Compressive Yield Strength": 1090.0,
        "Notched Tensile Strength": 580.0,
        "Poissons Ratio": 0.33,
        "Fatigue Strength": 1144.0,
        "Fracture Toughness": 90.0,
        "Shear Modulus": 40.0,
        "Electrical Resistivity": 0.00016,
        "CTE, linear": 8.7,
        "Specific Heat Capacity": 0.515,
        "Thermal Conductivity": 6.2,
        "Melting Point": 1555.0,
        "Solidus": 1555.0,
        "Liquidus": 1650.0,
        "Beta Transus": 730.0
    },
    {
        "name": "AK Steel 304 Austenitic Stainless steel",
        "composition": "C0.08Cr20.0Fe74.0Mn2.0Ni12.0N0.1P0.045Si0.75S0.03",
        "Density": 8.03,
        "Hardness, Rockwell B": 82.0,
        "Tensile Strength, Ultimate": 621.0,
        "Tensile Strength, Yield": 290.0,
        "Elongation at Break": 55.0,
        "Tensile Modulus": 193.0,
        "Poissons Ratio": 0.24,
        "Shear Modulus": 78.0,
        "Electrical Resistivity": 0.000116,
        "Magnetic Permeability": 1.02,
        "CTE, linear": 18.7,
        "Specific Heat Capacity": 0.5,
        "Thermal Conductivity": 21.4,
        "Melting Point": 1399.0,
        "Solidus": 1399.0,
        "Liquidus": 1454.0
    },
    {
        "name": "AISI Type A5 Tool Steel",
        "composition": "C1.05Cr1.05Fe94.0Mn3.0Mo0.33P0.03Si0.5S0.03",
        "Density": 8.03,
        "Bulk Modulus": 160.0,
        "Machinability": 65.0,
        "Shear Modulus": 80.0
    },
    {
        "name": "AISI 1141 Steel, oil quenched from 815\u00b0C, 540\u00b0C (1000\u00b0F) temper, 100 mm (4 in.) round",
        "composition": "C0.45Fe98.2Mn1.65P0.04S0.13",
        "Density": 7.87,
        "Hardness, Brinell": 212.0,
        "Hardness, Knoop": 235.0,
        "Hardness, Rockwell B": 94.0,
        "Hardness, Rockwell C": 16.0,
        "Hardness, Vickers": 223.0,
        "Tensile Strength, Ultimate": 738.0,
        "Tensile Strength, Yield": 460.0,
        "Elongation at Break": 20.8,
        "Reduction of Area": 54.3,
        "Modulus of Elasticity": 200.0,
        "Bulk Modulus": 160.0,
        "Poissons Ratio": 0.29,
        "Shear Modulus": 80.0,
        "Izod Impact": 53.0,
        "Electrical Resistivity": 1.7e-05,
        "CTE, linear": 13.9,
        "Specific Heat Capacity": 0.472,
        "Thermal Conductivity": 51.9
    },
    {
        "name": "MetalTek MTEK 410 Cast UNS J91150 Martensitic Stainless Steel",
        "composition": "C0.15Cr14.0Fe88.5Mn1.0Ni1.0Si1.5",
        "Hardness, Brinell": 207.0,
        "Tensile Strength, Ultimate": 620.0,
        "Tensile Strength, Yield": 450.0,
        "Elongation at Break": 18.0,
        "Heat Treatment": "Anneal/Hard & Temper"
    },
    {
        "name": "AISI 1340 Steel, annealed at 800\u00b0C, furnace cooled 11\u00b0C/hour to 600\u00b0C, air cooled, 25 mm (1 in.) round",
        "composition": "C0.43Fe97.87Mn1.9P0.035Si0.35S0.04",
        "Density": 7.87,
        "Hardness, Brinell": 207.0,
        "Hardness, Knoop": 229.0,
        "Hardness, Rockwell B": 93.0,
        "Hardness, Rockwell C": 15.0,
        "Hardness, Vickers": 217.0,
        "Tensile Strength, Ultimate": 703.0,
        "Tensile Strength, Yield": 434.0,
        "Elongation at Break": 25.5,
        "Reduction of Area": 57.3,
        "Modulus of Elasticity": 200.0,
        "Bulk Modulus": 160.0,
        "Poissons Ratio": 0.29,
        "Machinability": 50.0,
        "Shear Modulus": 80.0,
        "Izod Impact": 46.0,
        "Electrical Resistivity": 1.74e-05,
        "CTE, linear": 13.9,
        "Specific Heat Capacity": 0.472,
        "Thermal Conductivity": 51.9
    },
    {
        "name": "ASTM A724 Carbon Steel, Grade C",
        "composition": "B0.005C0.22Cr0.25Cu0.35Fe97.115Mn1.6Mo0.08Ni0.25P0.035Si0.6S0.04V0.08",
        "Density": 7.8,
        "Tensile Strength, Ultimate": 620.0,
        "Tensile Strength, Yield": 485.0,
        "Elongation at Break": 19.0,
        "Modulus of Elasticity": 200.0,
        "Bulk Modulus": 160.0,
        "Poissons Ratio": 0.29,
        "Shear Modulus": 80.0,
        "Electrical Resistivity": 1.7e-05,
        "CTE, linear": 12.0,
        "Specific Heat Capacity": 0.47,
        "Thermal Conductivity": 52.0
    },
    {
        "name": "Sandvik Ti Grade 9 Tube and pipe, seamless",
        "composition": "Al3.5C0.1H0.013Fe0.25N0.02O0.12V3.0",
        "Density": 4.51,
        "Tensile Strength, Ultimate": 862.0,
        "Tensile Strength, Yield": 724.0,
        "Elongation at Break": 15.0,
        "Thermal Conductivity": 10.6
    },
    {
        "name": "EN 1.0037 High Manganese Carbon Steel, t 16-25 mm",
        "composition": "C25.0",
        "Density": 7.85,
        "Tensile Strength, Ultimate": 340.0,
        "Tensile Strength, Yield": 235.0,
        "Elongation at Break": 26.0,
        "Modulus of Elasticity": 200.0,
        "Poissons Ratio": 0.29,
        "Shear Modulus": 80.0,
        "Electrical Resistivity": 1.7e-05,
        "CTE, linear": 12.0,
        "Specific Heat Capacity": 0.47,
        "Thermal Conductivity": 52.0
    },
    {
        "name": "Bethlehem Steel ASTM A36, >2-1/2 to 4 in. thick, as-rolled steel plate\n      \n      \u00a0(discontinued **)",
        "composition": "C0.27Cu0.02Fe98.02Mn1.2P0.04Si0.4S0.05",
        "Density": 7.8,
        "Hardness, Brinell": 119.0,
        "Hardness, Rockwell B": 67.0,
        "Tensile Strength at Break": 400.0,
        "Tensile Strength, Yield": 248.0,
        "Elongation at Break": 21.0,
        "Bend Radius, Minimum": 3.0
    },
    {
        "name": "ASTM A514 Steel, Grade T",
        "composition": "B0.005C0.14Fe97.412Mn1.5Mo0.6P0.035Si0.6S0.01V0.08",
        "Density": 7.8,
        "Modulus of Elasticity": 200.0,
        "Bulk Modulus": 160.0,
        "Poissons Ratio": 0.29,
        "Shear Modulus": 80.0,
        "Electrical Resistivity": 1.7e-05,
        "CTE, linear": 12.0,
        "Specific Heat Capacity": 0.47,
        "Thermal Conductivity": 52.0
    },
    {
        "name": "Cast Stainless Steel CF8, ASTM A744",
        "composition": "C0.08Cr21.0Fe74.0Mn1.5Ni11.0P0.04Si2.0S0.04",
        "Tensile Strength, Ultimate": 485.0,
        "Tensile Strength, Yield": 205.0,
        "Elongation at Break": 35.0
    },
    {
        "name": "AISI 4140 Steel, oil quenched, 13 mm (0.5 in.) round (845\u00b0C (1550\u00b0F) quench, 595\u00b0C (1100\u00b0F) temper)",
        "composition": "C0.43Cr1.1Fe97.77Mn1.0Mo0.25P0.035Si0.3S0.04",
        "Density": 7.85,
        "Hardness, Brinell": 321.0,
        "Hardness, Knoop": 348.0,
        "Hardness, Rockwell B": 99.0,
        "Hardness, Rockwell C": 35.0,
        "Hardness, Vickers": 339.0,
        "Tensile Strength, Ultimate": 1090.0,
        "Tensile Strength, Yield": 1025.0,
        "Elongation at Break": 18.1,
        "Reduction of Area": 59.4,
        "Modulus of Elasticity": 205.0,
        "Bulk Modulus": 160.0,
        "Poissons Ratio": 0.29,
        "Machinability": 65.0,
        "Shear Modulus": 80.0,
        "Electrical Resistivity": 6.46e-05,
        "CTE, linear": 14.6,
        "Specific Heat Capacity": 0.561,
        "Thermal Conductivity": 42.6
    },
    {
        "name": "ASTM A131 Steel, Grade DS",
        "composition": "C0.16Fe98.48Mn1.35P0.04Si0.35S0.04",
        "Density": 7.8,
        "Tensile Strength, Ultimate": 400.0,
        "Tensile Strength, Yield": 220.0,
        "Elongation at Break": 24.0,
        "Modulus of Elasticity": 200.0,
        "Bulk Modulus": 160.0,
        "Poissons Ratio": 0.29,
        "Shear Modulus": 80.0,
        "Electrical Resistivity": 1.7e-05,
        "CTE, linear": 12.0,
        "Specific Heat Capacity": 0.47,
        "Thermal Conductivity": 52.0
    },
    {
        "name": "AISI 4150H Steel, normalized at 870\u00b0C (1600\u00b0F), air cooled, 25 mm (1 in.) round",
        "composition": "C0.54Cr1.2Fe97.83Mn1.1Mo0.25P0.035Si0.3S0.04",
        "Density": 7.85,
        "Hardness, Brinell": 321.0,
        "Hardness, Knoop": 348.0,
        "Hardness, Rockwell B": 99.0,
        "Hardness, Rockwell C": 35.0,
        "Hardness, Vickers": 339.0,
        "Tensile Strength, Ultimate": 1160.0,
        "Tensile Strength, Yield": 731.0,
        "Elongation at Break": 11.7,
        "Reduction of Area": 30.8,
        "Modulus of Elasticity": 205.0,
        "Bulk Modulus": 160.0,
        "Poissons Ratio": 0.29,
        "Machinability": 55.0,
        "Shear Modulus": 80.0,
        "Electrical Resistivity": 2.45e-05,
        "Specific Heat Capacity": 0.475,
        "Thermal Conductivity": 44.5
    },
    {
        "name": "AISI 51B60 Steel, normalized, 100 mm (4 in.) round",
        "composition": "B0.003C0.64Cr0.9Fe97.8395Mn1.0P0.035Si0.3S0.04",
        "Density": 7.85,
        "Hardness, Brinell": 255.0,
        "Hardness, Knoop": 279.0,
        "Hardness, Rockwell B": 98.0,
        "Hardness, Rockwell C": 25.0,
        "Hardness, Vickers": 269.0,
        "Tensile Strength, Ultimate": 924.0,
        "Tensile Strength, Yield": 485.0,
        "Elongation at Break": 14.8,
        "Modulus of Elasticity": 205.0,
        "Bulk Modulus": 160.0,
        "Poissons Ratio": 0.29,
        "Machinability": 55.0,
        "Shear Modulus": 80.0,
        "Electrical Resistivity": 2.19e-05,
        "Specific Heat Capacity": 0.475,
        "Thermal Conductivity": 46.6
    },
    {
        "name": "Bohler-Uddeholm UDDEHOLM ALVAR 14 Hot Work Tool Steel",
        "composition": "C0.55Cr1.1Fe95.05Mn0.7Mo0.5Ni1.7Si0.3V0.1",
        "Density": 7.72,
        "Hardness, Brinell": 330.0,
        "Modulus of Elasticity": 202.0,
        "CTE, linear": 13.9,
        "Thermal Conductivity": 36.8
    },
    {
        "name": "420 Stainless Steel, annealed wire",
        "composition": "C0.15Cr13.0Fe85.0Mn1.0P0.04Si1.0S0.03",
        "Density": 7.8,
        "Hardness, Rockwell B": 92.0,
        "Tensile Strength, Ultimate": 655.0,
        "Tensile Strength, Yield": 345.0,
        "Elongation at Break": 20.0,
        "Modulus of Elasticity": 200.0,
        "Poissons Ratio": 0.24,
        "Shear Modulus": 80.7,
        "Charpy Impact": 100.0,
        "Electrical Resistivity": 5.5e-05,
        "CTE, linear": 12.2,
        "Specific Heat Capacity": 0.46,
        "Thermal Conductivity": 24.9,
        "Melting Point": 1455.0,
        "Solidus": 1455.0,
        "Liquidus": 1510.0,
        "Maximum Service Temperature, Air": 735.0
    },
    {
        "name": "AISI 8630 Steel, water quenched 845\u00b0C (1550\u00b0F), 480\u00b0C (900\u00b0F) temper, 50 mm (2 in.) round",
        "composition": "C0.33Cr0.6Fe98.02Mn0.95Mo0.25Ni0.75P0.035Si0.3S0.04",
        "Density": 7.85,
        "Hardness, Brinell": 269.0,
        "Hardness, Knoop": 294.0,
        "Hardness, Rockwell B": 99.0,
        "Hardness, Vickers": 284.0,
        "Tensile Strength, Ultimate": 895.0,
        "Tensile Strength, Yield": 738.0,
        "Elongation at Break": 19.2,
        "Modulus of Elasticity": 205.0,
        "Bulk Modulus": 160.0,
        "Poissons Ratio": 0.29,
        "Machinability": 70.0,
        "Shear Modulus": 80.0,
        "Electrical Resistivity": 2.34e-05,
        "CTE, linear": 14.0,
        "Specific Heat Capacity": 0.475,
        "Thermal Conductivity": 46.6
    },
    {
        "name": "AISI 5160H Steel, normalized, 25 mm (1 in.) round",
        "composition": "C0.65Cr1.0Fe98.05Mn1.1P0.035Si0.3S0.04",
        "Density": 7.85,
        "Hardness, Brinell": 269.0,
        "Hardness, Knoop": 294.0,
        "Hardness, Rockwell B": 99.0,
        "Hardness, Rockwell C": 27.0,
        "Hardness, Vickers": 284.0,
        "Tensile Strength, Ultimate": 958.0,
        "Tensile Strength, Yield": 530.0,
        "Elongation at Break": 17.5,
        "Modulus of Elasticity": 205.0,
        "Bulk Modulus": 160.0,
        "Poissons Ratio": 0.29,
        "Machinability": 55.0,
        "Shear Modulus": 80.0,
        "Electrical Resistivity": 2.19e-05,
        "Specific Heat Capacity": 0.475,
        "Thermal Conductivity": 46.6
    },
    {
        "name": "JIS SKS94 Oil-hardening Cold Work Tool Steel",
        "composition": "C1.0Cr0.6Cu0.25Fe98.1Mn1.1Ni0.25P0.03Si0.5S0.03",
        "Density": 7.8,
        "Hardness, Brinell": 212.0,
        "Modulus of Elasticity": 214.0,
        "CTE, linear": 14.0,
        "Processing Temperature": 175.0,
        "Annealing Temperature": 760.0
    },
    {
        "name": "Cast Stainless Steel CN3MN, UNS J94651",
        "composition": "C0.03Cr22.0Cu0.75Fe50.3Mn2.0Mo7.0Ni25.5N0.26P0.04Si1.0S0.01"
    },
    {
        "name": "AISI 1340 Steel, oil quenched from 830\u00b0C (1525\u00b0F), 650\u00b0C (1200\u00b0F) temper, 50 mm (2 in.) round",
        "composition": "C0.43Fe97.87Mn1.9P0.035Si0.35S0.04",
        "Density": 7.87,
        "Hardness, Brinell": 217.0,
        "Hardness, Knoop": 240.0,
        "Hardness, Rockwell B": 95.0,
        "Hardness, Rockwell C": 17.0,
        "Hardness, Vickers": 228.0,
        "Tensile Strength, Ultimate": 731.0,
        "Tensile Strength, Yield": 552.0,
        "Elongation at Break": 25.5,
        "Reduction of Area": 66.2,
        "Modulus of Elasticity": 200.0,
        "Bulk Modulus": 160.0,
        "Poissons Ratio": 0.29,
        "Machinability": 50.0,
        "Shear Modulus": 80.0,
        "Electrical Resistivity": 1.74e-05,
        "CTE, linear": 13.9,
        "Specific Heat Capacity": 0.472,
        "Thermal Conductivity": 51.9
    },
    {
        "name": "AISI Type H41 Hot Work Tool Steel",
        "composition": "C0.65Cr4.0Fe84.8Mo8.0W1.5V1.0",
        "Density": 7.85
    },
    {
        "name": "AISI 1141 Steel, oil quenched from 815\u00b0C, 650\u00b0C (1200\u00b0F) temper, 13 mm (0.5 in.) round",
        "composition": "C0.45Fe98.2Mn1.65P0.04S0.13",
        "Density": 7.87,
        "Hardness, Brinell": 217.0,
        "Hardness, Knoop": 240.0,
        "Hardness, Rockwell B": 95.0,
        "Hardness, Rockwell C": 17.0,
        "Hardness, Vickers": 228.0,
        "Tensile Strength, Ultimate": 724.0,
        "Tensile Strength, Yield": 600.0,
        "Elongation at Break": 23.5,
        "Reduction of Area": 63.8,
        "Modulus of Elasticity": 200.0,
        "Bulk Modulus": 160.0,
        "Poissons Ratio": 0.29,
        "Shear Modulus": 80.0,
        "Izod Impact": 53.0,
        "Electrical Resistivity": 1.7e-05,
        "CTE, linear": 13.9,
        "Specific Heat Capacity": 0.472,
        "Thermal Conductivity": 51.9
    },
    {
        "name": "Schmolz + Bickenbach Holder Block Plastic Mold Steel",
        "composition": "C0.35Cr1.25Fe97.0Mn0.6Mo0.3Si0.5",
        "Density": 7.89,
        "Hardness, Rockwell C": 46.0,
        "Tensile Strength": 862.0,
        "Tensile Strength, Yield": 689.0,
        "Elongation at Yield": 17.0,
        "Reduction of Area": 35.0,
        "CTE, linear": 13.5,
        "Thermal Conductivity": 31.1
    },
    {
        "name": "ASTM A699 Steel, class 4",
        "composition": "C0.06Fe98.0Mn1.55Mo0.3Nb0.06P0.04Si0.4S0.025",
        "Density": 7.8,
        "Tensile Strength, Ultimate": 585.0,
        "Tensile Strength, Yield": 515.0,
        "Elongation at Break": 18.0,
        "Bulk Modulus": 160.0,
        "Shear Modulus": 80.0
    },
    {
        "name": "ATI Allegheny Ludlum Stainless Steel Type 301, Full Hard (UNS S30100)",
        "composition": "C0.15Cr18.0Fe75.0Mn2.0Ni8.0N0.1P0.045Si0.75S0.03",
        "Density": 8.03,
        "Hardness, Brinell": 382.0,
        "Hardness, Rockwell C": 41.0,
        "Tensile Strength, Ultimate": 1276.0,
        "Tensile Strength, Yield": 965.0,
        "Elongation at Break": 9.0,
        "Modulus of Elasticity": 196.0,
        "Compressive Yield Strength": 1317.0,
        "Fatigue Strength": 552.0,
        "Charpy Impact": 150.0,
        "Electrical Resistivity": 7.2e-05,
        "Magnetic Permeability": 1.02,
        "CTE, linear": 19.5,
        "Specific Heat Capacity": 0.5,
        "Thermal Conductivity": 21.4,
        "Melting Point": 1399.0,
        "Solidus": 1399.0,
        "Liquidus": 1421.0
    },
    {
        "name": "AISI 8740 Steel, oil quenched 830\u00b0C (1525\u00b0F), 540\u00b0C (1000\u00b0F) temper, 100 mm (4 in.) round",
        "composition": "C0.43Cr0.6Fe97.72Mn1.0Mo0.3Ni0.7P0.035Si0.3S0.04",
        "Density": 7.85,
        "Hardness, Brinell": 277.0,
        "Hardness, Knoop": 302.0,
        "Hardness, Rockwell B": 99.0,
        "Hardness, Rockwell C": 28.0,
        "Hardness, Vickers": 292.0,
        "Tensile Strength, Ultimate": 958.0,
        "Tensile Strength, Yield": 745.0,
        "Elongation at Break": 18.0,
        "Modulus of Elasticity": 205.0,
        "Bulk Modulus": 160.0,
        "Poissons Ratio": 0.29,
        "Machinability": 65.0,
        "Shear Modulus": 80.0,
        "Electrical Resistivity": 2.34e-05,
        "Specific Heat Capacity": 0.475,
        "Thermal Conductivity": 46.6
    },
    {
        "name": "Bethlehem Steel RQC ASTM A678 RQC80 >3/4 to 1-1/2 in. thick, steel plate\n      \n      \u00a0(discontinued **)",
        "composition": "B0.0005C0.21Cu0.35Fe97.5995Mn1.35P0.04Si0.4S0.05",
        "Density": 7.8,
        "Hardness, Brinell": 200.0,
        "Hardness, Rockwell B": 93.0,
        "Tensile Strength at Break": 655.0,
        "Tensile Strength, Yield": 552.0,
        "Elongation at Break": 18.0,
        "Bend Radius, Minimum": 8.0
    },
    {
        "name": "AISI 8630 Steel, normalized, 13 mm (0.5 in.) round",
        "composition": "C0.33Cr0.6Fe98.02Mn0.95Mo0.25Ni0.75P0.035Si0.3S0.04",
        "Density": 7.85,
        "Hardness, Brinell": 201.0,
        "Hardness, Knoop": 223.0,
        "Hardness, Rockwell B": 93.0,
        "Hardness, Rockwell C": 13.0,
        "Hardness, Vickers": 211.0,
        "Tensile Strength, Ultimate": 655.0,
        "Tensile Strength, Yield": 425.0,
        "Elongation at Break": 25.2,
        "Modulus of Elasticity": 205.0,
        "Bulk Modulus": 160.0,
        "Poissons Ratio": 0.29,
        "Machinability": 70.0,
        "Shear Modulus": 80.0,
        "Electrical Resistivity": 2.34e-05,
        "CTE, linear": 14.0,
        "Specific Heat Capacity": 0.475,
        "Thermal Conductivity": 46.6
    },
    {
        "name": "AISI 4140 Steel, oil quenched, 50 mm (2 in.) round [845\u00b0C (1550\u00b0F) quench, 540\u00b0C (1000\u00b0F) temper]",
        "composition": "C0.43Cr1.1Fe97.77Mn1.0Mo0.25P0.035Si0.3S0.04",
        "Density": 7.85,
        "Hardness, Brinell": 285.0,
        "Hardness, Knoop": 311.0,
        "Hardness, Rockwell B": 99.0,
        "Hardness, Rockwell C": 30.0,
        "Hardness, Vickers": 301.0,
        "Tensile Strength, Ultimate": 965.0,
        "Tensile Strength, Yield": 800.0,
        "Elongation at Break": 17.5,
        "Reduction of Area": 59.8,
        "Modulus of Elasticity": 205.0,
        "Bulk Modulus": 160.0,
        "Poissons Ratio": 0.29,
        "Machinability": 65.0,
        "Shear Modulus": 80.0,
        "Electrical Resistivity": 6.46e-05,
        "CTE, linear": 14.6,
        "Specific Heat Capacity": 0.561,
        "Thermal Conductivity": 42.6
    },
    {
        "name": "Crucible Steel CSM\u00ae 21 17Cr-4Ni Precipitation Hardening Stainless Steel",
        "composition": "C0.02Cr15.25Cu3.5Fe75.4Mn0.6Ni4.75Si0.5",
        "Density": 7.81,
        "Hardness, Rockwell C": 43.0,
        "Modulus of Elasticity": 197.0,
        "Charpy Impact": 89.5,
        "CTE, linear": 13.1,
        "Thermal Conductivity": 17.3
    },
    {
        "name": "AISI Grade 18Ni (300) Maraging Steel solution treated at 815\u00b0C (1500\u00b0F) for 15 minutes, air cooled, aged at 480\u00b0C (900\u00b0F) for 3 hours, 2.29 mm sheet",
        "composition": "Al0.1B0.003C0.03Co9.0Fe67.0Mn0.1Mo4.8Ni18.5P0.01Si0.1S0.01Ti0.6Zr0.01",
        "Density": 8.0,
        "Tensile Strength, Ultimate": 2156.0,
        "Tensile Strength, Yield": 2125.0,
        "Elongation at Break": 6.8,
        "Modulus of Elasticity": 190.0,
        "Bulk Modulus": 160.0,
        "Poissons Ratio": 0.3,
        "Shear Modulus": 73.0,
        "Electrical Resistivity": 1.74e-05,
        "CTE, linear": 10.1,
        "Thermal Conductivity": 27.0
    },
    {
        "name": "AISI 4419H Steel, mock carburized, 230\u00b0C (450\u00b0F) temper, 25 mm (1 in.) round",
        "composition": "C0.23Fe98.88Mn0.75Mo0.6P0.035Si0.35S0.04",
        "Density": 7.85,
        "Hardness, Brinell": 197.0,
        "Hardness, Knoop": 219.0,
        "Hardness, Rockwell B": 92.0,
        "Hardness, Rockwell C": 13.0,
        "Hardness, Vickers": 207.0,
        "Tensile Strength, Ultimate": 650.0,
        "Tensile Strength, Yield": 405.0,
        "Elongation at Break": 25.0,
        "Reduction of Area": 68.6,
        "Modulus of Elasticity": 205.0,
        "Bulk Modulus": 160.0,
        "Poissons Ratio": 0.29,
        "Machinability": 65.0,
        "Shear Modulus": 80.0,
        "Electrical Resistivity": 2.45e-05,
        "Specific Heat Capacity": 0.475,
        "Thermal Conductivity": 44.5
    },
    {
        "name": "660 Stainless Steel (A286) cold drawn wire diameter of 5.61 mm, aged at 480\u00b0C (900\u00b0F)",
        "composition": "Al0.035B0.01C0.08Cr16.0Cu0.25Fe56.0Mn2.0Ni27.0P0.04Si1.0S0.03Ti2.35V0.5",
        "Density": 7.92,
        "Tensile Strength, Ultimate": 951.0,
        "Tensile Strength, Yield": 869.0,
        "Elongation at Break": 18.0,
        "Reduction of Area": 58.0,
        "Modulus of Elasticity": 200.0,
        "CTE, linear": 18.5,
        "Specific Heat Capacity": 0.46,
        "Thermal Conductivity": 24.7,
        "Melting Point": 1370.0,
        "Solidus": 1370.0,
        "Liquidus": 1425.0,
        "Maximum Service Temperature, Air": 980.0
    },
    {
        "name": "AISI 1042 Steel, Cold Drawn Bar (UNS G10420)",
        "composition": "C0.47Fe99.0Mn0.9P0.04S0.05",
        "Density": 7.85,
        "Hardness, Brinell": 179.0,
        "Tensile Strength, Ultimate": 614.0,
        "Tensile Strength, Yield": 517.0,
        "Elongation at Break": 12.0,
        "Reduction of Area": 35.0,
        "Modulus of Elasticity": 200.0,
        "Poissons Ratio": 0.29,
        "Machinability": 60.0,
        "Shear Modulus": 78.0,
        "Electrical Resistivity": 1.7e-05,
        "CTE, linear": 12.0,
        "Specific Heat Capacity": 0.47,
        "Thermal Conductivity": 52.0
    },
    {
        "name": "AISI 322 Cast Stainless Steel",
        "composition": "C0.04Cr19.0Fe68.0Mn0.1Ni12.0P0.045Si1.0S0.03",
        "Hardness, Brinell": 192.0,
        "Tensile Strength, Ultimate": 510.0,
        "Tensile Strength, Yield": 200.0
    },
    {
        "name": "ASTM A227 Steel Wire, Class I",
        "composition": "C0.85Fe98.255Mn1.3P0.04Si0.35S0.05",
        "Density": 7.8,
        "Tensile Strength, Ultimate": 1950.0,
        "Modulus of Elasticity": 200.0,
        "Bulk Modulus": 160.0,
        "Poissons Ratio": 0.29,
        "Shear Modulus": 80.0,
        "Electrical Resistivity": 1.7e-05,
        "CTE, linear": 12.0,
        "Specific Heat Capacity": 0.47,
        "Thermal Conductivity": 52.0
    },
    {
        "name": "Sandvik Osprey 316L/MA Master Alloy Stainless Steel Powder (Grade 90% - 16)",
        "composition": "Al0.1C0.08Cr54.75Mn0.5Mo7.9Ni39.0N0.9O0.25P0.045Si1.0S0.03Ti0.01",
        "Particle Size": 8.4
    },
    {
        "name": "Schmolz + Bickenbach P-20 Modified Plastic Mold Steel",
        "composition": "C0.34Cr1.75Fe96.31Mn0.8Mo0.4Si0.4",
        "Density": 7.86,
        "Hardness, Rockwell C": 51.0,
        "Tensile Strength": 1030.0,
        "Tensile Strength, Yield": 896.0,
        "Elongation at Yield": 15.0,
        "Reduction of Area": 35.0,
        "CTE, linear": 12.8,
        "Thermal Conductivity": 31.1
    },
    {
        "name": "AISI 1045 Steel, cold drawn, high temperature stress relieved, 50-75 mm (2-3 in) round",
        "composition": "C0.5Fe98.98Mn0.9P0.04S0.05",
        "Density": 7.87,
        "Hardness, Brinell": 163.0,
        "Hardness, Knoop": 184.0,
        "Hardness, Rockwell B": 84.0,
        "Hardness, Vickers": 170.0,
        "Tensile Strength, Ultimate": 585.0,
        "Tensile Strength, Yield": 450.0,
        "Elongation at Break": 12.0,
        "Reduction of Area": 35.0,
        "Modulus of Elasticity": 206.0,
        "Bulk Modulus": 163.0,
        "Poissons Ratio": 0.29,
        "Shear Modulus": 80.0,
        "Electrical Resistivity": 2.23e-05,
        "CTE, linear": 15.1,
        "Specific Heat Capacity": 0.486,
        "Thermal Conductivity": 51.9
    },
    {
        "name": "Markforged 3D Printed H13 Tool Steel, As-Sintered",
        "composition": "C0.45Cr5.5Fe91.9Mn0.5Mo1.7P0.03Si1.2S0.03V1.2",
        "Density": 7.45,
        "Porosity": 5.5,
        "Hardness, Rockwell C": 40.0,
        "Tensile Strength, Ultimate": 1420.0,
        "Tensile Strength, Yield": 800.0,
        "Elongation at Break": 5.0
    },
    {
        "name": "384 Stainless Steel",
        "composition": "C0.08Cr16.0Fe63.0Mn2.0Ni18.0P0.045Si1.0S0.03",
        "Density": 8.0,
        "Hardness, Brinell": 126.0,
        "Hardness, Knoop": 145.0,
        "Hardness, Rockwell B": 71.0,
        "Hardness, Vickers": 131.0,
        "Tensile Strength, Ultimate": 470.0,
        "Tensile Strength, Yield": 170.0,
        "Elongation at Break": 49.4,
        "Modulus of Elasticity": 193.0,
        "Electrical Resistivity": 7.91e-05,
        "Magnetic Permeability": 1.02,
        "CTE, linear": 18.7,
        "Specific Heat Capacity": 0.5,
        "Thermal Conductivity": 21.5,
        "Melting Point": 1400.0,
        "Solidus": 1400.0,
        "Liquidus": 1455.0
    },
    {
        "name": "AISI 4419 Steel, double quenched, 150\u00b0C (300\u00b0F) temper",
        "composition": "C0.23Fe98.77Mn0.65Mo0.6P0.035Si0.35S0.04",
        "Density": 7.85,
        "Hardness, Brinell": 217.0,
        "Hardness, Knoop": 240.0,
        "Hardness, Rockwell B": 95.0,
        "Hardness, Rockwell C": 17.0,
        "Hardness, Vickers": 228.0,
        "Tensile Strength, Ultimate": 734.0,
        "Tensile Strength, Yield": 377.0,
        "Elongation at Break": 21.7,
        "Reduction of Area": 49.7,
        "Modulus of Elasticity": 205.0,
        "Bulk Modulus": 160.0,
        "Poissons Ratio": 0.29,
        "Machinability": 65.0,
        "Shear Modulus": 80.0,
        "Electrical Resistivity": 2.45e-05,
