Repository: KylinGuo/HEA

File: data.json (part 8 of 70)
[
        "Specific Heat Capacity": 0.475,
        "Thermal Conductivity": 44.5
    },
    {
        "name": "ASTM A709 Steel, grade 36, carbon steel shapes (> 634 kg/m)",
        "composition": "C0.27Fe99.0Mn1.2P0.04Si0.4S0.05",
        "Density": 7.8,
        "Tensile Strength, Ultimate": 400.0,
        "Tensile Strength, Yield": 250.0,
        "Elongation at Break": 20.0,
        "Bulk Modulus": 160.0,
        "Shear Modulus": 80.0
    },
    {
        "name": "Cast Stainless Steel CD4MCuN, ASTM A890",
        "composition": "C0.04Cr26.5Cu3.3Fe66.3Mn1.0Mo2.3Ni6.0N0.25P0.04Si1.0S0.04",
        "Tensile Strength, Ultimate": 655.0,
        "Tensile Strength, Yield": 450.0,
        "Elongation at Break": 25.0
    },
    {
        "name": "AISI 8740 Steel, annealed 815\u00b0C (1500\u00b0F), 25 mm (1 in.) round",
        "composition": "C0.43Cr0.6Fe97.72Mn1.0Mo0.3Ni0.7P0.035Si0.3S0.04",
        "Density": 7.85,
        "Hardness, Brinell": 201.0,
        "Hardness, Knoop": 223.0,
        "Hardness, Rockwell B": 93.0,
        "Hardness, Rockwell C": 13.0,
        "Hardness, Vickers": 211.0,
        "Tensile Strength, Ultimate": 696.0,
        "Tensile Strength, Yield": 415.0,
        "Elongation at Break": 22.2,
        "Modulus of Elasticity": 205.0,
        "Bulk Modulus": 160.0,
        "Poissons Ratio": 0.29,
        "Machinability": 65.0,
        "Shear Modulus": 80.0,
        "Electrical Resistivity": 2.34e-05,
        "Specific Heat Capacity": 0.475,
        "Thermal Conductivity": 46.6
    },
    {
        "name": "Sandvik Kanthal SW 100 Spray Wire",
        "composition": "Al5.7C0.08Cr23.5Fe69.62Mn0.4Si0.7",
        "Density": 7.15,
        "Porosity": 1.0,
        "Hardness, Vickers": 170.0,
        "Tensile Strength, Ultimate": 880.0,
        "Tensile Strength, Yield": 800.0,
        "Elongation at Break": 5.0,
        "Modulus of Elasticity": 220.0,
        "Electrical Resistivity": 0.000139,
        "Curie Temperature": 600.0,
        "Melting Point": 1500.0,
        "Deposition efficiency, %": 70.0,
        "Oxides, %": 3.0,
        "Surface Roughness, microns": 8.0
    },
    {
        "name": "308 Stainless steel, cold drawn wire, 25% hardened",
        "composition": "C0.08Cr20.0Fe66.0Mn2.0Ni11.0P0.045Si1.0S0.03",
        "Density": 8.0,
        "Hardness, Brinell": 266.0,
        "Hardness, Knoop": 283.0,
        "Hardness, Rockwell C": 23.0,
        "Hardness, Vickers": 275.0,
        "Tensile Strength, Ultimate": 895.0,
        "Tensile Strength, Yield": 655.0,
        "Elongation at Break": 15.0,
        "Tensile Modulus": 195.0,
        "Izod Impact": 135.0,
        "Charpy Impact": 135.0,
        "Electrical Resistivity": 0.000116,
        "CTE, linear": 18.7,
        "Specific Heat Capacity": 0.5,
        "Thermal Conductivity": 21.6,
        "Melting Point": 1400.0,
        "Solidus": 1400.0,
        "Liquidus": 1455.0,
        "Maximum Service Temperature, Air": 980.0
    },
    {
        "name": "AISI 5160H Steel, normalized, 100 mm (4 in.) round",
        "composition": "C0.65Cr1.0Fe98.05Mn1.1P0.035Si0.3S0.04",
        "Density": 7.85,
        "Hardness, Brinell": 255.0,
        "Hardness, Knoop": 279.0,
        "Hardness, Rockwell B": 98.0,
        "Hardness, Rockwell C": 25.0,
        "Hardness, Vickers": 269.0,
        "Tensile Strength, Ultimate": 924.0,
        "Tensile Strength, Yield": 485.0,
        "Elongation at Break": 14.8,
        "Modulus of Elasticity": 205.0,
        "Bulk Modulus": 160.0,
        "Poissons Ratio": 0.29,
        "Machinability": 55.0,
        "Shear Modulus": 80.0,
        "Electrical Resistivity": 2.19e-05,
        "Specific Heat Capacity": 0.475,
        "Thermal Conductivity": 46.6
    },
    {
        "name": "Cast Stainless Steel CA28MWV, UNS J91422",
        "composition": "C0.28Cr12.5Fe85.8Mn1.0Mo1.25Ni1.0P0.03Si1.0S0.03W1.25V0.3"
    },
    {
        "name": "17-7 PH Stainless Steel, RH950, plate, sheet, and strip",
        "composition": "Al1.5C0.09Cr18.0Fe76.8Mn1.0Ni7.75P0.04Si1.0S0.04",
        "Density": 7.8,
        "Hardness, Rockwell C": 43.0,
        "Tensile Strength, Ultimate": 1450.0,
        "Tensile Strength, Yield": 1310.0,
        "Elongation at Break": 1.0,
        "Modulus of Elasticity": 204.0,
        "Fracture Toughness": 76.0,
        "Electrical Resistivity": 8.3e-05,
        "CTE, linear": 11.6,
        "Specific Heat Capacity": 0.46,
        "Thermal Conductivity": 21.8,
        "Melting Point": 1400.0,
        "Solidus": 1400.0,
        "Liquidus": 1450.0
    },
    {
        "name": "Ovako 100CrMo7 824Q Steel, Spheroidize annealing",
        "composition": "C1.0Cr1.95Fe96.63Mn0.4Mo0.25Ni0.25P0.02Si0.35S0.001",
        "Density": 7.8,
        "Hardness, Brinell": 200.0,
        "Tensile Strength": 700.0,
        "Tensile Strength, Yield": 420.0,
        "Elongation at Break": 27.0,
        "Modulus of Elasticity": 210.0,
        "Poissons Ratio": 0.3,
        "Shear Modulus": 80.0,
        "Electrical Resistivity": 2e-06,
        "CTE, linear": 12.0,
        "Specific Heat Capacity": 0.46,
        "Thermal Conductivity": 40.0,
        "Transformation Temperature": 750.0
    },
    {
        "name": "414 Stainless Steel, tempered at 678\u00b0C",
        "composition": "C0.15Cr12.5Fe83.0Mn1.0Ni1.88P0.04Si1.0S0.03",
        "Density": 7.8,
        "Hardness, Brinell": 304.0,
        "Hardness, Knoop": 326.0,
        "Hardness, Rockwell C": 32.0,
        "Hardness, Vickers": 316.0,
        "Tensile Strength, Ultimate": 275.0,
        "Tensile Strength, Yield": 230.0,
        "Elongation at Break": 33.5,
        "Tensile Modulus": 200.0,
        "Izod Impact": 70.0,
        "Electrical Resistivity": 7e-05,
        "CTE, linear": 12.4,
        "Specific Heat Capacity": 0.46,
        "Thermal Conductivity": 28.7,
        "Melting Point": 1425.0,
        "Solidus": 1425.0,
        "Liquidus": 1480.0
    },
    {
        "name": "ASTM A542 Low Alloy Steel, Grade C, Class 4",
        "composition": "B0.003C0.15Cr3.25Cu0.25Fe95.468Mn0.6Ni0.25P0.025Si0.13S0.025Ti0.035V0.3",
        "Density": 7.8,
        "Tensile Strength, Ultimate": 585.0,
        "Tensile Strength, Yield": 380.0,
        "Elongation at Break": 20.0,
        "Modulus of Elasticity": 200.0,
        "Bulk Modulus": 160.0,
        "Poissons Ratio": 0.29,
        "Shear Modulus": 80.0,
        "Electrical Resistivity": 1.7e-05,
        "CTE, linear": 12.0,
        "Specific Heat Capacity": 0.47,
        "Thermal Conductivity": 52.0
    },
    {
        "name": "Titanium Ti-6Al-2Sn-2Zr-2Mo-2Cr-.25Si, STA",
        "composition": "Al6.0C0.04Cr2.0Fe0.25Mo2.0N0.03O0.14Si0.25Sn2.0Ti86.0Zr2.0",
        "Density": 4.65,
        "Tensile Strength, Ultimate": 1280.0,
        "Tensile Strength, Yield": 1140.0,
        "Elongation at Break": 11.0,
        "Modulus of Elasticity": 122.0,
        "Poissons Ratio": 0.327,
        "Fatigue Strength": 1160.0,
        "Shear Modulus": 46.0,
        "Charpy Impact": 20.0,
        "Electrical Resistivity": 0.00016,
        "CTE, linear": 9.4,
        "Specific Heat Capacity": 0.5,
        "Thermal Conductivity": 7.0,
        "Melting Point": 1650.0,
        "Liquidus": 1650.0,
        "Beta Transus": 960.0
    },
    {
        "name": "ATI Allegheny Ludlum Stainless Steel AL-6XN\u00ae Alloy (UNS N08367), 10% Cold Work",
        "composition": "C0.03Cr22.0Cu0.75Fe48.0Mn2.0Mo7.0Ni25.5N0.25P0.04Si1.0S0.03",
        "Density": 8.06,
        "Tensile Strength, Ultimate": 900.0,
        "Tensile Strength, Yield": 700.0,
        "Elongation at Break": 24.0,
        "Electrical Resistivity": 8.9e-05,
        "Magnetic Permeability": 1.0028,
        "CTE, linear": 17.6,
        "Thermal Conductivity": 13.7,
        "Melting Point": 1320.0,
        "Solidus": 1320.0,
        "Liquidus": 1400.0
    },
    {
        "name": "Cast Stainless Steel HE35, UNS J93413",
        "composition": "C0.4Cr30.0Fe65.2Mn1.5Mo0.5Ni11.0P0.04Si2.0S0.04"
    },
    {
        "name": "ATI Allegheny Ludlum Stainless Steel AL-6XN\u00ae Alloy (UNS N08367), 40% Cold Work",
        "composition": "C0.03Cr22.0Cu0.75Fe48.0Mn2.0Mo7.0Ni25.5N0.25P0.04Si1.0S0.03",
        "Density": 8.06,
        "Tensile Strength, Ultimate": 1210.0,
        "Tensile Strength, Yield": 1110.0,
        "Elongation at Break": 4.0,
        "Electrical Resistivity": 8.9e-05,
        "Magnetic Permeability": 1.0028,
        "CTE, linear": 17.6,
        "Thermal Conductivity": 13.7,
        "Melting Point": 1320.0,
        "Solidus": 1320.0,
        "Liquidus": 1400.0
    },
    {
        "name": "ASTM A526 Galvanized Steel",
        "composition": "C0.15Cu0.2Fe99.4875Mn0.6P0.035S0.04",
        "Density": 7.8,
        "Coating Weight": 717.0,
        "Modulus of Elasticity": 200.0,
        "Bulk Modulus": 160.0,
        "Poissons Ratio": 0.29,
        "Shear Modulus": 80.0,
        "Electrical Resistivity": 1.7e-05,
        "CTE, linear": 12.0,
        "Specific Heat Capacity": 0.47,
        "Thermal Conductivity": 52.0
    },
    {
        "name": "AISI 4620H Steel, normalized, machined to 13.7 mm rounds, pseudocarburized, reheated to 830\u00b0C (1525\u00b0F), quenched and tempered",
        "composition": "C0.23Fe97.58Mn0.75Mo0.3Ni2.0P0.035Si0.35S0.04",
        "Density": 7.85,
        "Hardness, Brinell": 302.0,
        "Hardness, Knoop": 328.0,
        "Hardness, Rockwell B": 99.0,
        "Hardness, Rockwell C": 32.0,
        "Hardness, Vickers": 319.0,
        "Tensile Strength, Ultimate": 1000.0,
        "Tensile Strength, Yield": 807.0,
        "Elongation at Break": 17.0,
        "Reduction of Area": 55.0,
        "Modulus of Elasticity": 205.0,
        "Bulk Modulus": 160.0,
        "Poissons Ratio": 0.29,
        "Machinability": 65.0,
        "Shear Modulus": 80.0,
        "Electrical Resistivity": 2.45e-05,
        "Specific Heat Capacity": 0.475,
        "Thermal Conductivity": 44.5
    },
    {
        "name": "ASTM A424 Steel, type II, composition A, commercial quality",
        "composition": "C0.04Fe99.79Mn0.12P0.015S0.04",
        "Density": 7.8,
        "Hardness, Rockwell B": 50.0,
        "Hardness, Vickers": 77.0,
        "Tensile Strength, Ultimate": 345.0,
        "Tensile Strength, Yield": 240.0,
        "Elongation at Break": 28.0,
        "Bulk Modulus": 160.0,
        "Shear Modulus": 80.0
    },
    {
        "name": "ASTM A618 HSLA Steel Grade Ib, Thickness < 19 mm (3/4 in.)",
        "composition": "C0.2Cu0.2Fe98.4Mn1.35P0.04S0.05",
        "Density": 7.75,
        "Tensile Strength at Break": 483.0,
        "Tensile Strength, Yield": 345.0,
        "Elongation at Break": 22.0,
        "Modulus of Elasticity": 205.0,
        "Poissons Ratio": 0.28,
        "Shear Modulus": 80.0,
        "Bend Radius, Minimum": 1.0
    },
    {
        "name": "Universal Wire Works 309L Stainless Steel Electrode",
        "composition": "C0.03Cr23.4Fe61.2Mn1.8Ni13.0Si0.6",
        "Tensile Strength, Ultimate": 572.0,
        "Elongation at Break": 40.0
    },
    {
        "name": "AISI 1144 Steel, oil quenched 845\u00b0C (1550\u00b0F), 540\u00b0C (1000\u00b0F) temper, 100 mm (4 in.) round",
        "composition": "C0.48Fe98.01Mn1.65P0.04S0.33",
        "Density": 7.87,
        "Hardness, Brinell": 207.0,
        "Hardness, Knoop": 229.0,
        "Hardness, Rockwell B": 93.0,
        "Hardness, Rockwell C": 15.0,
        "Hardness, Vickers": 217.0,
        "Tensile Strength, Ultimate": 703.0,
        "Tensile Strength, Yield": 435.0,
        "Elongation at Break": 21.5,
        "Reduction of Area": 50.0,
        "Modulus of Elasticity": 200.0,
        "Bulk Modulus": 160.0,
        "Poissons Ratio": 0.29,
        "Shear Modulus": 80.0,
        "Izod Impact": 65.0,
        "Electrical Resistivity": 1.7e-05,
        "CTE, linear": 13.9,
        "Specific Heat Capacity": 0.472,
        "Thermal Conductivity": 51.9
    },
    {
        "name": "Ti30Ta \u00df titanium alloy",
        "composition": "Ta30.0Ti70.0",
        "Tensile Strength, Ultimate": 800.0,
        "Tensile Strength, Yield": 680.0,
        "Elongation at Break": 28.0,
        "Reduction of Area": 58.0,
        "Modulus of Elasticity": 80.0
    },
    {
        "name": "AISI 1141 Steel, oil quenched from 815\u00b0C, 540\u00b0C (1000\u00b0F) temper, 25 mm (1 in.) round",
        "composition": "C0.45Fe98.2Mn1.65P0.04S0.13",
        "Density": 7.87,
        "Hardness, Brinell": 229.0,
        "Hardness, Knoop": 252.0,
        "Hardness, Rockwell B": 96.0,
        "Hardness, Rockwell C": 19.0,
        "Hardness, Vickers": 241.0,
        "Tensile Strength, Ultimate": 758.0,
        "Tensile Strength, Yield": 515.0,
        "Elongation at Break": 23.5,
        "Reduction of Area": 58.7,
        "Modulus of Elasticity": 200.0,
        "Bulk Modulus": 160.0,
        "Poissons Ratio": 0.29,
        "Shear Modulus": 80.0,
        "Izod Impact": 53.0,
        "Electrical Resistivity": 1.7e-05,
        "CTE, linear": 13.9,
        "Specific Heat Capacity": 0.472,
        "Thermal Conductivity": 51.9
    },
    {
        "name": "ATI Allegheny Ludlum MINIMISER\u00ae 304/304L Stainless Steel",
        "composition": "C0.01Cr18.25Fe69.825Mn1.7Ni9.5N0.06P0.03Si0.6S0.025"
    },
    {
        "name": "ASTM A387 Alloy Steel, grade 22, Chromium Molybdenum\n      \n      \u00a0(discontinued **)",
        "composition": "C0.15Cr2.5Fe96.75Mn0.6Mo1.1P0.025Si0.5S0.025",
        "Density": 7.8,
        "Tensile Strength, Ultimate": 515.0,
        "Tensile Strength, Yield": 310.0,
        "Elongation at Break": 18.0,
        "Rupture Strength": 110.0
    },
    {
        "name": "AISI Grade 18Ni (250) Maraging Steel, 3.18 mm thick sheet, solution annealed at 815\u00b0C (1500\u00b0F) for 30 minutes, air cooled, aged at 480\u00b0C (900\u00b0F) for 3 hours",
        "composition": "Al0.1B0.003C0.03Co7.5Fe68.0Mn0.1Mo4.8Ni18.5P0.01Si0.1S0.01Ti0.4Zr0.01",
        "Density": 8.0,
        "Tensile Strength, Ultimate": 1979.0,
        "Tensile Strength, Yield": 1932.0,
        "Elongation at Break": 8.8,
        "Reduction of Area": 44.9,
        "Modulus of Elasticity": 190.0,
        "Bulk Modulus": 160.0,
        "Poissons Ratio": 0.3,
        "Shear Modulus": 73.0,
        "Electrical Resistivity": 1.74e-05,
        "CTE, linear": 10.1,
        "Thermal Conductivity": 27.0
    },
    {
        "name": "AISI 1043 Steel, Normalized Cold Drawn Bar (UNS G10430)",
        "composition": "C0.47Fe98.9Mn1.0P0.04S0.05",
        "Density": 7.85,
        "Hardness, Brinell": 179.0,
        "Tensile Strength, Ultimate": 600.0,
        "Tensile Strength, Yield": 517.0,
        "Elongation at Break": 12.0,
        "Reduction of Area": 45.0,
        "Modulus of Elasticity": 200.0,
        "Poissons Ratio": 0.29,
        "Machinability": 70.0,
        "Shear Modulus": 78.0,
        "Electrical Resistivity": 1.7e-05,
        "CTE, linear": 12.0,
        "Specific Heat Capacity": 0.47,
        "Thermal Conductivity": 52.0
    },
    {
        "name": "AISI 1015 Steel, annealed at 870\u00b0C (1600\u00b0F), furnace cooled 17\u00b0C (31\u00b0F) per hour to 725\u00b0C (1340\u00b0F), air cooled, 25 mm (1 in.) round",
        "composition": "C0.18Fe99.57Mn0.6P0.04S0.05",
        "Density": 7.87,
        "Hardness, Brinell": 111.0,
        "Hardness, Knoop": 129.0,
        "Hardness, Rockwell B": 64.0,
        "Hardness, Vickers": 115.0,
        "Tensile Strength, Ultimate": 385.0,
        "Tensile Strength, Yield": 284.0,
        "Elongation at Break": 37.0,
        "Reduction of Area": 69.7,
        "Modulus of Elasticity": 200.0,
        "Bulk Modulus": 160.0,
        "Poissons Ratio": 0.29,
        "Machinability": 60.0,
        "Shear Modulus": 80.0,
        "Electrical Resistivity": 2.92e-05,
        "CTE, linear": 14.2,
        "Specific Heat Capacity": 0.599,
        "Thermal Conductivity": 51.9
    },
    {
        "name": "Cast Stainless Steel CN7M, ASTM A744",
        "composition": "C0.07Cr22.0Cu4.0Fe48.5Mn1.5Mo3.0Ni30.5P0.04Si1.5S0.04",
        "Tensile Strength, Ultimate": 425.0,
        "Tensile Strength, Yield": 170.0,
        "Elongation at Break": 35.0
    },
    {
        "name": "ATI Wah Chang 425\u2122 Titanium Alloy, Cold Rolled Sheet",
        "composition": "Al4.0Fe1.5O20.25Ti91.75V2.5",
        "Density": 4.48,
        "Hardness, Rockwell C": 32.0,
        "Tensile Strength, Ultimate": 1100.0,
        "Tensile Strength, Yield": 1050.0,
        "Elongation at Break": 14.0,
        "Modulus of Elasticity": 143.0,
        "Electrical Resistivity": 0.000154,
        "Melting Point": 1600.0,
        "Solidus": 1600.0,
        "Liquidus": 1650.0,
        "Beta Transus": 957.0
    },
    {
        "name": "ATI Allvac\u00ae 6-4 Titanium Alloy, Heat Treatment: 704\u00b0C (1300\u00b0F) Anneal",
        "composition": "Al6.0C0.1H0.015Fe0.2N0.03O0.2Ti89.0V4.0",
        "Density": 4.43,
        "Hardness, Brinell": 304.0,
        "Hardness, Knoop": 330.0,
        "Hardness, Rockwell C": 32.0,
        "Hardness, Vickers": 318.0,
        "Tensile Strength, Ultimate": 931.0,
        "Tensile Strength, Yield": 862.0,
        "Elongation at Break": 15.0,
        "Reduction of Area": 30.0
    },
    {
        "name": "AISI 8622 Steel, heat treated, machined to 13.7 mm rounds, pseudocarburized, 775\u00b0C (1430\u00b0F) reheat, 150\u00b0C (300\u00b0F) temper",
        "composition": "C0.25Cr0.6Fe98.0Mn0.9Mo0.25Ni0.7P0.035Si0.3S0.04",
        "Density": 7.85,
        "Hardness, Brinell": 352.0,
        "Hardness, Knoop": 381.0,
        "Hardness, Rockwell B": 99.0,
        "Hardness, Rockwell C": 39.0,
        "Hardness, Vickers": 372.0,
        "Tensile Strength, Ultimate": 1198.0,
        "Tensile Strength, Yield": 693.0,
        "Elongation at Break": 11.3,
        "Modulus of Elasticity": 205.0,
        "Bulk Modulus": 160.0,
        "Poissons Ratio": 0.29,
        "Machinability": 65.0,
        "Shear Modulus": 80.0,
        "Electrical Resistivity": 2.34e-05,
        "Specific Heat Capacity": 0.475,
        "Thermal Conductivity": 46.6
    },
    {
        "name": "AISI 4142 Steel, Quenched and Tempered to 380 HB",
        "composition": "C0.45Cr1.1Fe96.725Mn1.1Mo0.25P0.035Si0.3S0.04",
        "Density": 7.85,
        "Hardness, Brinell": 380.0,
        "Tensile Strength, Ultimate": 1412.0,
        "Tensile Strength, Yield": 966.0,
        "Reduction of Area": 48.0,
        "Modulus of Elasticity": 206.0,
        "Bulk Modulus": 163.0,
        "Poissons Ratio": 0.29,
        "Shear Modulus": 80.0,
        "Electrical Resistivity": 2.63e-05,
        "Specific Heat Capacity": 0.473,
        "Thermal Conductivity": 42.6
    },
    {
        "name": "Ametek P434L P/M Stainless Steel, Sintered from 6.2 g/cc Green Density",
        "composition": "C0.02Cr17.0Fe81.0Mn0.2Mo1.0P0.01Si0.9S0.02",
        "Tensile Strength, Ultimate": 360.0,
        "Elongation at Break": 1.5
    },
    {
        "name": "AISI 4419H Steel, mock carburized, 150\u00b0C (300\u00b0F) temper, 14 mm (0.55 in.) round",
        "composition": "C0.23Fe98.88Mn0.75Mo0.6P0.035Si0.35S0.04",
        "Density": 7.85,
        "Hardness, Brinell": 217.0,
        "Hardness, Knoop": 240.0,
        "Hardness, Rockwell B": 95.0,
        "Hardness, Rockwell C": 17.0,
        "Hardness, Vickers": 228.0,
        "Tensile Strength, Ultimate": 710.0,
        "Tensile Strength, Yield": 450.0,
        "Elongation at Break": 24.3,
        "Reduction of Area": 60.3,
        "Modulus of Elasticity": 205.0,
        "Bulk Modulus": 160.0,
        "Poissons Ratio": 0.29,
        "Machinability": 65.0,
        "Shear Modulus": 80.0,
        "Electrical Resistivity": 2.45e-05,
        "Specific Heat Capacity": 0.475,
        "Thermal Conductivity": 44.5
    },
    {
        "name": "Cast Stainless Steel CK20, ASTM A351",
        "composition": "C0.2Cr27.0Fe58.0Mn1.5Mo0.5Ni22.0P0.04Si1.75S0.04",
        "Tensile Strength, Ultimate": 450.0,
        "Tensile Strength, Yield": 195.0,
        "Elongation at Break": 30.0
    },
    {
        "name": "Bethlehem Steel ASTM A633 Grade D 3/16 to 1-1/2 in. thick, steel plate\n      \n      \u00a0(discontinued **)",
        "composition": "C0.2Cr0.25Cu0.35Fe97.165Mn1.35Mo0.08N0.03P0.035Si0.5S0.04",
        "Density": 7.8,
        "Hardness, Brinell": 147.0,
        "Hardness, Rockwell B": 79.0,
        "Tensile Strength at Break": 483.0,
        "Tensile Strength, Yield": 345.0,
        "Elongation at Break": 21.0
    },
    {
        "name": "Cast Stainless Steel CF10MC, ASTM A351",
        "composition": "C0.1Cr18.0Fe70.3Mn1.5Mo2.25Ni16.0Nb1.2P0.04Si1.5S0.04",
        "Tensile Strength, Ultimate": 485.0,
        "Tensile Strength, Yield": 205.0,
        "Elongation at Break": 20.0
    },
    {
        "name": "AISI Type S14800 Stainless Steel condition CH900, 59.7% cold reduction",
        "composition": "Al1.5C0.05Cr15.0Fe73.0Mn1.0Mo3.0Ni8.75P0.015Si1.0S0.01",
        "Density": 7.7,
        "Hardness, Brinell": 544.0,
        "Hardness, Knoop": 603.0,
        "Hardness, Rockwell C": 54.0,
        "Hardness, Vickers": 576.0,
        "Tensile Strength, Ultimate": 1999.0,
        "Tensile Strength, Yield": 1999.0,
        "Elongation at Break": 1.0,
        "Modulus of Elasticity": 200.0,
        "CTE, linear": 11.5
    },
    {
        "name": "AISI 4820 Steel, annealed 815\u00b0C (1500\u00b0F), 25 mm (1 in.) round",
        "composition": "C0.23Fe95.72Mn0.7Mo0.3Ni3.75P0.035Si0.3S0.04",
        "Density": 7.85,
        "Hardness, Brinell": 197.0,
        "Hardness, Knoop": 219.0,
        "Hardness, Rockwell B": 92.0,
        "Hardness, Rockwell C": 13.0,
        "Hardness, Vickers": 207.0,
        "Tensile Strength, Ultimate": 685.0,
        "Tensile Strength, Yield": 460.0,
        "Elongation at Break": 22.3,
        "Modulus of Elasticity": 205.0,
        "Bulk Modulus": 160.0,
        "Poissons Ratio": 0.29,
        "Machinability": 50.0,
        "Shear Modulus": 80.0,
        "Electrical Resistivity": 2.45e-05,
        "Specific Heat Capacity": 0.475,
        "Thermal Conductivity": 44.5
    },
    {
        "name": "AISI 5160 Steel, oil quenched from 830\u00b0C (1525\u00b0F), 540\u00b0C (1000\u00b0F) temper, 13 mm (0.5 in.) round",
        "composition": "C0.64Cr0.9Fe97.84Mn1.0P0.035Si0.3S0.04",
        "Density": 7.85,
        "Hardness, Brinell": 341.0,
        "Hardness, Knoop": 369.0,
        "Hardness, Rockwell B": 99.0,
        "Hardness, Rockwell C": 37.0,
        "Hardness, Vickers": 361.0,
        "Tensile Strength, Ultimate": 1170.0,
        "Tensile Strength, Yield": 1070.0,
        "Elongation at Break": 14.2,
        "Modulus of Elasticity": 205.0,
        "Bulk Modulus": 160.0,
        "Poissons Ratio": 0.29,
        "Machinability": 55.0,
        "Shear Modulus": 80.0,
        "Electrical Resistivity": 2.19e-05,
        "Specific Heat Capacity": 0.475,
        "Thermal Conductivity": 46.6
    },
    {
        "name": "Crucible Steel CPM\u00ae Rex\u00ae 45\u00ae (HS) High Speed Steel",
        "composition": "C1.3Cr4.05Co8.0Fe72.13Mo5.0S0.22W6.25V3.05",
        "Density": 8.05,
        "Hardness, Brinell": 255.0,
        "Hardness, Rockwell C": 67.0,
        "Modulus of Elasticity": 214.0,
        "Flexural Strength": 4826.0,
        "Charpy Impact": 27.0,
        "CTE, linear": 11.5,
        "Grindability; Metal Removed/Wheel Worn": 4.0
    },
    {
        "name": "Latrobe LSS\u2122 A2 Tool Steel (ASTM A2)",
        "composition": "C1.0Cr5.0Fe91.7Mn0.75Mo1.0Si0.3V0.25",
        "Specific Gravity": 7.86,
        "Density": 7.86,
        "Hardness, Rockwell C": 64.0,
        "Modulus of Elasticity": 207.0,
        "Machinability": 70.0,
        "Izod Impact Unnotched": 229.0,
        "CTE, linear": 14.0,
        "Thermal Conductivity": 26.001,
        "Processing Temperature": 793.0
    },
    {
        "name": "660 Stainless Steel (A286) cold drawn wire diameter of 2.84 mm, aged at 540\u00b0C (1000\u00b0F)",
        "composition": "Al0.035B0.01C0.08Cr16.0Cu0.25Fe56.0Mn2.0Ni27.0P0.04Si1.0S0.03Ti2.35V0.5",
        "Density": 7.92,
        "Modulus of Elasticity": 200.0,
        "CTE, linear": 19.4,
        "Specific Heat Capacity": 0.46,
        "Thermal Conductivity": 24.7,
        "Melting Point": 1370.0,
        "Solidus": 1370.0,
        "Liquidus": 1425.0,
        "Maximum Service Temperature, Air": 980.0
    },
    {
        "name": "Sandvik 3RE60 Seamless tube and pipe",
        "composition": "C0.03Cr18.5Fe71.2Mn1.5Mo2.6Ni4.5N0.07P0.03Si1.6S0.015",
        "Density": 7.8,
        "Hardness, Rockwell C": 28.0,
        "Tensile Strength, Ultimate": 700.0,
        "Tensile Strength, Yield": 430.0,
        "Elongation at Break": 30.0,
        "Modulus of Elasticity": 194.0,
        "Charpy Impact": 187.0,
        "CTE, linear": 14.5,
        "Specific Heat Capacity": 0.58,
        "Thermal Conductivity": 19.0
    },
    {
        "name": "Niagara LaSalle StressProof\u00ae Cold Finished Steel Bar",
        "composition": "C0.48Fe97.86Mn1.65P0.04Si0.35S0.33",
        "Tensile Strength": 793.0,
        "Tensile Strength, Yield": 689.0,
        "Elongation at Break": 8.0,
        "Reduction of Area": 25.0
    },
    {
        "name": "AISI E9310H Steel, normalized, machined to 25 mm (1 in.) rounds, pseudocarburized, 150\u00b0C (300\u00b0F) temper",
        "composition": "C0.13Cr1.45Fe95.35Mn0.7Mo0.15Ni3.55Si0.3S0.05",
        "Density": 7.85,
        "Hardness, Brinell": 363.0,
        "Hardness, Knoop": 392.0,
        "Hardness, Rockwell B": 100.0,
        "Hardness, Rockwell C": 40.0,
        "Hardness, Vickers": 384.0,
        "Tensile Strength, Ultimate": 1200.0,
        "Tensile Strength, Yield": 1034.0,
        "Elongation at Break": 15.0,
        "Modulus of Elasticity": 200.0,
        "Bulk Modulus": 160.0,
        "Poissons Ratio": 0.29,
        "Machinability": 50.0,
        "Shear Modulus": 80.0,
        "Electrical Resistivity": 1.74e-05,
        "CTE, linear": 14.7,
        "Specific Heat Capacity": 0.472,
        "Thermal Conductivity": 51.9
    },
    {
        "name": "430 Stainless Steel soft tempered wire 6.4 mm diameter",
        "composition": "C0.12Cr18.0Fe87.0Mn1.0P0.04Si1.0S0.03",
        "Density": 7.8,
        "Hardness, Rockwell B": 90.0,
        "Tensile Strength, Ultimate": 586.0,
        "Tensile Strength, Yield": 483.0,
        "Elongation at Break": 15.0,
        "Modulus of Elasticity": 200.0,
        "Electrical Resistivity": 6e-05,
        "Magnetic Permeability": 600.0,
        "CTE, linear": 12.4,
        "Specific Heat Capacity": 0.46,
        "Thermal Conductivity": 26.3,
        "Melting Point": 1425.0,
        "Solidus": 1425.0,
        "Liquidus": 1510.0,
        "Maximum Service Temperature, Air": 870.0
    },
    {
        "name": "AISI Type S14800 Stainless Steel condition C, 49.2% cold reduction",
        "composition": "Al1.5C0.05Cr15.0Fe73.0Mn1.0Mo3.0Ni8.75P0.015Si1.0S0.01",
        "Density": 7.7,
        "Hardness, Brinell": 400.0,
        "Hardness, Knoop": 437.0,
        "Hardness, Rockwell C": 43.0,
        "Hardness, Vickers": 418.0,
        "Tensile Strength, Ultimate": 1331.0,
        "Tensile Strength, Yield": 1220.0,
        "Elongation at Break": 2.0,
        "Modulus of Elasticity": 200.0,
        "CTE, linear": 11.5
    },
    {
        "name": "AISI 3310 Carburizing Bearing Steel",
        "composition": "C0.1Cr1.57Fe94.09Mn0.52Ni3.5Si0.22",
        "Fracture Toughness": 71.4
    },
    {
        "name": "309 Stainless Steel, annealed, plate",
        "composition": "C0.2Cr23.0Fe60.0Mn2.0Ni14.0P0.045Si1.0S0.03",
        "Density": 8.0,
        "Hardness, Brinell": 170.0,
        "Hardness, Knoop": 191.0,
        "Hardness, Rockwell B": 86.0,
        "Hardness, Vickers": 178.0,
        "Tensile Strength, Ultimate": 655.0,
        "Tensile Strength, Yield": 275.0,
        "Elongation at Break": 45.0,
        "Modulus of Elasticity": 200.0,
        "Poissons Ratio": 0.3,
        "Shear Modulus": 77.0,
        "Izod Impact": 120.0,
        "Electrical Resistivity": 7.8e-05,
        "Magnetic Permeability": 1.008,
        "CTE, linear": 18.0,
        "Specific Heat Capacity": 0.5,
        "Thermal Conductivity": 15.6,
        "Melting Point": 1400.0,
        "Solidus": 1400.0,
        "Liquidus": 1455.0,
        "Maximum Service Temperature, Air": 1095.0
    },
    {
        "name": "ASTM A441 Steel, 19-38 mm thick",
        "composition": "C0.22Cu0.2Fe98.0Mn1.05P0.04Si0.3S0.05V0.02",
        "Density": 7.8,
        "Tensile Strength, Ultimate": 460.0,
        "Tensile Strength, Yield": 315.0,
        "Elongation at Break": 18.0,
        "Bulk Modulus": 160.0,
        "Shear Modulus": 80.0
    },
    {
        "name": "ASTM A302 Alloy Steel, Grade B\n      \n      \u00a0(discontinued **)",
        "composition": "C0.25Fe97.55Mn1.5Mo0.6P0.035Si0.4S0.04",
        "Density": 7.8,
        "Tensile Strength, Ultimate": 550.0,
        "Tensile Strength, Yield": 345.0,
        "Elongation at Break": 18.0,
        "Modulus of Elasticity": 200.0,
        "Bulk Modulus": 160.0,
        "Poissons Ratio": 0.29,
        "Shear Modulus": 80.0,
        "Electrical Resistivity": 1.7e-05,
        "CTE, linear": 12.0,
        "Specific Heat Capacity": 0.47,
        "Thermal Conductivity": 52.0
    },
    {
        "name": "Ovako 100CrMnMoSi8-4-6 827B Steel, Spheroidize annealing",
        "composition": "C1.0Cr2.05Fe95.38Mn1.1Mo0.6Ni0.25P0.025Si0.6S0.01",
        "Density": 7.8,
        "Hardness, Brinell": 220.0,
        "Modulus of Elasticity": 210.0,
        "Poissons Ratio": 0.3,
        "Shear Modulus": 80.0,
        "Electrical Resistivity": 2e-06,
        "CTE, linear": 12.0,
        "Specific Heat Capacity": 0.46,
        "Thermal Conductivity": 40.0,
        "Transformation Temperature": 750.0
    },
    {
        "name": "AISI 316H Cast Stainless Steel, UNS J92920",
        "composition": "C0.1Cr18.0Fe62.0Mn2.0Mo3.0Ni14.0P0.04Si0.75S0.03"
    },
    {
        "name": "AISI 6150 Steel, oil quenched 845\u00b0C (1550\u00b0F), 650\u00b0C (1200\u00b0F) temper, 50 mm (2 in.) round",
        "composition": "C0.53Cr1.1Fe97.72Mn0.9P0.035Si0.3S0.04V0.15",
        "Density": 7.85,
        "Hardness, Brinell": 269.0,
        "Hardness, Knoop": 294.0,
        "Hardness, Rockwell B": 99.0,
        "Hardness, Rockwell C": 27.0,
        "Hardness, Vickers": 284.0,
        "Tensile Strength, Ultimate": 924.0,
        "Tensile Strength, Yield": 800.0,
        "Elongation at Break": 19.5,
        "Modulus of Elasticity": 205.0,
        "Bulk Modulus": 160.0,
        "Poissons Ratio": 0.29,
        "Machinability": 55.0,
        "Shear Modulus": 80.0,
        "Electrical Resistivity": 2.34e-05,
        "Specific Heat Capacity": 0.475,
        "Thermal Conductivity": 46.6
    },
    {
        "name": "AISI 4320 Steel, direct quench from pot (carburized 925\u00b0C (1700\u00b0F) for 8 hrs., quenched in agitated oil, 230\u00b0C (450\u00b0F) temper), 1.5 mm case depth",
        "composition": "C0.22Cr0.6Fe96.98Mn0.65Mo0.3Ni2.0P0.035Si0.3S0.04",
        "Density": 7.85,
        "Hardness, Brinell": 415.0,
        "Hardness, Knoop": 446.0,
        "Hardness, Rockwell B": 103.0,
        "Hardness, Rockwell C": 58.5,
        "Hardness, Vickers": 440.0,
        "Tensile Strength, Ultimate": 1490.0,
        "Tensile Strength, Yield": 1095.0,
        "Elongation at Break": 12.5,
        "Reduction of Area": 49.4,
        "Modulus of Elasticity": 205.0,
        "Bulk Modulus": 160.0,
        "Poissons Ratio": 0.29,
        "Machinability": 60.0,
        "Shear Modulus": 80.0,
        "Electrical Resistivity": 2.45e-05,
        "CTE, linear": 11.3,
        "Specific Heat Capacity": 0.475,
        "Thermal Conductivity": 44.5
    },
    {
        "name": "SAE 4617 Low Alloy Steel, Cold Drawn Bar",
        "composition": "C0.2Fe97.4Mn0.65Mo0.3Ni2.0P0.035Si0.35S0.04",
        "Density": 7.85,
        "Hardness, Brinell": 174.0,
        "Modulus of Elasticity": 200.0,
        "Poissons Ratio": 0.29,
        "Machinability": 65.0,
        "Shear Modulus": 78.0,
        "Electrical Resistivity": 1.7e-05,
        "CTE, linear": 12.0,
        "Specific Heat Capacity": 0.47,
        "Thermal Conductivity": 52.0
    },
    {
        "name": "AISI Type 420F Stainless Steel, annealed and cold drawn wire",
        "composition": "C0.15Cr13.0Fe84.0Mn1.0Mo0.6P0.04Si1.0S0.15",
        "Density": 7.8,
        "Hardness, Rockwell B": 99.0,
        "Tensile Strength, Ultimate": 690.0,
        "Tensile Strength, Yield": 550.0,
        "Elongation at Break": 15.0,
        "Modulus of Elasticity": 200.0,
        "Electrical Resistivity": 5.5e-05,
        "CTE, linear": 12.2,
        "Specific Heat Capacity": 0.46,
        "Thermal Conductivity": 25.1,
        "Melting Point": 1455.0,
        "Solidus": 1455.0,
        "Liquidus": 1510.0,
        "Maximum Service Temperature, Air": 735.0
    },
    {
        "name": "AISI 4620H Steel, mock carburized, 230\u00b0C (450\u00b0F) temper, 100 mm (4 in.) round",
        "composition": "C0.23Fe97.58Mn0.75Mo0.3Ni2.0P0.035Si0.35S0.04",
        "Density": 7.85,
        "Hardness, Brinell": 170.0,
        "Hardness, Knoop": 191.0,
        "Hardness, Rockwell B": 86.0,
        "Hardness, Vickers": 178.0,
        "Tensile Strength, Ultimate": 580.0,
        "Tensile Strength, Yield": 365.0,
        "Elongation at Break": 29.8,
        "Reduction of Area": 70.3,
        "Modulus of Elasticity": 205.0,
        "Bulk Modulus": 160.0,
        "Poissons Ratio": 0.29,
        "Machinability": 65.0,
        "Shear Modulus": 80.0,
        "Electrical Resistivity": 2.45e-05,
        "Specific Heat Capacity": 0.475,
        "Thermal Conductivity": 44.5
    },
    {
        "name": "Cast Stainless Steel CA15, ASTM A487",
        "composition": "C0.15Cr14.0Cu0.5Fe84.6Mn1.0Mo1.0Ni4.5P0.04Si1.0S0.03W0.1V0.05",
        "Hardness, Rockwell C": 23.0,
        "Tensile Strength, Ultimate": 690.0,
        "Tensile Strength, Yield": 520.0,
        "Elongation at Break": 17.0
    },
    {
        "name": "MetalTek MTEK 430 Martensitic Stainless Steel",
        "composition": "C0.12Cr18.0Fe86.0Mn1.0Ni2.0Si1.0",
        "Density": 7.8,
        "Hardness, Brinell": 179.0,
        "Tensile Strength, Ultimate": 485.0,
        "Tensile Strength, Yield": 275.0,
        "Elongation at Break": 8.0,
        "Heat Treatment": "Anneal"
    },
    {
        "name": "AISI 12L15 Steel, cold drawn, 19-38 mm round",
        "composition": "C0.09Fe98.8Pb0.35Mn1.05P0.09S0.35",
        "Density": 7.87,
        "Hardness, Brinell": 163.0,
        "Hardness, Knoop": 184.0,
        "Hardness, Rockwell B": 84.0,
        "Hardness, Vickers": 170.0,
        "Tensile Strength, Ultimate": 540.0,
        "Tensile Strength, Yield": 415.0,
        "Elongation at Break": 10.0,
        "Reduction of Area": 35.0,
        "Modulus of Elasticity": 200.0,
        "Bulk Modulus": 160.0,
        "Poissons Ratio": 0.29,
        "Machinability": 160.0,
        "Shear Modulus": 80.0,
        "Electrical Resistivity": 1.74e-05,
        "CTE, linear": 13.9,
        "Specific Heat Capacity": 0.472,
        "Thermal Conductivity": 51.9
    },
    {
        "name": "ASTM A285, Grade C",
        "composition": "C0.28Fe98.0Mn0.9P0.035S0.04",
        "Density": 7.8,
        "Tensile Strength, Ultimate": 380.0,
        "Tensile Strength, Yield": 205.0,
        "Elongation at Break": 27.0
    },
    {
        "name": "AISI 86B50 Steel, normalized, 13 mm (0.5 in.) round",
        "composition": "B0.003C0.54Cr0.65Fe97.8295Mn1.05Mo0.25Ni0.75P0.035Si0.35S0.045",
        "Density": 7.85,
        "Hardness, Brinell": 363.0,
        "Hardness, Knoop": 392.0,
        "Hardness, Rockwell B": 100.0,
        "Hardness, Rockwell C": 40.0,
        "Hardness, Vickers": 384.0,
        "Tensile Strength, Ultimate": 1255.0,
        "Tensile Strength, Yield": 903.0,
        "Elongation at Break": 10.3,
        "Modulus of Elasticity": 205.0,
        "Bulk Modulus": 160.0,
        "Poissons Ratio": 0.29,
        "Machinability": 60.0,
        "Shear Modulus": 80.0,
        "Electrical Resistivity": 2.34e-05,
        "Specific Heat Capacity": 0.475,
        "Thermal Conductivity": 46.6
    },
    {
        "name": "ATI Allegheny Ludlum 309 Austenitic Stainless Steel",
        "composition": "C0.2Cr24.0Fe62.975Mn2.0Ni15.0P0.045Si0.75S0.03",
        "Density": 8.03,
        "Tensile Strength, Ultimate": 552.0,
        "Tensile Strength, Yield": 290.0,
        "Elongation at Break": 65.0,
        "Creep Strength": 83.0,
        "Rupture Strength": 83.0,
        "Modulus of Elasticity": 200.0,
        "Poissons Ratio": 0.3,
        "Shear Modulus": 77.0,
        "Electrical Resistivity": 0.0001148,
        "Magnetic Permeability": 1.02,
        "CTE, linear": 19.4,
        "Specific Heat Capacity": 0.502,
        "Thermal Conductivity": 18.7
    },
    {
        "name": "Type 440B Martensitic Stainless Steel, Annealed Bar, UNS S44003",
        "composition": "C0.95Cr18.0Fe82.5Mn1.0Mo0.75Si1.0",
        "Hardness, Rockwell B": 96.0,
        "Tensile Strength": 740.0,
        "Tensile Strength, Yield": 425.0,
        "Elongation at Break": 18.0
    },
    {
        "name": "AISI 1021 Steel, mock carburized at 910\u00b0C (1670\u00b0F) for 8 hours, 775\u00b0C (1430\u00b0F) reheat, water quenched, 175\u00b0C (350\u00b0F) temper, 100 mm (4 in.) round",
        "composition": "C0.23Fe99.23Mn0.9P0.04S0.05",
        "Density": 7.858,
        "Hardness, Brinell": 149.0,
        "Hardness, Knoop": 169.0,
        "Hardness, Rockwell B": 80.0,
        "Hardness, Vickers": 155.0,
        "Tensile Strength, Ultimate": 510.0,
        "Tensile Strength, Yield": 293.0,
        "Elongation at Break": 32.5,
        "Reduction of Area": 71.1,
        "Modulus of Elasticity": 200.0,
        "Bulk Modulus": 160.0,
        "Poissons Ratio": 0.29,
        "Shear Modulus": 80.0,
        "Electrical Resistivity": 1.59e-05,
        "CTE, linear": 13.9,
        "Specific Heat Capacity": 0.472,
        "Thermal Conductivity": 51.9
    },
    {
        "name": "ASTM A500 Steel, grade B, shaped structural tubing",
        "composition": "C0.3Cu0.18Fe99.0P0.05S0.063",
        "Density": 7.8,
        "Tensile Strength, Ultimate": 400.0,
        "Tensile Strength, Yield": 315.0,
        "Elongation at Break": 23.0,
        "Bulk Modulus": 160.0,
        "Shear Modulus": 80.0
    },
    {
        "name": "ATI Allegheny Ludlum Grade 18 Titanium (UNS R56322)",
        "composition": "Al3.0C0.05H0.015Fe0.13N0.01O0.1Pd0.05Ti94.5V2.5",
        "Density": 4.52,
        "Hardness, Rockwell C": 25.0,
        "Tensile Strength, Ultimate": 760.0,
        "Tensile Strength, Yield": 655.0,
        "Elongation at Break": 15.0
    },
    {
        "name": "AISI 4340 Steel, oil quenched 800\u00b0C (1470\u00b0F), 650\u00b0C (1200\u00b0F) temper, 100 mm",
        "composition": "C0.43Cr0.9Fe96.33Mn0.8Mo0.3Ni2.0P0.035Si0.3S0.04",
        "Density": 7.85,
        "Hardness, Brinell": 255.0,
        "Hardness, Knoop": 279.0,
        "Hardness, Rockwell B": 98.0,
        "Hardness, Rockwell C": 25.0,
        "Hardness, Vickers": 269.0,
        "Tensile Strength, Ultimate": 855.0,
        "Tensile Strength, Yield": 731.0,
        "Elongation at Break": 21.7,
        "Reduction of Area": 63.0,
        "Modulus of Elasticity": 200.0,
        "Bulk Modulus": 159.0,
        "Poissons Ratio": 0.29,
        "Machinability": 50.0,
        "Shear Modulus": 78.0,
        "Electrical Resistivity": 7.97e-05,
        "CTE, linear": 14.3,
        "Specific Heat Capacity": 0.475,
        "Thermal Conductivity": 44.5
    },
    {
        "name": "AISI 6150H Steel, oil quenched 845\u00b0C (1550\u00b0F), 650\u00b0C (1200\u00b0F) temper, 25 mm (1 in.) round",
        "composition": "C0.54Cr1.2Fe97.88Mn1.0P0.035Si0.3S0.04V0.15",
        "Density": 7.85,
        "Hardness, Brinell": 293.0,
        "Hardness, Knoop": 319.0,
        "Hardness, Rockwell B": 99.0,
        "Hardness, Rockwell C": 31.0,
        "Hardness, Vickers": 309.0,
