Repository: KylinGuo/HEA

File: data.json (part 9 of 70)
[
        "Tensile Strength, Ultimate": 972.0,
        "Tensile Strength, Yield": 896.0,
        "Elongation at Break": 18.7,
        "Modulus of Elasticity": 205.0,
        "Bulk Modulus": 160.0,
        "Poissons Ratio": 0.29,
        "Machinability": 55.0,
        "Shear Modulus": 80.0,
        "Electrical Resistivity": 2.34e-05,
        "Specific Heat Capacity": 0.475,
        "Thermal Conductivity": 46.6
    },
    {
        "name": "AISI Type S14800 Stainless Steel condition SRH950, vacuum induction melted",
        "composition": "Al1.5C0.05Cr15.0Fe73.0Mn1.0Mo3.0Ni8.75P0.015Si1.0S0.01",
        "Density": 7.7,
        "Tensile Strength, Ultimate": 1620.0,
        "Tensile Strength, Yield": 1571.0,
        "Elongation at Break": 12.0,
        "Modulus of Elasticity": 200.0,
        "Notched Tensile Strength": 1706.0,
        "CTE, linear": 11.5
    },
    {
        "name": "ThyssenKrupp N-A-XTRA\u00ae M 550 Structural Steel",
        "composition": "Al1.5C0.2Cr1.5Fe93.8Mn1.6Mo0.6P0.02Si0.8S0.01",
        "Tensile Strength at Break": 640.0,
        "Tensile Strength, Yield": 550.0,
        "Elongation at Break": 16.0,
        "Charpy Impact": 50.0
    },
    {
        "name": "AISI 4620H Steel, normalized, machined to 25 mm (1 in.) rounds, pseudocarburized, reheated to 800\u00b0C (1470\u00b0F), quenched and tempered",
        "composition": "C0.23Fe97.58Mn0.75Mo0.3Ni2.0P0.035Si0.35S0.04",
        "Density": 7.85,
        "Hardness, Brinell": 277.0,
        "Hardness, Knoop": 302.0,
        "Hardness, Rockwell B": 99.0,
        "Hardness, Rockwell C": 28.0,
        "Hardness, Vickers": 292.0,
        "Tensile Strength, Ultimate": 910.0,
        "Tensile Strength, Yield": 724.0,
        "Elongation at Break": 16.5,
        "Reduction of Area": 55.0,
        "Modulus of Elasticity": 205.0,
        "Bulk Modulus": 160.0,
        "Poissons Ratio": 0.29,
        "Machinability": 65.0,
        "Shear Modulus": 80.0,
        "Electrical Resistivity": 2.45e-05,
        "Specific Heat Capacity": 0.475,
        "Thermal Conductivity": 44.5
    },
    {
        "name": "AISI 8620 Steel, carburized, box cooled, reheated and quenched, 150\u00b0C (300\u00b0F) temper, 25 mm (1 in.) round",
        "composition": "C0.23Cr0.6Fe98.02Mn0.9Mo0.25Ni0.7P0.035Si0.35S0.04",
        "Density": 7.85,
        "Hardness, Brinell": 321.0,
        "Hardness, Knoop": 348.0,
        "Hardness, Rockwell B": 99.0,
        "Hardness, Rockwell C": 35.0,
        "Hardness, Vickers": 339.0,
        "Tensile Strength, Ultimate": 958.0,
        "Tensile Strength, Yield": 814.0,
        "Elongation at Break": 19.0,
        "Reduction of Area": 48.0,
        "Modulus of Elasticity": 205.0,
        "Bulk Modulus": 160.0,
        "Poissons Ratio": 0.29,
        "Fracture Toughness": 71.4,
        "Machinability": 65.0,
        "Shear Modulus": 80.0,
        "Electrical Resistivity": 2.34e-05,
        "Specific Heat Capacity": 0.475,
        "Thermal Conductivity": 46.6
    },
    {
        "name": "ATI Allegheny Ludlum Type AL 441HP\u2122 Stainless Steel Alloy",
        "composition": "Al0.05C0.009Cr18.0Fe79.0Mn0.35Ni0.3Nb0.71N0.014P0.023Si0.34S0.002Ti0.29",
        "Density": 7.711,
        "Hardness, Rockwell B": 82.0,
        "Tensile Strength, Ultimate": 496.0,
        "Tensile Strength, Yield": 310.0,
        "Elongation at Break": 31.0,
        "Electrical Resistivity": 5.87e-05,
        "CTE, linear": 11.9,
        "Maximum Service Temperature, Air": 1010.0
    },
    {
        "name": "Cast Stainless Steel CA6N, ACI",
        "composition": "C0.06Cr12.5Fe83.5Mn0.5Ni8.0P0.02Si1.0S0.02"
    },
    {
        "name": "AISI 4340 Steel, oil quenched 800\u00b0C (1470\u00b0F), 540\u00b0C (1000\u00b0F) temper, 25 mm round",
        "composition": "C0.43Cr0.9Fe96.33Mn0.8Mo0.3Ni2.0P0.035Si0.3S0.04",
        "Density": 7.85,
        "Hardness, Brinell": 352.0,
        "Hardness, Knoop": 381.0,
        "Hardness, Rockwell B": 99.0,
        "Hardness, Rockwell C": 39.0,
        "Hardness, Vickers": 372.0,
        "Tensile Strength, Ultimate": 1207.0,
        "Tensile Strength, Yield": 1145.0,
        "Elongation at Break": 14.2,
        "Reduction of Area": 45.9,
        "Modulus of Elasticity": 200.0,
        "Bulk Modulus": 159.0,
        "Poissons Ratio": 0.29,
        "Machinability": 50.0,
        "Shear Modulus": 78.0,
        "Electrical Resistivity": 7.97e-05,
        "CTE, linear": 14.5,
        "Specific Heat Capacity": 0.475,
        "Thermal Conductivity": 44.5
    },
    {
        "name": "660 Stainless Steel (A286) cold drawn wire diameter of 5.61 mm, aged at 425\u00b0C (800\u00b0F)",
        "composition": "Al0.035B0.01C0.08Cr16.0Cu0.25Fe56.0Mn2.0Ni27.0P0.04Si1.0S0.03Ti2.35V0.5",
        "Density": 7.92,
        "Tensile Strength, Ultimate": 951.0,
        "Tensile Strength, Yield": 883.0,
        "Elongation at Break": 19.5,
        "Reduction of Area": 51.0,
        "Modulus of Elasticity": 200.0,
        "CTE, linear": 18.5,
        "Specific Heat Capacity": 0.46,
        "Thermal Conductivity": 24.7,
        "Melting Point": 1370.0,
        "Solidus": 1370.0,
        "Liquidus": 1425.0,
        "Maximum Service Temperature, Air": 980.0
    },
    {
        "name": "International Mold Steel S-Star 420 ESR Stainless Steel for Plastic Molds",
        "composition": "C0.38Cr13.5Fe84.8Mo0.1Si0.9V0.3",
        "Density": 7.8,
        "Hardness, Rockwell C": 53.0,
        "Tensile Strength, Ultimate": 1940.0,
        "Tensile Strength, Yield": 1540.0,
        "Elongation at Break": 15.0,
        "Reduction of Area": 55.0,
        "Modulus of Elasticity": 214.5,
        "Charpy Impact Unnotched": 60.0,
        "CTE, linear": 11.5,
        "Specific Heat Capacity": 0.46,
        "Thermal Conductivity": 25.1
    },
    {
        "name": "Sandvik SAF 2205 Billet",
        "composition": "C0.025Cr22.0Fe66.6Mn2.0Mo3.2Ni5.0N0.18P0.03Si1.0S0.015",
        "Density": 7.8,
        "Hardness, Brinell": 270.0,
        "Tensile Strength, Ultimate": 660.0,
        "Tensile Strength, Yield": 500.0,
        "Elongation at Break": 25.0,
        "Modulus of Elasticity": 194.0,
        "CTE, linear": 14.5,
        "Specific Heat Capacity": 0.59,
        "Thermal Conductivity": 20.0
    },
    {
        "name": "AISI E50100 Steel",
        "composition": "C1.1Cr0.6Fe98.22Mn0.45P0.025Si0.3S0.025",
        "Density": 7.85,
        "Hardness, Brinell": 183.0,
        "Hardness, Knoop": 235.0,
        "Hardness, Rockwell B": 94.0,
        "Hardness, Rockwell C": 16.0,
        "Hardness, Vickers": 223.0,
        "Modulus of Elasticity": 205.0,
        "Bulk Modulus": 160.0,
        "Poissons Ratio": 0.29,
        "Machinability": 40.0,
        "Shear Modulus": 80.0,
        "Electrical Resistivity": 2.19e-05,
        "Specific Heat Capacity": 0.475,
        "Thermal Conductivity": 46.6
    },
    {
        "name": "ATI Allegheny Ludlum Stainless Steel Chromium-Nickel Type 304L, 60% Cold Rolled (UNS S30403)",
        "composition": "C0.03Cr20.0Fe70.0Mn2.0Ni12.0N0.1P0.045Si0.75S0.03",
        "Density": 7.9,
        "Hardness, Rockwell B": 92.0,
        "Tensile Strength, Ultimate": 1282.0,
        "Tensile Strength, Yield": 1027.0,
        "Elongation at Break": 3.0,
        "Tensile Modulus": 200.0,
        "Charpy Impact": 200.0,
        "Electrical Resistivity": 7.2e-05,
        "Magnetic Permeability": 8.48,
        "CTE, linear": 19.8,
        "Specific Heat Capacity": 0.5,
        "Thermal Conductivity": 21.4,
        "Melting Point": 1399.0,
        "Solidus": 1399.0,
        "Liquidus": 1421.0
    },
    {
        "name": "EN S355JRC High Manganese, Structural, Hot Rolled, Quality Steel",
        "composition": "C0.24Fe97.5Mn1.6P0.045Si0.55S0.045",
        "Density": 7.85,
        "Tensile Strength, Ultimate": 510.0,
        "Tensile Strength, Yield": 355.0,
        "Elongation at Break": 14.0,
        "Modulus of Elasticity": 200.0,
        "Poissons Ratio": 0.29,
        "Shear Modulus": 80.0,
        "Electrical Resistivity": 1.7e-05,
        "CTE, linear": 12.0,
        "Specific Heat Capacity": 0.47,
        "Thermal Conductivity": 52.0
    },
    {
        "name": "AISI 5140H Steel, normalized, 50 mm (2 in.) round",
        "composition": "C0.44Cr1.0Fe98.28Mn1.0P0.035Si0.3S0.04",
        "Density": 7.85,
        "Hardness, Brinell": 223.0,
        "Hardness, Knoop": 246.0,
        "Hardness, Rockwell B": 96.0,
        "Hardness, Rockwell C": 18.0,
        "Hardness, Vickers": 235.0,
        "Tensile Strength, Ultimate": 779.0,
        "Tensile Strength, Yield": 455.0,
        "Elongation at Break": 21.8,
        "Modulus of Elasticity": 205.0,
        "Bulk Modulus": 160.0,
        "Poissons Ratio": 0.29,
        "Machinability": 65.0,
        "Shear Modulus": 80.0,
        "Electrical Resistivity": 7.85e-05,
        "CTE, linear": 14.9,
        "Specific Heat Capacity": 0.519,
        "Thermal Conductivity": 44.6
    },
    {
        "name": "Assab Steels ASSAB XW-5 Cold Work Steel",
        "composition": "C2.05Cr12.5Fe83.05Mn0.8Si0.3W1.3",
        "Density": 7.64,
        "Hardness, Rockwell C": 66.5,
        "Modulus of Elasticity": 173.0,
        "Compressive Strength": 2210.0,
        "CTE, linear": 11.0,
        "Specific Heat Capacity": 0.46,
        "Thermal Conductivity": 23.0
    },
    {
        "name": "AISI 5150H Steel, oil quenched from 830\u00b0C (1525\u00b0F), 540\u00b0C (1000\u00b0F) temper, 13 mm (0.5 in.) round",
        "composition": "C0.54Cr1.0Fe98.18Mn1.0P0.035Si0.3S0.04",
        "Density": 7.85,
        "Hardness, Brinell": 311.0,
        "Hardness, Knoop": 338.0,
        "Hardness, Rockwell B": 99.0,
        "Hardness, Rockwell C": 34.0,
        "Hardness, Vickers": 329.0,
        "Tensile Strength, Ultimate": 1095.0,
        "Tensile Strength, Yield": 1000.0,
        "Elongation at Break": 16.4,
        "Modulus of Elasticity": 205.0,
        "Bulk Modulus": 160.0,
        "Poissons Ratio": 0.29,
        "Machinability": 60.0,
        "Shear Modulus": 80.0,
        "Electrical Resistivity": 2.19e-05,
        "Specific Heat Capacity": 0.475,
        "Thermal Conductivity": 46.6
    },
    {
        "name": "329 Stainless Steel, annealed pipe",
        "composition": "C0.1Cr28.0Fe63.0Mn2.0Mo1.5Ni4.5P0.04Si1.0S0.03",
        "Density": 7.8,
        "Hardness, Rockwell C": 28.0,
        "Tensile Strength": 620.0,
        "Tensile Strength, Yield": 485.0,
        "Elongation at Break": 20.0,
        "Electrical Resistivity": 7.5e-05,
        "CTE, linear": 14.4,
        "Specific Heat Capacity": 0.46,
        "Melting Point": 1450.0,
        "Solidus": 1450.0,
        "Liquidus": 1510.0
    },
    {
        "name": "Sandvik Osprey 4340 Low Alloy Steel Powder (Grade 80% - 22)",
        "composition": "C0.43Cr0.9Fe95.75Mn0.8Mo0.3Ni2.0Si0.35",
        "Particle Size": 12.0
    },
    {
        "name": "17-7 PH Stainless Steel, CH900, wire",
        "composition": "Al1.5C0.09Cr18.0Fe76.8Mn1.0Ni7.75P0.04Si1.0S0.04",
        "Density": 7.8,
        "Tensile Strength, Ultimate": 1585.0,
        "Modulus of Elasticity": 204.0,
        "Electrical Resistivity": 8.3e-05,
        "CTE, linear": 11.6,
        "Specific Heat Capacity": 0.46,
        "Thermal Conductivity": 21.8,
        "Melting Point": 1400.0,
        "Solidus": 1400.0,
        "Liquidus": 1450.0
    },
    {
        "name": "ASTM A131 Steel, Grade AH36",
        "composition": "C0.18Cr0.25Cu0.35Fe97.09Mn1.6Mo0.08Ni0.4Nb0.05P0.04Si0.5S0.04V0.1",
        "Density": 7.8,
        "Tensile Strength, Ultimate": 490.0,
        "Tensile Strength, Yield": 350.0,
        "Elongation at Break": 22.0,
        "Modulus of Elasticity": 200.0,
        "Bulk Modulus": 160.0,
        "Poissons Ratio": 0.29,
        "Shear Modulus": 80.0,
        "Electrical Resistivity": 1.7e-05,
        "CTE, linear": 12.0,
        "Specific Heat Capacity": 0.47,
        "Thermal Conductivity": 52.0
    },
    {
        "name": "AISI 4419 Steel, mock carburized, 230\u00b0C (450\u00b0F) temper, 25 mm (1 in.) round",
        "composition": "C0.23Fe98.77Mn0.65Mo0.6P0.035Si0.35S0.04",
        "Density": 7.85,
        "Hardness, Brinell": 197.0,
        "Hardness, Knoop": 219.0,
        "Hardness, Rockwell B": 92.0,
        "Hardness, Rockwell C": 13.0,
        "Hardness, Vickers": 207.0,
        "Tensile Strength, Ultimate": 650.0,
        "Tensile Strength, Yield": 405.0,
        "Elongation at Break": 25.0,
        "Reduction of Area": 68.6,
        "Modulus of Elasticity": 205.0,
        "Bulk Modulus": 160.0,
        "Poissons Ratio": 0.29,
        "Machinability": 65.0,
        "Shear Modulus": 80.0,
        "Electrical Resistivity": 2.45e-05,
        "Specific Heat Capacity": 0.475,
        "Thermal Conductivity": 44.5
    },
    {
        "name": "AISI 1215 Steel, cold drawn, 19-38 mm round",
        "composition": "C0.09Fe98.95Mn1.05P0.09S0.35",
        "Density": 7.87,
        "Hardness, Brinell": 167.0,
        "Hardness, Knoop": 188.0,
        "Hardness, Rockwell B": 85.0,
        "Hardness, Vickers": 175.0,
        "Tensile Strength, Ultimate": 540.0,
        "Tensile Strength, Yield": 415.0,
        "Elongation at Break": 10.0,
        "Reduction of Area": 35.0,
        "Modulus of Elasticity": 200.0,
        "Bulk Modulus": 160.0,
        "Poissons Ratio": 0.29,
        "Machinability": 135.0,
        "Shear Modulus": 80.0,
        "Electrical Resistivity": 1.74e-05,
        "CTE, linear": 13.9,
        "Specific Heat Capacity": 0.472,
        "Thermal Conductivity": 51.9
    },
    {
        "name": "AISI 9255 Steel, annealed at 845\u00b0C (1550\u00b0F)",
        "composition": "C0.59Fe96.99Mn0.95P0.035Si2.2S0.04",
        "Density": 7.85,
        "Hardness, Brinell": 229.0,
        "Hardness, Knoop": 252.0,
        "Hardness, Rockwell B": 96.0,
        "Hardness, Rockwell C": 19.0,
        "Hardness, Vickers": 241.0,
        "Tensile Strength, Ultimate": 770.0,
        "Tensile Strength, Yield": 490.0,
        "Elongation at Break": 21.7,
        "Modulus of Elasticity": 200.0,
        "Bulk Modulus": 160.0,
        "Poissons Ratio": 0.29,
        "Machinability": 40.0,
        "Shear Modulus": 80.0,
        "Izod Impact": 9.0,
        "Electrical Resistivity": 1.74e-05,
        "CTE, linear": 14.7,
        "Specific Heat Capacity": 0.472,
        "Thermal Conductivity": 51.9
    },
    {
        "name": "ATI Allegheny Ludlum A6 Tool Steel, UNS T30106",
        "composition": "C0.7Cr1.0Fe95.0Mn2.0Mo1.3",
        "Density": 8.03
    },
    {
        "name": "AISI 1005 Steel",
        "composition": "C0.06Fe100.0Mn0.35P0.04S0.05",
        "Density": 7.872,
        "Modulus of Elasticity": 200.0,
        "Bulk Modulus": 160.0,
        "Poissons Ratio": 0.29,
        "Shear Modulus": 80.0,
        "Electrical Resistivity": 1.74e-05,
        "CTE, linear": 16.6,
        "Specific Heat Capacity": 1.105
    },
    {
        "name": "AISI 4718 Steel, pseudocarburized, reheated to 800\u00b0C (1470\u00b0F) and oil quenched, 150\u00b0C (300\u00b0F) temper, 13.7 mm round",
        "composition": "C0.21Cr0.55Fe97.39Mn0.9Mo0.4Ni1.2P0.04Si0.35S0.04",
        "Density": 7.85,
        "Hardness, Brinell": 352.0,
        "Hardness, Knoop": 381.0,
        "Hardness, Rockwell B": 99.0,
        "Hardness, Rockwell C": 39.0,
        "Hardness, Vickers": 372.0,
        "Tensile Strength, Ultimate": 1159.0,
        "Tensile Strength, Yield": 834.0,
        "Elongation at Break": 13.0,
        "Reduction of Area": 48.7,
        "Modulus of Elasticity": 205.0,
        "Bulk Modulus": 160.0,
        "Poissons Ratio": 0.29,
        "Machinability": 60.0,
        "Shear Modulus": 80.0,
        "Electrical Resistivity": 2.45e-05,
        "Specific Heat Capacity": 0.475,
        "Thermal Conductivity": 44.5
    },
    {
        "name": "Sandvik 19C27 Strip Steel",
        "composition": "C0.95Cr13.5Fe84.5Mn0.7P0.025Si0.4S0.01",
        "Hardness, Rockwell B": 101.4,
        "Hardness, Rockwell C": 61.5,
        "Hardness, Vickers": 265.0,
        "Tensile Strength, Ultimate": 850.0
    },
    {
        "name": "ATI Allegheny Ludlum Martensitic Stainless Steel Type 420, Hardened + 288\u00b0C Temper",
        "composition": "C0.4Cr14.0Fe86.0Mn1.0Ni0.5P0.04Si1.0S0.03",
        "Density": 7.73,
        "Hardness, Rockwell C": 44.0,
        "Tensile Strength, Ultimate": 1583.0,
        "Tensile Strength, Yield": 1213.0,
        "Modulus of Elasticity": 200.0,
        "Electrical Resistivity": 5.6e-05,
        "CTE, linear": 12.5,
        "Thermal Conductivity": 24.207,
        "Melting Point": 1454.0,
        "Solidus": 1454.0,
        "Liquidus": 1510.0
    },
    {
        "name": "AISI 1080 Steel, normalized at 900\u00b0C (1650\u00b0F), air cooled, 25 mm (1 in.) round",
        "composition": "C0.88Fe98.65Mn0.9P0.04S0.05",
        "Density": 7.87,
        "Hardness, Brinell": 293.0,
        "Hardness, Knoop": 319.0,
        "Hardness, Rockwell B": 99.0,
        "Hardness, Rockwell C": 31.0,
        "Hardness, Vickers": 309.0,
        "Tensile Strength, Ultimate": 1005.0,
        "Tensile Strength, Yield": 525.0,
        "Elongation at Break": 11.0,
        "Reduction of Area": 20.6,
        "Modulus of Elasticity": 200.0,
        "Bulk Modulus": 160.0,
        "Poissons Ratio": 0.29,
        "Shear Modulus": 80.0,
        "Izod Impact": 7.0,
        "Electrical Resistivity": 0.0001246,
        "CTE, linear": 14.6,
        "Specific Heat Capacity": 2.08,
        "Thermal Conductivity": 48.1
    },
    {
        "name": "Eagle Brass 430 Ferritic Stainless Steel, Annealed",
        "composition": "C0.12Cr18.0Fe84.0Mn1.0P0.04Si1.0S0.03",
        "Density": 7.7,
        "Tensile Strength": 448.0,
        "Tensile Strength, Yield": 207.0,
        "Elongation at Break": 20.0,
        "Tensile Modulus": 200.0,
        "CTE, linear": 11.9,
        "Thermal Conductivity": 26.1
    },
    {
        "name": "AISI 4023 Steel, normalized at 925\u00b0C (1700\u00b0F), machined to 25 mm (1 in.) rounds, pseudocarburized at 925\u00b0C (1700\u00b0F), box cooled to RT, reheated to 800\u00b0C (1470\u00b0F) and oil quenched, 150\u00b0C (300\u00b0F) temper",
        "composition": "C0.25Fe98.75Mn0.9Mo0.3P0.035Si0.35S0.04",
        "Density": 7.85,
        "Hardness, Brinell": 229.0,
        "Hardness, Knoop": 252.0,
        "Hardness, Rockwell B": 96.0,
        "Hardness, Rockwell C": 19.0,
        "Hardness, Vickers": 241.0,
        "Tensile Strength, Ultimate": 745.0,
        "Tensile Strength, Yield": 440.0,
        "Elongation at Break": 21.0,
        "Reduction of Area": 54.0,
        "Modulus of Elasticity": 205.0,
        "Bulk Modulus": 160.0,
        "Poissons Ratio": 0.29,
        "Machinability": 70.0,
        "Shear Modulus": 80.0,
        "Electrical Resistivity": 2.45e-05,
        "Specific Heat Capacity": 0.475,
        "Thermal Conductivity": 44.5
    },
    {
        "name": "Cast Stainless Steel 440C, JIS G4303",
        "composition": "C1.2Cr18.0Fe77.0Mn1.0Mo0.75Ni0.75P0.04Si1.0S0.03",
        "Hardness, Rockwell C": 58.0
    },
    {
        "name": "440C Modified Stainless Steel (Composition Spec)",
        "composition": "C1.05Cr14.0Fe80.25Mn0.4Mo4.0Si0.3",
        "Density": 7.8
    },
    {
        "name": "AISI 4320H Steel, double quenched and tempered: (carburized 925\u00b0C (1700\u00b0F) for 8 hrs., pot cooled, reheated to 815\u00b0C (1500\u00b0F), quenched in agitated oil, reheated to 775\u00b0C (1425\u00b0F), quenched in agitated oil, 230\u00b0C (450\u00b0F) temper); 1.9 mm case depth",
        "composition": "C0.23Cr0.65Fe97.18Mn0.7Mo0.3Ni2.0P0.035Si0.3S0.04",
        "Density": 7.85,
        "Hardness, Brinell": 293.0,
        "Hardness, Knoop": 319.0,
        "Hardness, Rockwell B": 99.0,
        "Hardness, Rockwell C": 31.0,
        "Hardness, Vickers": 309.0,
        "Tensile Strength, Ultimate": 1005.0,
        "Tensile Strength, Yield": 650.0,
        "Elongation at Break": 21.8,
        "Reduction of Area": 56.3,
        "Modulus of Elasticity": 205.0,
        "Bulk Modulus": 160.0,
        "Poissons Ratio": 0.29,
        "Machinability": 60.0,
        "Shear Modulus": 80.0,
        "Electrical Resistivity": 2.45e-05,
        "CTE, linear": 11.3,
        "Specific Heat Capacity": 0.475,
        "Thermal Conductivity": 44.5
    },
    {
        "name": "AISI 4419 Steel, normalized at 955\u00b0C (1750\u00b0F), 14 mm (0.55 in.) round",
        "composition": "C0.23Fe98.77Mn0.65Mo0.6P0.035Si0.35S0.04",
        "Density": 7.85,
        "Hardness, Brinell": 149.0,
        "Hardness, Knoop": 169.0,
        "Hardness, Rockwell B": 80.0,
        "Hardness, Vickers": 155.0,
        "Tensile Strength, Ultimate": 540.0,
        "Tensile Strength, Yield": 360.0,
        "Elongation at Break": 33.2,
        "Reduction of Area": 69.9,
        "Modulus of Elasticity": 205.0,
        "Bulk Modulus": 160.0,
        "Poissons Ratio": 0.29,
        "Machinability": 65.0,
        "Shear Modulus": 80.0,
        "Electrical Resistivity": 2.45e-05,
        "Specific Heat Capacity": 0.475,
        "Thermal Conductivity": 44.5
    },
    {
        "name": "BS 970 080M40 Carbon Steel",
        "composition": "C0.44Fe97.91Mn1.0Mo0.15P0.05Si0.4S0.05",
        "Density": 7.85,
        "Hardness, Brinell": 146.0,
        "Tensile Strength, Ultimate": 510.0,
        "Tensile Strength, Yield": 245.0,
        "Elongation at Break": 17.0
    },
    {
        "name": "Special Metals Nitinol Superelastic Ni-Ti alloy",
        "composition": "C0.05Fe0.05Ni56.3O0.05Ti44.7",
        "Density": 6.5,
        "Tensile Strength, Ultimate": 1070.0,
        "Tensile Strength, Yield": 814.0,
        "Elongation at Break": 17.5,
        "Tensile Set": 0.1,
        "Melting Point": 1300.0,
        "Lower superelastic plateau stress, ksi": 20.0,
        "Upper superelastic plateau stress, ksi": 55.0
    },
    {
        "name": "Sandvik Osprey 4140 Low Alloy Steel Powder (Grade 95% - 16)",
        "composition": "C0.43Cr1.1Fe97.3Mn1.0Mo0.25Si0.35",
        "Particle Size": 6.7
    },
    {
        "name": "Goodfellow Titanium 84/Molybdenum 16 Alloy",
        "composition": "Mo16.0Ti84.0",
        "Melting Point": 1900.0
    },
    {
        "name": "Schmolz + Bickenbach Cryodur\u00ae 2363 (A-2) Cold Work Die Steel",
        "composition": "C1.0Cr5.0Fe92.05Mn0.5Mo0.95Si0.3V0.2",
        "Density": 7.72,
        "Hardness, Rockwell C": 63.0,
        "Compressive Strength": 2210.0,
        "CTE, linear": 11.7,
        "Thermal Conductivity": 29.1,
        "Annealing Temperature": 801.7
    },
    {
        "name": "AISI 304L Cast Stainless Steel, SUS304L Cold Formed",
        "composition": "C0.03Cr20.0Fe64.0Mn2.0Ni13.0P0.045Si1.0S0.03"
    },
    {
        "name": "Cast Stainless Steel CF8, ASTM A351",
        "composition": "C0.08Cr21.0Fe74.0Mn1.5Mo0.5Ni11.0P0.04Si2.0S0.04",
        "Tensile Strength, Ultimate": 485.0,
        "Tensile Strength, Yield": 205.0,
        "Elongation at Break": 35.0
    },
    {
        "name": "Deutsche Titan Tikrutan RT 12 Pd Low-Alloyed Titanium\n      \n      \u00a0(discontinued **)",
        "composition": "C0.06H0.013Fe0.15N0.05O0.12Pd0.25Ti99.357",
        "Density": 4.5,
        "Hardness, Brinell": 120.0,
        "Tensile Strength, Ultimate": 290.0,
        "Tensile Strength, Yield": 200.0,
        "Elongation at Break": 30.0,
        "Reduction of Area": 35.0,
        "Modulus of Elasticity": 80.0,
        "Poissons Ratio": 0.38,
        "Shear Modulus": 38.0,
        "Izod Impact": 83.0,
        "Bend Radius, Minimum": 12.0,
        "Electrical Resistivity": 5e-05,
        "CTE, linear": 9.3,
        "Specific Heat Capacity": 0.63,
        "Thermal Conductivity": 22.6,
        "Processing Temperature": 650.0
    },
    {
        "name": "Bohler-Uddeholm WEARTEC SF Cold Work Tool Steel\n      \n      \u00a0(discontinued **)",
        "composition": "C2.8Cr7.0Fe77.5Mn0.7Mo2.3Si0.8V8.9",
        "Density": 7.31,
        "Hardness, Brinell": 270.0,
        "Hardness, Rockwell C": 43.0,
        "Modulus of Elasticity": 199.0,
        "Compressive Yield Strength": 2800.0,
        "CTE, linear": 11.5,
        "Specific Heat Capacity": 0.46,
        "Thermal Conductivity": 20.0
    },
    {
        "name": "ASTM A27 Grade 70-40 Cast Carbon Steel",
        "composition": "C0.25Fe100.0Mn1.2P0.05Si0.8S0.06",
        "Density": 7.8,
        "Tensile Strength, Ultimate": 540.0,
        "Tensile Strength, Yield": 310.0,
        "Elongation at Break": 25.0,
        "Reduction of Area": 34.0,
        "Modulus of Elasticity": 190.0,
        "Poissons Ratio": 0.29,
        "Fatigue Strength": 230.0,
        "Shear Modulus": 73.0,
        "Volume Resistivity": 2.46e-05,
        "Heat of Fusion": 250.0,
        "CTE, linear": 12.0,
        "Specific Heat Capacity": 0.47,
        "Thermal Conductivity": 52.0,
        "Melting Point": 1460.0,
        "Maximum Service Temperature, Air": 400.0
    },
    {
        "name": "ASTM A588 HSLA Steel Grade C, Thickness 125 to 200 mm (5-8 in.)",
        "composition": "C0.15Cr0.5Cu0.5Fe98.3Mn1.35Ni0.5P0.04Si0.3S0.05V0.1",
        "Density": 7.75,
        "Tensile Strength at Break": 434.0,
        "Tensile Strength, Yield": 290.0,
        "Elongation at Break": 21.0,
        "Modulus of Elasticity": 205.0,
        "Poissons Ratio": 0.28,
        "Shear Modulus": 80.0
    },
    {
        "name": "AISI Type D2 Tool Steel, air-quenched from 1010\u00b0C, tempered at 315\u00b0C",
        "composition": "C1.6Cr13.0Co1.0Fe86.9Mn0.6Mo1.2P0.03Si0.6S0.03V1.1",
        "Density": 7.7,
        "Hardness, Knoop": 642.0,
        "Hardness, Rockwell C": 56.0,
        "Hardness, Vickers": 621.0,
        "Izod Impact Unnotched": 79.0,
        "CTE, linear": 12.5,
        "Processing Temperature": 205.0,
        "Annealing Temperature": 870.0
    },
    {
        "name": "ATI Allvac\u00ae VascoMax\u00ae T-250 Specialty Steel, Heat Treatment: 816\u00b0C (1500\u00b0F) + Age",
        "composition": "Al0.1C0.02Fe77.0Mn0.05Mo3.0Ni18.5P0.005Si0.05S0.005Ti1.4",
        "Density": 8.0,
        "Hardness, Brinell": 422.0,
        "Hardness, Knoop": 463.0,
        "Hardness, Rockwell C": 45.0,
        "Hardness, Vickers": 442.0,
        "Tensile Strength, Ultimate": 1690.0,
        "Tensile Strength, Yield": 1621.0,
        "Elongation at Break": 12.0,
        "Reduction of Area": 55.0
    },
    {
        "name": "AISI 1019 Steel, cold drawn",
        "composition": "C0.2Fe99.16Mn1.0P0.04S0.05",
        "Density": 7.87,
        "Hardness, Brinell": 131.0,
        "Hardness, Knoop": 150.0,
        "Hardness, Rockwell B": 73.0,
        "Hardness, Vickers": 136.0,
        "Tensile Strength, Ultimate": 455.0,
        "Tensile Strength, Yield": 379.0,
        "Elongation at Break": 15.0,
        "Reduction of Area": 40.0,
        "Modulus of Elasticity": 205.0,
        "Bulk Modulus": 160.0,
        "Poissons Ratio": 0.29,
        "Machinability": 70.0,
        "Shear Modulus": 80.0,
        "Electrical Resistivity": 1.59e-05,
        "Specific Heat Capacity": 0.472,
        "Thermal Conductivity": 51.9
    },
    {
        "name": "MetalTek MTEK CA20NW Cast UNS J91631 Martensitic Stainless Steel",
        "composition": "C0.2Cr14.0Fe83.55Mn1.0Mo0.5Ni2.2Si1.0W3.5",
        "Hardness, Brinell": 302.0,
        "Tensile Strength, Ultimate": 1000.0,
        "Tensile Strength, Yield": 790.0,
        "Elongation at Break": 10.0,
        "Heat Treatment": "Anneal/Hard & Temper"
    },
    {
        "name": "AISI 8620 Steel, quenched from carburizing box, 13 mm (0.5 in.) round",
        "composition": "C0.23Cr0.6Fe98.02Mn0.9Mo0.25Ni0.7P0.035Si0.35S0.04",
        "Density": 7.85,
        "Hardness, Brinell": 388.0,
        "Hardness, Knoop": 418.0,
        "Hardness, Rockwell B": 101.0,
        "Hardness, Rockwell C": 43.0,
        "Hardness, Vickers": 411.0,
        "Tensile Strength, Ultimate": 1325.0,
        "Tensile Strength, Yield": 1035.0,
        "Elongation at Break": 12.0,
        "Reduction of Area": 49.0,
        "Modulus of Elasticity": 205.0,
        "Bulk Modulus": 160.0,
        "Poissons Ratio": 0.29,
        "Machinability": 65.0,
        "Shear Modulus": 80.0,
        "Izod Impact": 37.0,
        "Electrical Resistivity": 2.34e-05,
        "Specific Heat Capacity": 0.475,
        "Thermal Conductivity": 46.6
    },
    {
        "name": "AISI 8720 Steel",
        "composition": "C0.23Cr0.6Fe97.97Mn0.9Mo0.3Ni0.7P0.035Si0.3S0.04",
        "Density": 7.85,
        "Hardness, Brinell": 179.0,
        "Hardness, Knoop": 229.0,
        "Hardness, Rockwell B": 93.0,
        "Hardness, Rockwell C": 15.0,
        "Hardness, Vickers": 217.0,
        "Modulus of Elasticity": 205.0,
        "Bulk Modulus": 160.0,
        "Poissons Ratio": 0.29,
        "Fracture Toughness": 71.4,
        "Machinability": 65.0,
        "Shear Modulus": 80.0,
        "Electrical Resistivity": 4.8e-05,
        "Specific Heat Capacity": 0.475,
        "Thermal Conductivity": 46.6
    },
    {
        "name": "Cast Stainless Steel CF10MC, UNS J92971",
        "composition": "C0.1Cr18.0Fe70.3Mn1.5Mo2.25Ni16.0Nb1.4P0.04Si1.5S0.04"
    },
    {
        "name": "AISI 1340H Steel, oil quenched from 830\u00b0C (1525\u00b0F), 595\u00b0C (1100\u00b0F) temper, 50 mm (2 in.) round",
        "composition": "C0.44Fe98.03Mn2.05P0.035Si0.35S0.04",
        "Density": 7.87,
        "Hardness, Brinell": 217.0,
        "Hardness, Knoop": 240.0,
        "Hardness, Rockwell B": 95.0,
        "Hardness, Rockwell C": 17.0,
        "Hardness, Vickers": 228.0,
        "Tensile Strength, Ultimate": 752.0,
        "Tensile Strength, Yield": 565.0,
        "Elongation at Break": 24.7,
        "Reduction of Area": 64.3,
        "Modulus of Elasticity": 200.0,
        "Bulk Modulus": 160.0,
        "Poissons Ratio": 0.29,
        "Machinability": 50.0,
        "Shear Modulus": 80.0,
        "Electrical Resistivity": 1.74e-05,
        "CTE, linear": 13.9,
        "Specific Heat Capacity": 0.472,
        "Thermal Conductivity": 51.9
    },
    {
        "name": "Latrobe LSS\u2122 D7 Tool Steel (ASTM D7)",
        "composition": "C2.3Cr12.5Fe79.3Mn0.4Mo1.1Si0.4V4.0",
        "Density": 7.7,
        "Hardness, Rockwell C": 66.0,
        "Machinability": 30.0,
        "Izod Impact Unnotched": 38.0
    },
    {
        "name": "304 Stainless Steel (UNS S30400); 1/8 Hard Bar, Plate, Sheet, and Strip",
        "composition": "C0.08Cr20.0Fe74.0Mn2.0Ni10.5P0.045Si1.0S0.03",
        "Density": 8.0,
        "Tensile Strength, Ultimate": 690.0,
        "Tensile Strength, Yield": 380.0,
        "Elongation at Break": 35.0,
        "Modulus of Elasticity": 193.0,
        "Poissons Ratio": 0.29,
        "Shear Modulus": 77.0,
        "Electrical Resistivity": 0.000116,
        "CTE, linear": 18.7,
        "Specific Heat Capacity": 0.5,
        "Thermal Conductivity": 21.5,
        "Melting Point": 1400.0,
        "Solidus": 1400.0,
        "Liquidus": 1455.0,
        "Specification": 666.0
    },
    {
        "name": "Lincoln Electric Techalloy 320LR Stainless Steel Welding Alloy (UNS N08022)",
        "composition": "C0.025Cr19.6Cu3.4Fe38.5Mn1.6Mo2.5Ni34.1Nb0.25P0.007Si0.05S0.001",
        "Density": 8.08,
        "Tensile Strength, Ultimate": 593.0,
        "Tensile Strength, Yield": 396.0,
        "Elongation at Break": 35.0
    },
    {
        "name": "Sandvik Kanthal SW 010 Spray Wire",
        "composition": "Al6.3C0.08Cr23.5Fe69.02Mn0.4Si0.7",
        "Density": 7.1,
        "Porosity": 1.0,
        "Hardness, Vickers": 165.0,
        "Tensile Strength, Ultimate": 930.0,
        "Tensile Strength, Yield": 830.0,
        "Elongation at Break": 5.0,
        "Modulus of Elasticity": 220.0,
        "Electrical Resistivity": 0.000145,
        "Curie Temperature": 600.0,
        "Melting Point": 1500.0,
        "Deposition efficiency, %": 62.0,
        "Oxides, %": 5.0,
        "Surface Roughness, microns": 11.0
    },
    {
        "name": "ASTM A533 Low Alloy Steel, Grade B, Class 3",
        "composition": "C0.25Fe97.0Mn1.5Mo0.6Ni0.7P0.035Si0.4S0.04",
        "Density": 7.8,
        "Tensile Strength, Ultimate": 690.0,
        "Tensile Strength, Yield": 570.0,
        "Elongation at Break": 16.0,
        "Modulus of Elasticity": 200.0,
        "Bulk Modulus": 160.0,
        "Poissons Ratio": 0.29,
        "Shear Modulus": 80.0,
        "Electrical Resistivity": 1.7e-05,
        "CTE, linear": 12.0,
        "Specific Heat Capacity": 0.47,
        "Thermal Conductivity": 52.0
    },
    {
        "name": "AISI 1035 Steel, cold drawn, high temperature, stress relieved, 50-75 mm (2-3 in) round",
        "composition": "C0.38Fe99.09Mn0.9P0.04S0.05",
        "Density": 7.87,
        "Hardness, Brinell": 131.0,
        "Hardness, Knoop": 150.0,
        "Hardness, Rockwell B": 73.0,
        "Hardness, Vickers": 136.0,
        "Tensile Strength, Ultimate": 450.0,
        "Tensile Strength, Yield": 380.0,
        "Elongation at Break": 12.0,
        "Reduction of Area": 35.0,
        "Modulus of Elasticity": 196.0,
        "Bulk Modulus": 156.0,
        "Poissons Ratio": 0.29,
        "Shear Modulus": 76.0,
        "Electrical Resistivity": 2.17e-05,
        "CTE, linear": 14.8,
        "Specific Heat Capacity": 0.486,
        "Thermal Conductivity": 50.7
    },
    {
        "name": "Ovako 100Cr6 803J Steel, Q/T (bainite)",
        "composition": "C1.0Cr1.6Fe97.3Mn0.4Mo0.08Ni0.25P0.025Si0.35S0.015",
        "Density": 7.8,
        "Hardness, Rockwell C": 59.0,
        "Tensile Strength": 2200.0,
        "Tensile Strength, Yield": 2000.0,
        "Elongation at Break": 7.0,
        "Modulus of Elasticity": 210.0,
        "Poissons Ratio": 0.3,
        "Shear Modulus": 80.0,
        "Electrical Resistivity": 2e-06,
        "CTE, linear": 12.0,
        "Specific Heat Capacity": 0.46,
        "Thermal Conductivity": 40.0,
        "Transformation Temperature": 910.0
    },
    {
        "name": "AISI 1084 Steel, Spheroidized Annealed and Cold Drawn Bar (UNS G10840)",
        "composition": "C0.93Fe98.6Mn0.9P0.04S0.05",
        "Density": 7.85,
        "Hardness, Brinell": 192.0,
        "Tensile Strength, Ultimate": 689.0,
        "Tensile Strength, Yield": 531.0,
        "Elongation at Break": 10.0,
        "Reduction of Area": 40.0,
        "Modulus of Elasticity": 200.0,
        "Poissons Ratio": 0.29,
        "Machinability": 45.0,
        "Shear Modulus": 78.0,
        "Electrical Resistivity": 1.7e-05,
        "CTE, linear": 12.0,
        "Specific Heat Capacity": 0.47,
        "Thermal Conductivity": 52.0
    },
    {
        "name": "AISI E9310H Steel, normalized, machined to 25 mm (1 in.) rounds, pseudocarburized, 830\u00b0C (1525\u00b0F) reheat, 150\u00b0C (300\u00b0F) temper",
        "composition": "C0.13Cr1.45Fe95.35Mn0.7Mo0.15Ni3.55Si0.3S0.05",
        "Density": 7.85,
        "Hardness, Brinell": 363.0,
        "Hardness, Knoop": 392.0,
        "Hardness, Rockwell B": 100.0,
        "Hardness, Rockwell C": 40.0,
        "Hardness, Vickers": 384.0,
        "Tensile Strength, Ultimate": 1200.0,
        "Tensile Strength, Yield": 1034.0,
        "Elongation at Break": 15.0,
        "Modulus of Elasticity": 200.0,
        "Bulk Modulus": 160.0,
        "Poissons Ratio": 0.29,
        "Machinability": 50.0,
        "Shear Modulus": 80.0,
        "Electrical Resistivity": 1.74e-05,
        "CTE, linear": 14.7,
        "Specific Heat Capacity": 0.472,
        "Thermal Conductivity": 51.9
    },
    {
        "name": "AISI 50B40H Steel",
        "composition": "B0.003C0.43Cr0.7Fe98.5295Mn1.1P0.035Si0.3S0.04",
        "Density": 7.85,
        "Hardness, Brinell": 174.0,
        "Hardness, Knoop": 221.0,
        "Hardness, Rockwell B": 92.0,
        "Hardness, Rockwell C": 13.0,
        "Hardness, Vickers": 208.0,
        "Modulus of Elasticity": 205.0,
        "Bulk Modulus": 160.0,
        "Poissons Ratio": 0.29,
        "Machinability": 65.0,
        "Shear Modulus": 80.0,
        "Electrical Resistivity": 2.19e-05,
        "Specific Heat Capacity": 0.475,
        "Thermal Conductivity": 46.6
    },
    {
        "name": "JIS SKS21 Oil-hardening Cold Work Tool Steel",
        "composition": "C1.1Cr0.5Fe98.2Mn0.5Ni0.25P0.03Si0.35S0.03W1.0V0.25",
        "Density": 7.85,
        "Hardness, Brinell": 217.0,
        "Modulus of Elasticity": 214.0,
        "CTE, linear": 14.0,
        "Processing Temperature": 175.0,
        "Annealing Temperature": 760.0
    },
    {
        "name": "AISI 1040 Steel, water quenched from 845\u00b0C (1550\u00b0F), 595\u00b0C (1100\u00b0F) temper, 100 mm (4 in.) round",
        "composition": "C0.44Fe99.0Mn0.9P0.04S0.05",
        "Density": 7.845,
        "Hardness, Brinell": 192.0,
        "Hardness, Knoop": 214.0,
        "Hardness, Rockwell B": 91.0,
        "Hardness, Rockwell C": 11.0,
        "Hardness, Vickers": 201.0,
        "Tensile Strength, Ultimate": 650.0,
        "Tensile Strength, Yield": 407.0,
        "Elongation at Break": 27.0,
        "Reduction of Area": 63.4,
        "Modulus of Elasticity": 200.0,
        "Bulk Modulus": 160.0,
        "Poissons Ratio": 0.29,
        "Shear Modulus": 80.0,
        "Izod Impact": 65.0,
        "Electrical Resistivity": 0.0001179,
        "CTE, linear": 14.8,
        "Specific Heat Capacity": 1.583,
        "Thermal Conductivity": 51.9
    },
    {
        "name": "Overview of materials for Shock-Resisting Steel",
        "composition": "C0.65Cr3.5Fe97.8Mn1.5Mo1.8Ni3.2P0.035Si2.5S0.035W3.5V0.5",
        "Density": 6.8,
        "Particle Size": 6.7,
        "Hardness, Brinell": 187.0,
        "Hardness, Knoop": 228.0,
        "Hardness, Rockwell C": 15.0,
        "Hardness, Vickers": 219.0,
        "Tensile Strength, Ultimate": 650.0,
        "Tensile Strength, Yield": 550.0,
        "Elongation at Break": 7.0,
        "Bulk Modulus": 160.0,
        "Shear Modulus": 80.0,
        "CTE, linear": 10.9,
        "Processing Temperature": 175.0,
        "Annealing Temperature": 760.0
    },
    {
        "name": "AISI 1144 Steel, as cold drawn, 16-22 mm (0.625-0.875 in) round",
        "composition": "C0.48Fe98.01Mn1.65P0.04S0.33",
        "Density": 7.87,
        "Hardness, Brinell": 223.0,
        "Hardness, Knoop": 246.0,
        "Hardness, Rockwell B": 96.0,
        "Hardness, Rockwell C": 18.0,
        "Hardness, Vickers": 235.0,
        "Tensile Strength, Ultimate": 760.0,
        "Tensile Strength, Yield": 690.0,
        "Elongation at Break": 10.0,
        "Reduction of Area": 30.0,
        "Modulus of Elasticity": 200.0,
        "Bulk Modulus": 160.0,
        "Poissons Ratio": 0.29,
        "Shear Modulus": 80.0,
        "Izod Impact": 65.0,
        "Electrical Resistivity": 1.7e-05,
        "CTE, linear": 13.9,
        "Specific Heat Capacity": 0.472,
        "Thermal Conductivity": 51.9
    },
    {
        "name": "AISI Type 410S Stainless Steel, tempered at 343\u00b0C",
        "composition": "C0.08Cr12.5Fe85.0Mn1.0P0.04Si1.0S0.03",
        "Density": 7.8,
        "Hardness, Knoop": 438.0,
        "Hardness, Rockwell C": 43.0,
        "Hardness, Vickers": 422.0,
        "Tensile Strength, Ultimate": 1470.0,
        "Tensile Strength, Yield": 961.0,
        "Elongation at Break": 18.0,
        "Modulus of Elasticity": 200.0,
        "Electrical Resistivity": 0.000108,
        "CTE, linear": 11.7,
        "Specific Heat Capacity": 0.46,
        "Thermal Conductivity": 28.7,
        "Melting Point": 1480.0,
        "Solidus": 1480.0,
        "Liquidus": 1530.0,
        "Maximum Service Temperature, Air": 815.0
    },
    {
        "name": "Cast Stainless Steel CPF8M, ASTM A451",
        "composition": "C0.08Cr21.0Fe71.0Mn1.5Mo3.0Ni12.0P0.04Si1.0S0.04",
        "Tensile Strength, Ultimate": 485.0,
        "Tensile Strength, Yield": 205.0,
        "Elongation at Break": 30.0
    },
    {
        "name": "ATI Allvac\u00ae Vasco\u00ae 9-4-30 Specialty Steel, Heat Treatment: 899\u00b0C (1650\u00b0F) + Age",
