Repository: KylinGuo/HEA

File: data.json (part 10 of 70)
[
        "composition": "C0.31Cr1.0Co4.5Fe85.0Mn0.23Mo1.0Ni7.8P0.005Si0.05S0.005V0.09",
        "Density": 7.83,
        "Hardness, Brinell": 389.0,
        "Hardness, Knoop": 425.0,
        "Hardness, Rockwell C": 42.0,
        "Hardness, Vickers": 407.0,
        "Tensile Strength, Ultimate": 1517.0,
        "Tensile Strength, Yield": 1379.0,
        "Elongation at Break": 14.0,
        "Reduction of Area": 50.0
    },
    {
        "name": "AISI 4815 Steel, pseudocarburized, reheated to 830\u00b0C (1525\u00b0F) and oil quenched, 150\u00b0C (300\u00b0F) temper, 13.7 mm (1 in.) round",
        "composition": "C0.18Fe95.87Mn0.6Mo0.3Ni3.75P0.035Si0.3S0.04",
        "Density": 7.85,
        "Hardness, Brinell": 352.0,
        "Hardness, Knoop": 381.0,
        "Hardness, Rockwell B": 99.0,
        "Hardness, Rockwell C": 39.0,
        "Hardness, Vickers": 372.0,
        "Tensile Strength, Ultimate": 1165.0,
        "Tensile Strength, Yield": 1005.0,
        "Elongation at Break": 15.5,
        "Modulus of Elasticity": 205.0,
        "Bulk Modulus": 160.0,
        "Poissons Ratio": 0.29,
        "Machinability": 50.0,
        "Shear Modulus": 80.0,
        "Electrical Resistivity": 3.1e-05,
        "Specific Heat Capacity": 0.475,
        "Thermal Conductivity": 44.5
    },
    {
        "name": "Cast Stainless Steel CF3, UNS J92800",
        "composition": "C0.03Cr21.0Fe75.0Mn1.5Mo0.5Ni12.0P0.04Si2.0S0.04",
        "Tensile Strength, Ultimate": 485.0,
        "Tensile Strength, Yield": 205.0,
        "Elongation at Break": 35.0
    },
    {
        "name": "JIS S55C Steel, Normalized",
        "composition": "C0.58Cr0.2Cu0.3Fe98.7Mn0.9Ni0.2P0.03Si0.35S0.035",
        "Density": 7.85,
        "Hardness, Brinell": 183.0,
        "Hardness, Rockwell C": 9.0,
        "Tensile Strength, Ultimate": 647.0,
        "Tensile Strength, Yield": 392.0,
        "Elongation at Break": 15.0,
        "Modulus of Elasticity": 205.0,
        "Poissons Ratio": 0.29,
        "Machinability": 55.0,
        "Shear Modulus": 80.0,
        "Electrical Resistivity": 1.63e-05,
        "CTE, linear": 13.9,
        "Specific Heat Capacity": 0.486,
        "Thermal Conductivity": 49.8
    },
    {
        "name": "AISI Type 410S Stainless Steel, tempered at 540\u00b0C (1000\u00b0F)",
        "composition": "C0.08Cr12.5Fe85.0Mn1.0P0.04Si1.0S0.03",
        "Density": 7.8,
        "Hardness, Brinell": 330.0,
        "Hardness, Knoop": 357.0,
        "Hardness, Rockwell C": 35.5,
        "Hardness, Vickers": 344.0,
        "Tensile Strength, Ultimate": 1050.0,
        "Tensile Strength, Yield": 927.0,
        "Elongation at Break": 81.0,
        "Modulus of Elasticity": 200.0,
        "Electrical Resistivity": 0.000108,
        "CTE, linear": 11.7,
        "Specific Heat Capacity": 0.46,
        "Thermal Conductivity": 28.7,
        "Melting Point": 1480.0,
        "Solidus": 1480.0,
        "Liquidus": 1530.0,
        "Maximum Service Temperature, Air": 815.0
    },
    {
        "name": "308 Stainless steel, cold drawn wire, full hardened",
        "composition": "C0.08Cr20.0Fe66.0Mn2.0Ni11.0P0.045Si1.0S0.03",
        "Density": 8.0,
        "Hardness, Brinell": 379.0,
        "Hardness, Knoop": 414.0,
        "Hardness, Rockwell C": 38.0,
        "Hardness, Vickers": 399.0,
        "Tensile Strength, Ultimate": 1550.0,
        "Tensile Strength, Yield": 1450.0,
        "Elongation at Break": 2.0,
        "Tensile Modulus": 195.0,
        "Izod Impact": 135.0,
        "Charpy Impact": 135.0,
        "Electrical Resistivity": 0.000116,
        "CTE, linear": 18.7,
        "Specific Heat Capacity": 0.5,
        "Thermal Conductivity": 21.6,
        "Melting Point": 1400.0,
        "Solidus": 1400.0,
        "Liquidus": 1455.0,
        "Maximum Service Temperature, Air": 980.0
    },
    {
        "name": "ASTM A737 Steel, Grade C",
        "composition": "C0.22Fe98.045Mn1.5Nb0.05N0.03P0.035Si0.5S0.03V0.11",
        "Density": 7.8,
        "Tensile Strength, Ultimate": 550.0,
        "Tensile Strength, Yield": 415.0,
        "Elongation at Break": 23.0,
        "Modulus of Elasticity": 200.0,
        "Bulk Modulus": 160.0,
        "Poissons Ratio": 0.29,
        "Shear Modulus": 80.0,
        "Electrical Resistivity": 1.7e-05,
        "CTE, linear": 12.0,
        "Specific Heat Capacity": 0.47,
        "Thermal Conductivity": 52.0
    },
    {
        "name": "Cast Stainless Steel HE, ACI",
        "composition": "C0.5Cr30.0Fe65.8Mn2.0Mo0.5Ni11.0P0.04Si2.0S0.04",
        "Hardness, Brinell": 200.0,
        "Tensile Strength, Ultimate": 655.0,
        "Tensile Strength, Yield": 310.0,
        "Elongation at Break": 20.0,
        "Creep Strength": 9.5,
        "CTE, linear": 20.0,
        "Thermal Conductivity": 31.5
    },
    {
        "name": "JIS SKS43 Water-Hardening Tool Steel",
        "composition": "C1.1Cr0.2Cu0.25Fe98.9Mn0.5Ni0.25P0.03Si0.25S0.03V0.25",
        "Density": 7.83,
        "Hardness, Brinell": 217.0,
        "Modulus of Elasticity": 205.0,
        "Poissons Ratio": 0.28,
        "Shear Modulus": 80.0,
        "Electrical Resistivity": 3e-05,
        "CTE, linear": 13.8,
        "Specific Heat Capacity": 0.461,
        "Thermal Conductivity": 48.0,
        "Processing Temperature": 175.0,
        "Annealing Temperature": 740.0
    },
    {
        "name": "AISI 1040 Steel, cold drawn, high temperature, stress relieved, 50-75 mm (2-3 in) round",
        "composition": "C0.44Fe99.0Mn0.9P0.04S0.05",
        "Density": 7.845,
        "Hardness, Brinell": 143.0,
        "Hardness, Knoop": 163.0,
        "Hardness, Rockwell B": 78.0,
        "Hardness, Vickers": 149.0,
        "Tensile Strength, Ultimate": 485.0,
        "Tensile Strength, Yield": 450.0,
        "Elongation at Break": 12.0,
        "Reduction of Area": 35.0,
        "Modulus of Elasticity": 200.0,
        "Bulk Modulus": 160.0,
        "Poissons Ratio": 0.29,
        "Shear Modulus": 80.0,
        "Izod Impact": 65.0,
        "Electrical Resistivity": 0.0001179,
        "CTE, linear": 14.8,
        "Specific Heat Capacity": 1.583,
        "Thermal Conductivity": 51.9
    },
    {
        "name": "AISI 4118 Steel, mock carburized at 925\u00b0C (1700\u00b0F) for 8 hours, reheated to 830\u00b0C (1525\u00b0F), oil quenched, 150\u00b0C (300\u00b0F) temper, 150\u00b0C (300\u00b0F) temper, 25 mm (1 in.) round",
        "composition": "C0.23Cr0.6Fe98.49Mn0.9Mo0.15P0.035Si0.35S0.04",
        "Density": 7.85,
        "Hardness, Brinell": 241.0,
        "Hardness, Knoop": 265.0,
        "Hardness, Rockwell B": 97.0,
        "Hardness, Rockwell C": 22.0,
        "Hardness, Vickers": 254.0,
        "Tensile Strength, Ultimate": 820.0,
        "Tensile Strength, Yield": 445.0,
        "Elongation at Break": 21.0,
        "Reduction of Area": 37.5,
        "Modulus of Elasticity": 205.0,
        "Bulk Modulus": 160.0,
        "Poissons Ratio": 0.29,
        "Machinability": 60.0,
        "Shear Modulus": 80.0,
        "Electrical Resistivity": 2.45e-05,
        "Specific Heat Capacity": 0.475,
        "Thermal Conductivity": 44.5
    },
    {
        "name": "AISI 1045 Steel, as cold drawn, 16-22 mm (0.625-0.875 in) round",
        "composition": "C0.5Fe98.98Mn0.9P0.04S0.05",
        "Density": 7.87,
        "Hardness, Brinell": 187.0,
        "Hardness, Knoop": 209.0,
        "Hardness, Rockwell B": 90.0,
        "Hardness, Rockwell C": 10.0,
        "Hardness, Vickers": 196.0,
        "Tensile Strength, Ultimate": 655.0,
        "Tensile Strength, Yield": 585.0,
        "Elongation at Break": 12.0,
        "Reduction of Area": 35.0,
        "Modulus of Elasticity": 206.0,
        "Bulk Modulus": 163.0,
        "Poissons Ratio": 0.29,
        "Machinability": 56.0,
        "Shear Modulus": 80.0,
        "Electrical Resistivity": 2.23e-05,
        "CTE, linear": 14.8,
        "Specific Heat Capacity": 0.486,
        "Thermal Conductivity": 51.9
    },
    {
        "name": "AISI 4340 Steel, oil quenched 800\u00b0C (1470\u00b0F), 595\u00b0C (1100\u00b0F) temper, 100 mm (4 in.) round",
        "composition": "C0.43Cr0.9Fe96.33Mn0.8Mo0.3Ni2.0P0.035Si0.3S0.04",
        "Density": 7.85,
        "Hardness, Brinell": 269.0,
        "Hardness, Knoop": 294.0,
        "Hardness, Rockwell B": 99.0,
        "Hardness, Rockwell C": 27.0,
        "Hardness, Vickers": 284.0,
        "Tensile Strength, Ultimate": 924.0,
        "Tensile Strength, Yield": 786.0,
        "Elongation at Break": 19.7,
        "Reduction of Area": 60.7,
        "Modulus of Elasticity": 200.0,
        "Bulk Modulus": 159.0,
        "Poissons Ratio": 0.29,
        "Machinability": 50.0,
        "Shear Modulus": 78.0,
        "Electrical Resistivity": 7.97e-05,
        "CTE, linear": 14.5,
        "Specific Heat Capacity": 0.475,
        "Thermal Conductivity": 44.5
    },
    {
        "name": "Overview of materials for AISI 4000 Series Steel",
        "composition": "Al1.15C1.29Cr18.0Cu0.35Fe98.9Mn3.0Mo0.75Ni3.8P0.04Si1.05S0.4V0.12",
        "Density": 7.75,
        "Particle Size": 6.7,
        "Hardness, Brinell": 50.0,
        "Hardness, Knoop": 140.0,
        "Hardness, Rockwell B": 68.0,
        "Hardness, Rockwell C": 10.0,
        "Hardness, Vickers": 36.0,
        "Tensile Strength, Ultimate": 450.0,
        "Tensile Strength, Yield": 150.0,
        "Elongation at Break": 7.0,
        "Reduction of Area": 16.0,
        "Modulus of Elasticity": 192.0,
        "Compressive Yield Strength": 1650.0,
        "Bulk Modulus": 152.0,
        "Poissons Ratio": 0.27,
        "Fatigue Strength": 138.0,
        "Fracture Toughness": 33.0,
        "Machinability": 50.0,
        "Shear Modulus": 74.0,
        "Izod Impact": 9.0,
        "Charpy Impact": 15.0,
        "Electrical Resistivity": 2e-06,
        "CTE, linear": 10.4,
        "Specific Heat Capacity": 0.47,
        "Thermal Conductivity": 40.0,
        "Transformation Temperature": 296.0
    },
    {
        "name": "660 Stainless Steel (A286) cold drawn wire diameter of 5.61 mm, aged at 540\u00b0C (1000\u00b0F)",
        "composition": "Al0.035B0.01C0.08Cr16.0Cu0.25Fe56.0Mn2.0Ni27.0P0.04Si1.0S0.03Ti2.35V0.5",
        "Density": 7.92,
        "Tensile Strength, Ultimate": 992.0,
        "Tensile Strength, Yield": 855.0,
        "Elongation at Break": 21.5,
        "Reduction of Area": 58.0,
        "Modulus of Elasticity": 200.0,
        "CTE, linear": 19.4,
        "Specific Heat Capacity": 0.46,
        "Thermal Conductivity": 24.7,
        "Melting Point": 1370.0,
        "Solidus": 1370.0,
        "Liquidus": 1425.0,
        "Maximum Service Temperature, Air": 980.0
    },
    {
        "name": "Industeel SUPERELSO\u00ae 890 HLE Steel for Welded and Weight-Saving Structures",
        "composition": "Al0.07C0.18Cr0.8Cu0.3Fe93.94Mn1.5Mo0.6Ni2.0P0.025Si0.5S0.015V0.1",
        "Tensile Strength, Ultimate": 940.0,
        "Tensile Strength, Yield": 890.0,
        "Elongation at Break": 13.0,
        "Charpy Impact": 40.0
    },
    {
        "name": "AISI M1044 Merchant Quality Carbon Steel, Composition Spec",
        "composition": "C0.5Fe99.35Mn0.6P0.04S0.05"
    },
    {
        "name": "ASTM A724 Carbon Steel, Grade B",
        "composition": "C0.2Cr0.25Cu0.35Fe97.09Mn1.6Mo0.08Ni0.25P0.035Si0.5S0.04V0.08",
        "Density": 7.8,
        "Tensile Strength, Ultimate": 655.0,
        "Tensile Strength, Yield": 515.0,
        "Elongation at Break": 17.0,
        "Modulus of Elasticity": 200.0,
        "Bulk Modulus": 160.0,
        "Poissons Ratio": 0.29,
        "Shear Modulus": 80.0,
        "Electrical Resistivity": 1.7e-05,
        "CTE, linear": 12.0,
        "Specific Heat Capacity": 0.47,
        "Thermal Conductivity": 52.0
    },
    {
        "name": "AISI 1030 Steel, water quenched from 870\u00b0C (1600\u00b0F), 595\u00b0C (1100\u00b0F) temper, 100 mm (4 in.) round",
        "composition": "C0.34Fe99.13Mn0.9P0.04S0.05",
        "Density": 7.87,
        "Hardness, Brinell": 163.0,
        "Hardness, Knoop": 184.0,
        "Hardness, Rockwell B": 84.0,
        "Hardness, Vickers": 170.0,
        "Tensile Strength, Ultimate": 550.0,
        "Tensile Strength, Yield": 370.0,
        "Elongation at Break": 32.0,
        "Reduction of Area": 68.5,
        "Modulus of Elasticity": 206.0,
        "Bulk Modulus": 163.0,
        "Poissons Ratio": 0.29,
        "Shear Modulus": 80.0,
        "Electrical Resistivity": 1.66e-05,
        "CTE, linear": 11.7,
        "Specific Heat Capacity": 0.486,
        "Thermal Conductivity": 50.7
    },
    {
        "name": "AISI 1050 Steel, cold drawn, low temperature, stress relieved, 32-50 mm (1.25-2 in) round",
        "composition": "C0.55Fe98.92Mn0.9P0.04S0.05",
        "Density": 7.87,
        "Hardness, Brinell": 187.0,
        "Hardness, Knoop": 209.0,
        "Hardness, Rockwell B": 90.0,
        "Hardness, Rockwell C": 10.0,
        "Hardness, Vickers": 196.0,
        "Tensile Strength, Ultimate": 655.0,
        "Tensile Strength, Yield": 585.0,
        "Elongation at Break": 10.0,
        "Reduction of Area": 30.0,
        "Modulus of Elasticity": 200.0,
        "Bulk Modulus": 160.0,
        "Poissons Ratio": 0.29,
        "Shear Modulus": 80.0,
        "Izod Impact": 31.0,
        "Electrical Resistivity": 3e-05,
        "CTE, linear": 13.9,
        "Specific Heat Capacity": 0.486,
        "Thermal Conductivity": 51.9
    },
    {
        "name": "660 Stainless Steel (A286) cold drawn wire diameter of 5.61 mm, aged at 705\u00b0C (1300\u00b0F)",
        "composition": "Al0.035B0.01C0.08Cr16.0Cu0.25Fe56.0Mn2.0Ni27.0P0.04Si1.0S0.03Ti2.35V0.5",
        "Density": 7.92,
        "Tensile Strength, Ultimate": 1296.0,
        "Tensile Strength, Yield": 1138.0,
        "Elongation at Break": 14.0,
        "Reduction of Area": 35.0,
        "Modulus of Elasticity": 200.0,
        "CTE, linear": 19.4,
        "Specific Heat Capacity": 0.46,
        "Thermal Conductivity": 24.7,
        "Melting Point": 1370.0,
        "Solidus": 1370.0,
        "Liquidus": 1425.0,
        "Maximum Service Temperature, Air": 980.0
    },
    {
        "name": "ASTM A213 T2 Alloy Steel, Chromium Molybdenum",
        "composition": "C0.2Cr0.81Fe98.56Mn0.61Mo0.65P0.025Si0.3S0.025",
        "Density": 7.75,
        "Tensile Strength, Ultimate": 415.0,
        "Tensile Strength, Yield": 205.0,
        "Elongation at Break": 30.0,
        "Rupture Strength": 278.0
    },
    {
        "name": "AISI 5150H Steel, oil quenched from 830\u00b0C (1525\u00b0F), 595\u00b0C (1100\u00b0F) temper, 50 mm (2 in.) round",
        "composition": "C0.54Cr1.0Fe98.18Mn1.0P0.035Si0.3S0.04",
        "Density": 7.85,
        "Hardness, Brinell": 255.0,
        "Hardness, Knoop": 279.0,
        "Hardness, Rockwell B": 98.0,
        "Hardness, Rockwell C": 25.0,
        "Hardness, Vickers": 269.0,
        "Tensile Strength, Ultimate": 876.0,
        "Tensile Strength, Yield": 600.0,
        "Elongation at Break": 20.0,
        "Modulus of Elasticity": 205.0,
        "Bulk Modulus": 160.0,
        "Poissons Ratio": 0.29,
        "Machinability": 60.0,
        "Shear Modulus": 80.0,
        "Electrical Resistivity": 2.19e-05,
        "Specific Heat Capacity": 0.475,
        "Thermal Conductivity": 46.6
    },
    {
        "name": "Sandvik Bioline Ti6Al4V ELI Bar",
        "composition": "Al6.5C0.08H0.012Fe0.25N0.05O0.13Ti91.0V4.5",
        "Hardness, Rockwell C": 31.0,
        "Tensile Strength, Ultimate": 860.0,
        "Tensile Strength, Yield": 795.0,
        "Elongation at Break": 10.0,
        "Reduction of Area": 25.0
    },
    {
        "name": "Cast Stainless Steel CF3, ASTM A743",
        "composition": "C0.03Cr21.0Fe75.0Mn1.5Ni12.0P0.04Si2.0S0.04",
        "Tensile Strength, Ultimate": 485.0,
        "Tensile Strength, Yield": 205.0,
        "Elongation at Break": 35.0
    },
    {
        "name": "ThyssenKrupp N-A-XTRA\u00ae 800 Structural Steel",
        "composition": "Al1.5C0.2Cr1.5Fe93.6Mn1.6Mo0.6P0.2Si0.8S0.01",
        "Tensile Strength at Break": 840.0,
        "Tensile Strength, Yield": 800.0,
        "Elongation at Break": 11.0,
        "Charpy Impact": 60.0
    },
    {
        "name": "Sandvik SAF 2304 Plate, Sheet and Coil",
        "composition": "C0.03Cr24.5Cu0.6Fe71.8Mn2.5Mo0.6Ni5.5P0.04Si1.0S0.03",
        "Density": 7.8,
        "Hardness, Brinell": 290.0,
        "Tensile Strength, Ultimate": 570.0,
        "Tensile Strength, Yield": 380.0,
        "Elongation at Break": 25.0,
        "Modulus of Elasticity": 180.0,
        "Charpy Impact": 275.0,
        "CTE, linear": 14.5,
        "Specific Heat Capacity": 0.59,
        "Thermal Conductivity": 21.0
    },
    {
        "name": "Titanium Ti-6Al-2Sn-4Zr-6Mo (Ti-6-2-4-6) STA-1",
        "composition": "Al6.0C0.04Fe0.15Mo6.0N0.04O0.12Sn2.0Ti82.0Zr4.0",
        "Density": 4.65,
        "Hardness, Brinell": 360.0,
        "Hardness, Knoop": 392.0,
        "Hardness, Rockwell C": 39.0,
        "Hardness, Vickers": 376.0,
        "Tensile Strength, Ultimate": 1210.0,
        "Tensile Strength, Yield": 1120.0,
        "Elongation at Break": 13.0,
        "Reduction of Area": 37.0,
        "Tensile Modulus": 114.0,
        "Poissons Ratio": 0.33,
        "Fatigue Strength": 620.0,
        "Fracture Toughness": 34.0,
        "Shear Modulus": 42.9,
        "Charpy Impact": 9.5,
        "Electrical Resistivity": 0.00019,
        "CTE, linear": 10.4,
        "Specific Heat Capacity": 0.5,
        "Thermal Conductivity": 13.5,
        "Melting Point": 1595.0,
        "Solidus": 1595.0,
        "Liquidus": 1675.0,
        "Beta Transus": 935.0
    },
    {
        "name": "ASTM A302 Alloy Steel, Grade A\n      \n      \u00a0(discontinued **)",
        "composition": "C0.25Fe97.75Mn1.3Mo0.6P0.035Si0.4S0.04",
        "Density": 7.8,
        "Tensile Strength, Ultimate": 515.0,
        "Tensile Strength, Yield": 310.0,
        "Elongation at Break": 19.0,
        "Modulus of Elasticity": 200.0,
        "Bulk Modulus": 160.0,
        "Poissons Ratio": 0.29,
        "Shear Modulus": 80.0,
        "Electrical Resistivity": 1.7e-05,
        "CTE, linear": 12.0,
        "Specific Heat Capacity": 0.47,
        "Thermal Conductivity": 52.0
    },
    {
        "name": "AISI 1095 Steel, hot rolled, 19-32 mm (0.75-1.25 in) round",
        "composition": "C1.03Fe98.8Mn0.5P0.04S0.05",
        "Density": 7.87,
        "Hardness, Brinell": 248.0,
        "Hardness, Knoop": 272.0,
        "Hardness, Rockwell B": 98.0,
        "Hardness, Rockwell C": 23.0,
        "Hardness, Vickers": 261.0,
        "Tensile Strength, Ultimate": 827.0,
        "Tensile Strength, Yield": 455.0,
        "Elongation at Break": 10.0,
        "Reduction of Area": 25.0,
        "Modulus of Elasticity": 200.0,
        "Bulk Modulus": 160.0,
        "Poissons Ratio": 0.29,
        "Shear Modulus": 80.0,
        "Izod Impact": 5.0,
        "Electrical Resistivity": 1.8e-05,
        "CTE, linear": 14.6,
        "Specific Heat Capacity": 0.461,
        "Thermal Conductivity": 51.9
    },
    {
        "name": "Titanium Ti-8Mn, Annealed",
        "composition": "C0.2H0.015Mn8.0N0.07O0.2Ti92.0",
        "Density": 4.73,
        "Hardness, Brinell": 318.0,
        "Hardness, Knoop": 346.0,
        "Hardness, Rockwell C": 34.0,
        "Hardness, Vickers": 333.0,
        "Tensile Strength, Ultimate": 900.0,
        "Tensile Strength, Yield": 810.0,
        "Elongation at Break": 14.0,
        "Reduction of Area": 32.0,
        "Creep Strength": 400.0,
        "Rupture Strength": 800.0,
        "Modulus of Elasticity": 115.0,
        "Modulus of Rigidity": 48.3,
        "Compressive Yield Strength": 875.0,
        "Poissons Ratio": 0.33,
        "Fatigue Strength": 800.0,
        "Shear Modulus": 43.2,
        "Bend Radius, Minimum": 3.0,
        "Electrical Resistivity": 9.2e-05,
        "Magnetic Permeability": 1.00005,
        "CTE, linear": 11.7,
        "Specific Heat Capacity": 0.495,
        "Thermal Conductivity": 17.8,
        "Melting Point": 1565.0,
        "Solidus": 1300.0,
        "Liquidus": 1635.0,
        "Beta Transus": 785.0
    },
    {
        "name": "AISI E4340 H Steel, normalized, 25 mm round",
        "composition": "C0.44Cr0.95Fe96.48Mn0.95Mo0.3Ni2.0P0.025Si0.3S0.02",
        "Density": 7.85,
        "Hardness, Brinell": 363.0,
        "Hardness, Knoop": 392.0,
        "Hardness, Rockwell B": 100.0,
        "Hardness, Rockwell C": 40.0,
        "Hardness, Vickers": 384.0,
        "Tensile Strength, Ultimate": 1282.0,
        "Tensile Strength, Yield": 862.0,
        "Elongation at Break": 12.2,
        "Reduction of Area": 36.3,
        "Modulus of Elasticity": 200.0,
        "Bulk Modulus": 159.0,
        "Poissons Ratio": 0.29,
        "Machinability": 50.0,
        "Shear Modulus": 78.0,
        "Electrical Resistivity": 7.97e-05,
        "CTE, linear": 13.7,
        "Specific Heat Capacity": 0.475,
        "Thermal Conductivity": 44.5
    },
    {
        "name": "AISI 4817H Steel",
        "composition": "C0.2Fe96.01Mn0.7Mo0.3Ni3.8P0.035Si0.3S0.04",
        "Density": 7.85,
        "Hardness, Brinell": 187.0,
        "Hardness, Knoop": 230.0,
        "Hardness, Rockwell B": 94.0,
        "Hardness, Rockwell C": 15.0,
        "Hardness, Vickers": 218.0,
        "Modulus of Elasticity": 205.0,
        "Compressive Yield Strength": 1795.0,
        "Bulk Modulus": 160.0,
        "Poissons Ratio": 0.29,
        "Machinability": 60.0,
        "Shear Modulus": 80.0,
        "Electrical Resistivity": 2.45e-05,
        "Specific Heat Capacity": 0.475,
        "Thermal Conductivity": 44.5
    },
    {
        "name": "Outokumpu 254 SMO\u00ae High Performance Austenitic Stainless Steel",
        "composition": "C0.01Cr20.0Fe55.69Mo6.1Ni18.0N0.2",
        "Density": 8.0,
        "Hardness, Brinell": 210.0,
        "Tensile Strength, Ultimate": 615.0,
        "Tensile Strength, Yield": 270.0,
        "Elongation at Break": 50.0,
        "Modulus of Elasticity": 166.0,
        "Poissons Ratio": 0.3,
        "Shear Modulus": 75.0,
        "Impact Test": 60.0,
        "Electrical Resistivity": 8.5e-05,
        "CTE, linear": 18.0,
        "Specific Heat Capacity": 0.5,
        "Thermal Conductivity": 18.0,
        "Annealing Temperature": 1120.0
    },
    {
        "name": "AISI Grade 18Ni (250) Maraging Steel, nominal annealed properties",
        "composition": "Al0.1B0.003C0.03Co7.5Fe68.0Mn0.1Mo4.8Ni18.5P0.01Si0.1S0.01Ti0.4Zr0.01",
        "Density": 8.0,
        "Hardness, Brinell": 290.0,
        "Hardness, Knoop": 311.0,
        "Hardness, Rockwell C": 30.0,
        "Hardness, Vickers": 301.0,
        "Tensile Strength, Ultimate": 965.0,
        "Tensile Strength, Yield": 655.0,
        "Elongation at Break": 17.0,
        "Reduction of Area": 75.0,
        "Modulus of Elasticity": 190.0,
        "Bulk Modulus": 160.0,
        "Poissons Ratio": 0.3,
        "Shear Modulus": 73.0,
        "Electrical Resistivity": 1.74e-05,
        "CTE, linear": 10.1,
        "Thermal Conductivity": 27.0
    },
    {
        "name": "ATI Allegheny Ludlum Stainless Steel Chromium-Nickel-Molybdenum 317LX\u2122 (UNS S31725)",
        "composition": "C0.03Cr20.0Fe60.0Mn2.0Mo5.0Ni17.5N0.1P0.04Si0.75S0.03",
        "Density": 8.0,
        "Tensile Strength, Ultimate": 515.0,
        "Tensile Strength, Yield": 205.0,
        "Elongation at Break": 40.0,
        "Modulus of Elasticity": 200.0,
        "Electrical Resistivity": 7.9e-05,
        "Magnetic Permeability": 1.0028,
        "CTE, linear": 19.5,
        "Specific Heat Capacity": 0.46,
        "Thermal Conductivity": 14.6,
        "Melting Point": 1320.0,
        "Solidus": 1320.0,
        "Liquidus": 1400.0,
        "Maximum Service Temperature, Air": 899.0
    },
    {
        "name": "AISI 8740H Steel, normalized 870\u00b0C (1600\u00b0F), 25 mm (1 in.) round",
        "composition": "C0.44Cr0.65Fe97.88Mn1.05Mo0.3Ni0.75P0.035Si0.3S0.04",
        "Density": 7.85,
        "Hardness, Brinell": 269.0,
        "Hardness, Knoop": 294.0,
        "Hardness, Rockwell B": 99.0,
        "Hardness, Rockwell C": 27.0,
        "Hardness, Vickers": 284.0,
        "Tensile Strength, Ultimate": 931.0,
        "Tensile Strength, Yield": 605.0,
        "Elongation at Break": 16.0,
        "Modulus of Elasticity": 205.0,
        "Bulk Modulus": 160.0,
        "Poissons Ratio": 0.29,
        "Machinability": 65.0,
        "Shear Modulus": 80.0,
        "Electrical Resistivity": 2.34e-05,
        "Specific Heat Capacity": 0.475,
        "Thermal Conductivity": 46.6
    },
    {
        "name": "AISI 8740 Steel, normalized 870\u00b0C (1600\u00b0F), 13 mm (0.5 in.) round",
        "composition": "C0.43Cr0.6Fe97.72Mn1.0Mo0.3Ni0.7P0.035Si0.3S0.04",
        "Density": 7.85,
        "Hardness, Brinell": 269.0,
        "Hardness, Knoop": 294.0,
        "Hardness, Rockwell B": 99.0,
        "Hardness, Rockwell C": 27.0,
        "Hardness, Vickers": 284.0,
        "Tensile Strength, Ultimate": 938.0,
        "Tensile Strength, Yield": 620.0,
        "Elongation at Break": 16.0,
        "Modulus of Elasticity": 205.0,
        "Bulk Modulus": 160.0,
        "Poissons Ratio": 0.29,
        "Machinability": 65.0,
        "Shear Modulus": 80.0,
        "Electrical Resistivity": 2.34e-05,
        "Specific Heat Capacity": 0.475,
        "Thermal Conductivity": 46.6
    },
    {
        "name": "AISI 1015 Steel, normalized at 925\u00b0C (1700\u00b0F)",
        "composition": "C0.18Fe99.57Mn0.6P0.04S0.05",
        "Density": 7.87,
        "Hardness, Brinell": 121.0,
        "Hardness, Knoop": 140.0,
        "Hardness, Rockwell B": 68.0,
        "Hardness, Vickers": 126.0,
        "Tensile Strength, Ultimate": 425.0,
        "Tensile Strength, Yield": 325.0,
        "Elongation at Break": 37.0,
        "Reduction of Area": 70.0,
        "Modulus of Elasticity": 200.0,
        "Bulk Modulus": 160.0,
        "Poissons Ratio": 0.29,
        "Machinability": 60.0,
        "Shear Modulus": 80.0,
        "Izod Impact": 115.0,
        "Electrical Resistivity": 2.92e-05,
        "CTE, linear": 14.2,
        "Specific Heat Capacity": 0.486,
        "Thermal Conductivity": 51.9
    },
    {
        "name": "AISI 8640 Steel, oil quenched 845\u00b0C (1550\u00b0F), 650\u00b0C (1200\u00b0F) temper, 100 mm (4 in.) round",
        "composition": "C0.43Cr0.6Fe97.77Mn1.0Mo0.25Ni0.7P0.035Si0.3S0.04",
        "Density": 7.85,
        "Hardness, Brinell": 219.0,
        "Hardness, Knoop": 242.0,
        "Hardness, Rockwell B": 95.0,
        "Hardness, Rockwell C": 17.0,
        "Hardness, Vickers": 230.0,
        "Tensile Strength, Ultimate": 772.0,
        "Tensile Strength, Yield": 635.0,
        "Elongation at Break": 22.0,
        "Modulus of Elasticity": 205.0,
        "Bulk Modulus": 160.0,
        "Poissons Ratio": 0.29,
        "Machinability": 65.0,
        "Shear Modulus": 80.0,
        "Electrical Resistivity": 2.34e-05,
        "Specific Heat Capacity": 0.475,
        "Thermal Conductivity": 46.6
    },
    {
        "name": "Ametek 17-4 P/M Process, Sintered at 2200\u00b0F (1204\u00b0C)",
        "composition": "C0.035Cr16.3Cu4.0Fe74.0Mn0.5Ni4.0Nb0.3P0.02Si0.5S0.015",
        "Hardness, Rockwell B": 100.0,
        "Tensile Strength, Ultimate": 860.0,
        "Tensile Strength, Yield": 610.0,
        "Elongation at Break": 1.6
    },
    {
        "name": "AISI Type H11 Hot Work Tool Steel, air or oil quenched from 995-1025\u00b0C",
        "composition": "C0.43Cr5.2Fe93.0Mo1.35V0.45",
        "Density": 7.8,
        "Hardness, Knoop": 642.0,
        "Hardness, Rockwell C": 56.0,
        "Hardness, Vickers": 621.0,
        "Tensile Strength, Ultimate": 1990.0,
        "Tensile Strength, Yield": 1650.0,
        "Elongation at Break": 9.0,
        "Modulus of Elasticity": 210.0,
        "Bulk Modulus": 160.0,
        "Poissons Ratio": 0.3,
        "Machinability": 45.0,
        "Shear Modulus": 81.0,
        "Charpy Impact": 18.0,
        "CTE, linear": 12.4,
        "Specific Heat Capacity": 0.46,
        "Thermal Conductivity": 42.0,
        "Processing Temperature": 540.0,
        "Annealing Temperature": 845.0
    },
    {
        "name": "ASTM A204 Low Alloy Steel, Grade C\n      \n      \u00a0(discontinued **)",
        "composition": "C0.28Fe97.945Mn0.9Mo0.6P0.035Si0.4S0.04",
        "Density": 7.8,
        "Tensile Strength, Ultimate": 515.0,
        "Tensile Strength, Yield": 295.0,
        "Elongation at Break": 20.0,
        "Modulus of Elasticity": 200.0,
        "Bulk Modulus": 160.0,
        "Poissons Ratio": 0.29,
        "Shear Modulus": 80.0,
        "Electrical Resistivity": 1.7e-05,
        "CTE, linear": 12.0,
        "Specific Heat Capacity": 0.47,
        "Thermal Conductivity": 52.0
    },
    {
        "name": "EN 1.0116 High Manganese, Structural, Hot Rolled, Quality Steel",
        "composition": "C0.17Fe98.4Mn1.4P0.035S0.035",
        "Density": 7.85,
        "Tensile Strength, Ultimate": 360.0,
        "Tensile Strength, Yield": 235.0,
        "Elongation at Break": 26.0,
        "Modulus of Elasticity": 200.0,
        "Poissons Ratio": 0.29,
        "Shear Modulus": 80.0,
        "Electrical Resistivity": 1.7e-05,
        "CTE, linear": 12.0,
        "Specific Heat Capacity": 0.47,
        "Thermal Conductivity": 52.0
    },
    {
        "name": "Cast Stainless Steel CA15M, ASTM A743",
        "composition": "C0.15Cr14.0Fe88.4Mn1.0Mo1.0Ni1.0P0.04Si0.65S0.04",
        "Tensile Strength, Ultimate": 620.0,
        "Tensile Strength, Yield": 450.0,
        "Elongation at Break": 18.0
    },
    {
        "name": "AISI 51B60H Steel, normalized 855\u00b0C (1570\u00b0F)",
        "composition": "B0.003C0.65Cr1.0Fe98.05Mn1.1P0.035Si0.3S0.04",
        "Density": 7.85,
        "Hardness, Brinell": 269.0,
        "Hardness, Knoop": 294.0,
        "Hardness, Rockwell B": 99.0,
        "Hardness, Rockwell C": 27.0,
        "Hardness, Vickers": 284.0,
        "Tensile Strength, Ultimate": 958.0,
        "Tensile Strength, Yield": 530.0,
        "Elongation at Break": 17.5,
        "Modulus of Elasticity": 205.0,
        "Bulk Modulus": 160.0,
        "Poissons Ratio": 0.29,
        "Machinability": 55.0,
        "Shear Modulus": 80.0,
        "Izod Impact": 11.0,
        "Electrical Resistivity": 2.19e-05,
        "Specific Heat Capacity": 0.475,
        "Thermal Conductivity": 46.6
    },
    {
        "name": "AISI 4620 Steel, normalized, 13 mm (0.5 in.) round",
        "composition": "C0.22Fe97.38Mn0.65Mo0.3Ni2.0P0.035Si0.35S0.04",
        "Density": 7.85,
        "Hardness, Brinell": 192.0,
        "Hardness, Knoop": 214.0,
        "Hardness, Rockwell B": 91.0,
        "Hardness, Rockwell C": 11.0,
        "Hardness, Vickers": 201.0,
        "Tensile Strength, Ultimate": 600.0,
        "Tensile Strength, Yield": 380.0,
        "Elongation at Break": 30.7,
        "Reduction of Area": 68.0,
        "Modulus of Elasticity": 205.0,
        "Bulk Modulus": 160.0,
        "Poissons Ratio": 0.29,
        "Machinability": 65.0,
        "Shear Modulus": 80.0,
        "Electrical Resistivity": 2.45e-05,
        "Specific Heat Capacity": 0.475,
        "Thermal Conductivity": 44.5
    },
    {
        "name": "AISI 4419H Steel, normalized at 955\u00b0C (1750\u00b0F), 14 mm (0.55 in.) round",
        "composition": "C0.23Fe98.88Mn0.75Mo0.6P0.035Si0.35S0.04",
        "Density": 7.85,
        "Hardness, Brinell": 149.0,
        "Hardness, Knoop": 169.0,
        "Hardness, Rockwell B": 80.0,
        "Hardness, Vickers": 155.0,
        "Tensile Strength, Ultimate": 540.0,
        "Tensile Strength, Yield": 360.0,
        "Elongation at Break": 33.2,
        "Reduction of Area": 69.9,
        "Modulus of Elasticity": 205.0,
        "Bulk Modulus": 160.0,
        "Poissons Ratio": 0.29,
        "Machinability": 65.0,
        "Shear Modulus": 80.0,
        "Electrical Resistivity": 2.45e-05,
        "Specific Heat Capacity": 0.475,
        "Thermal Conductivity": 44.5
    },
    {
        "name": "ASTM A463 Aluminum-Coated Steel, Type I, Drawing Quality",
        "composition": "C0.1Fe99.67Mn0.5P0.025S0.035",
        "Density": 7.8,
        "Coating Weight": 23500.0,
        "Modulus of Elasticity": 200.0,
        "Bulk Modulus": 160.0,
        "Poissons Ratio": 0.29,
        "Shear Modulus": 80.0,
        "Electrical Resistivity": 1.7e-05,
        "CTE, linear": 12.0,
        "Specific Heat Capacity": 0.47,
        "Thermal Conductivity": 52.0
    },
    {
        "name": "ASTM A446 Steel, grade D\n      \n      \u00a0(discontinued **)",
        "composition": "C0.4Cu0.2Fe99.0P0.2S0.04",
        "Density": 7.8,
        "Tensile Strength, Ultimate": 450.0,
        "Tensile Strength, Yield": 345.0,
        "Elongation at Break": 12.0,
        "Bulk Modulus": 160.0,
        "Shear Modulus": 80.0
    },
    {
        "name": "Cast Stainless Steel CN7M, ASTM A743",
        "composition": "C0.07Cr22.0Cu4.0Fe48.5Mn1.5Mo3.0Ni30.5P0.04Si1.5S0.04",
        "Tensile Strength, Ultimate": 425.0,
        "Tensile Strength, Yield": 170.0,
        "Elongation at Break": 35.0
    },
    {
        "name": "AISI Grade 18Ni (250) Maraging Steel, 3.18 mm thick sheet, solution annealed at 815\u00b0C (1500\u00b0F) for 30 minutes, air cooled, aged at 510\u00b0C (950\u00b0F) for 3 hours",
        "composition": "Al0.1B0.003C0.03Co7.5Fe68.0Mn0.1Mo4.8Ni18.5P0.01Si0.1S0.01Ti0.4Zr0.01",
        "Density": 8.0,
        "Tensile Strength, Ultimate": 1865.0,
        "Tensile Strength, Yield": 1809.0,
        "Elongation at Break": 9.7,
        "Reduction of Area": 47.2,
        "Modulus of Elasticity": 190.0,
        "Bulk Modulus": 160.0,
        "Poissons Ratio": 0.3,
        "Shear Modulus": 73.0,
        "Electrical Resistivity": 1.74e-05,
        "CTE, linear": 10.1,
        "Thermal Conductivity": 27.0
    },
    {
        "name": "ASTM A710 Steel, grade B, 13 - 19 mm thicknesses",
        "composition": "C0.06Cu1.3Fe97.23Mn0.65Ni1.5Nb0.02P0.025Si0.4S0.025",
        "Density": 7.85,
        "Tensile Strength, Ultimate": 605.0,
        "Tensile Strength, Yield": 515.0,
        "Modulus of Elasticity": 205.0,
        "Bulk Modulus": 160.0,
        "Poissons Ratio": 0.29,
        "Shear Modulus": 80.0,
        "Electrical Resistivity": 2.34e-05,
        "Specific Heat Capacity": 0.475,
        "Thermal Conductivity": 46.6
    },
    {
        "name": "Latrobe Tatmo\u2122 ASTM M1 High Speed Steel",
        "composition": "C0.83Cr3.75Fe83.47Mn0.25Mo8.5Si0.3W1.75V1.15",
        "Specific Gravity": 7.89,
        "Density": 7.89,
        "Hardness, Rockwell C": 66.5,
        "Modulus of Elasticity": 214.0,
        "Machinability": 55.0,
        "Izod Impact Unnotched": 90.8,
        "CTE, linear": 12.33,
        "Processing Temperature": 724.0
    },
    {
        "name": "AISI Grade 18Ni (200) Maraging Steel, Annealed",
        "composition": "Al0.1B0.003C0.03Co8.5Fe69.0Mn0.1Mo3.25Ni18.5P0.01Si0.1S0.01Ti0.2Zr0.01",
        "Density": 8.0,
        "Hardness, Brinell": 290.0,
        "Hardness, Knoop": 311.0,
        "Hardness, Rockwell B": 99.0,
        "Hardness, Rockwell C": 30.0,
        "Hardness, Vickers": 301.0,
        "Tensile Strength, Ultimate": 965.0,
        "Tensile Strength, Yield": 660.0,
        "Elongation at Break": 17.0,
        "Reduction of Area": 75.0,
        "Modulus of Elasticity": 183.0,
        "Bulk Modulus": 160.0,
        "Poissons Ratio": 0.3,
        "Shear Modulus": 70.0,
        "Electrical Resistivity": 1.74e-05,
        "CTE, linear": 10.1,
        "Thermal Conductivity": 27.0
    },
    {
        "name": "Cast Stainless Steel HU, UNS N08004",
        "composition": "C0.75Cr21.0Fe45.7Mn2.0Mo0.5Ni41.0P0.04Si2.5S0.04"
    },
    {
        "name": "Type 440B Martensitic Stainless Steel Bar, Tempered at 315\u00b0C, UNS S44003",
        "composition": "C0.95Cr18.0Fe82.5Mn1.0Mo0.75Si1.0",
        "Hardness, Rockwell C": 55.0,
        "Tensile Strength": 1930.0,
        "Tensile Strength, Yield": 1860.0,
        "Elongation at Break": 3.0,
        "Reduction of Area": 20.0
    },
    {
        "name": "Bethlehem Steel ASTM A710 Grade A2 >1 to 2 in. thick, steel plate\n      \n      \u00a0(discontinued **)",
        "composition": "C0.07Cr0.9Cu1.3Fe95.31Mn0.7Mo0.25Ni1.0Nb0.02P0.025Si0.4S0.025",
        "Density": 7.8,
        "Hardness, Brinell": 150.0,
        "Hardness, Rockwell B": 81.0,
        "Tensile Strength at Break": 496.0,
        "Tensile Strength, Yield": 414.0,
        "Elongation at Break": 20.0,
        "Bend Radius, Minimum": 2.0
    },
    {
        "name": "AISI 4620H Steel, normalized, 100 mm (4 in.) round",
        "composition": "C0.23Fe97.58Mn0.75Mo0.3Ni2.0P0.035Si0.35S0.04",
        "Density": 7.85,
        "Hardness, Brinell": 163.0,
        "Hardness, Knoop": 184.0,
        "Hardness, Rockwell B": 84.0,
        "Hardness, Vickers": 170.0,
        "Tensile Strength, Ultimate": 530.0,
        "Tensile Strength, Yield": 360.0,
        "Elongation at Break": 30.5,
        "Reduction of Area": 65.2,
        "Modulus of Elasticity": 205.0,
        "Bulk Modulus": 160.0,
        "Poissons Ratio": 0.29,
        "Machinability": 65.0,
        "Shear Modulus": 80.0,
        "Electrical Resistivity": 2.45e-05,
        "Specific Heat Capacity": 0.475,
        "Thermal Conductivity": 44.5
    },
    {
        "name": "ASTM A570 Steel, grade 30",
        "composition": "C0.25Cu0.2Fe99.0Mn0.9P0.04S0.05",
        "Density": 7.8,
        "Tensile Strength, Ultimate": 340.0,
        "Tensile Strength, Yield": 205.0,
        "Elongation at Break": 17.0,
        "Bulk Modulus": 160.0,
        "Shear Modulus": 80.0
    },
    {
        "name": "AISI 5160H Steel, oil quenched from 830\u00b0C (1525\u00b0F), 540\u00b0C (1000\u00b0F) temper, 100 mm (4 in.) round",
        "composition": "C0.65Cr1.0Fe98.05Mn1.1P0.035Si0.3S0.04",
        "Density": 7.85,
        "Hardness, Brinell": 285.0,
        "Hardness, Knoop": 311.0,
        "Hardness, Rockwell B": 99.0,
        "Hardness, Rockwell C": 30.0,
        "Hardness, Vickers": 301.0,
        "Tensile Strength, Ultimate": 965.0,
        "Tensile Strength, Yield": 703.0,
        "Elongation at Break": 18.5,
        "Modulus of Elasticity": 205.0,
        "Bulk Modulus": 160.0,
        "Poissons Ratio": 0.29,
        "Machinability": 55.0,
        "Shear Modulus": 80.0,
        "Electrical Resistivity": 2.19e-05,
        "Specific Heat Capacity": 0.475,
        "Thermal Conductivity": 46.6
    },
    {
        "name": "Niagara LaSalle 1117 Cold Finished Steel Bar",
        "composition": "C0.2Fe98.78Mn1.3P0.04S0.13",
        "Hardness, Brinell": 137.0,
        "Tensile Strength": 476.0,
        "Tensile Strength, Yield": 400.0,
        "Elongation at Break": 15.0,
        "Reduction of Area": 40.0
    },
    {
        "name": "Industeel URANUS\u00ae 45N+ 22% Cr Austenitic-Ferritic Duplex Stainless Steel",
        "composition": "C0.02Cr22.6Fe67.799Mo3.4Ni6.0N0.18S0.001",
        "Density": 7.8,
        "Tensile Strength, Ultimate": 720.0,
        "Tensile Strength, Yield": 540.0,
        "Elongation at Break": 25.0,
        "Modulus of Elasticity": 200.0,
        "Poissons Ratio": 0.333,
        "Shear Modulus": 75.0,
        "Charpy Impact": 90.0,
        "Electrical Resistivity": 8e-05,
        "CTE, linear": 13.0,
        "Specific Heat Capacity": 0.45,
        "Thermal Conductivity": 17.0
    },
    {
        "name": "ThyssenKrupp TBL PLUS Structural Steel",
        "composition": "B0.004C0.38Cr0.5Fe98.5Mn1.5P0.04Si0.4S0.03",
        "Tensile Strength at Break": 620.0,
        "Tensile Strength, Yield": 420.0,
        "Elongation at Break": 18.0
    },
    {
        "name": "AISI 4419 Steel, normalized at 955\u00b0C (1750\u00b0F), 50 mm (2 in.) round",
        "composition": "C0.23Fe98.77Mn0.65Mo0.6P0.035Si0.35S0.04",
        "Density": 7.85,
        "Hardness, Brinell": 143.0,
        "Hardness, Knoop": 163.0,
        "Hardness, Rockwell B": 78.0,
        "Hardness, Vickers": 149.0,
