Repository: KylinGuo/HEA

File: data.json (part 11 of 70)
[
        "Tensile Strength, Ultimate": 495.0,
        "Tensile Strength, Yield": 345.0,
        "Elongation at Break": 30.8,
        "Reduction of Area": 64.9,
        "Modulus of Elasticity": 205.0,
        "Bulk Modulus": 160.0,
        "Poissons Ratio": 0.29,
        "Machinability": 65.0,
        "Shear Modulus": 80.0,
        "Electrical Resistivity": 2.45e-05,
        "Specific Heat Capacity": 0.475,
        "Thermal Conductivity": 44.5
    },
    {
        "name": "AISI 4340 Steel, oil quenched 800\u00b0C (1470\u00b0F), 595\u00b0C (1100\u00b0F) temper, 50 mm (2 in.) round",
        "composition": "C0.43Cr0.9Fe96.33Mn0.8Mo0.3Ni2.0P0.035Si0.3S0.04",
        "Density": 7.85,
        "Hardness, Brinell": 293.0,
        "Hardness, Knoop": 319.0,
        "Hardness, Rockwell B": 99.0,
        "Hardness, Rockwell C": 31.0,
        "Hardness, Vickers": 309.0,
        "Tensile Strength, Ultimate": 1014.0,
        "Tensile Strength, Yield": 958.0,
        "Elongation at Break": 19.0,
        "Reduction of Area": 60.4,
        "Modulus of Elasticity": 200.0,
        "Bulk Modulus": 159.0,
        "Poissons Ratio": 0.29,
        "Machinability": 50.0,
        "Shear Modulus": 78.0,
        "Electrical Resistivity": 7.97e-05,
        "CTE, linear": 14.5,
        "Specific Heat Capacity": 0.475,
        "Thermal Conductivity": 44.5
    },
    {
        "name": "Arcam Ti6Al4V Titanium Alloy",
        "composition": "Al6.0C0.03H0.003Fe0.1N0.01O0.15Ti89.734V4.0",
        "Density": 4.43,
        "Hardness, Rockwell C": 33.0,
        "Tensile Strength, Ultimate": 951.0,
        "Tensile Strength, Yield": 1020.0,
        "Elongation at Break": 14.0,
        "Reduction of Area": 40.0,
        "Modulus of Elasticity": 120.0,
        "Fatigue Strength": 600.0
    },
    {
        "name": "Kobe Steel KS15-3-3-3 Beta Titanium Alloy, AMS 4914, Solution treated",
        "composition": "Al3.5C0.05Cr3.5H0.015Fe0.25N0.05O0.13Sn3.5Ti73.005V16.0",
        "Density": 4.76,
        "Tensile Strength, Ultimate": 703.0,
        "Tensile Strength, Yield": 689.0,
        "Elongation at Break": 12.0,
        "Bend Radius, Minimum": 2.5
    },
    {
        "name": "Cast Stainless Steel HC30, ASTM A608",
        "composition": "C0.5Cr30.0Fe73.0Mn1.0Mo0.5Ni4.0P0.04Si2.0S0.04"
    },
    {
        "name": "Schmolz + Bickenbach UGIPLEX UGI 4362 Low Nickel Bar",
        "composition": "C0.03Cr24.0Cu0.6Fe66.035Mn2.0Mo0.6Ni5.5N0.2P0.035Si1.0"
    },
    {
        "name": "ASTM A841 HSLA Steel, Thickness 65 to 100 mm (2.5 to 4 in.)",
        "composition": "Al0.02C0.2Cr0.25Cu0.35Fe96.6Mn1.6Mo0.08Ni0.25Nb0.03P0.04Si0.5S0.03V0.06",
        "Density": 7.8,
        "Tensile Strength at Break": 448.0,
        "Tensile Strength, Yield": 310.0,
        "Elongation at Break": 22.0,
        "Modulus of Elasticity": 205.0,
        "Poissons Ratio": 0.28,
        "Shear Modulus": 80.0
    },
    {
        "name": "AISI 1215 Steel, turned and polished, 19-38 mm round",
        "composition": "C0.09Fe98.95Mn1.05P0.09S0.35",
        "Density": 7.87,
        "Hardness, Brinell": 121.0,
        "Hardness, Knoop": 140.0,
        "Hardness, Rockwell B": 68.0,
        "Hardness, Vickers": 126.0,
        "Tensile Strength, Ultimate": 385.0,
        "Tensile Strength, Yield": 230.0,
        "Elongation at Break": 25.0,
        "Reduction of Area": 45.0,
        "Modulus of Elasticity": 200.0,
        "Bulk Modulus": 160.0,
        "Poissons Ratio": 0.29,
        "Shear Modulus": 80.0,
        "Electrical Resistivity": 1.74e-05,
        "CTE, linear": 13.9,
        "Specific Heat Capacity": 0.472,
        "Thermal Conductivity": 51.9
    },
    {
        "name": "403 Stainless Steel, annealed, sheet",
        "composition": "C0.15Cr12.3Fe86.0Mn1.0P0.04Si0.5S0.03",
        "Density": 7.8,
        "Hardness, Brinell": 139.0,
        "Hardness, Knoop": 155.0,
        "Hardness, Rockwell B": 80.0,
        "Hardness, Vickers": 153.0,
        "Tensile Strength, Ultimate": 485.0,
        "Tensile Strength, Yield": 310.0,
        "Elongation at Break": 25.0,
        "Modulus of Elasticity": 200.0,
        "Poissons Ratio": 0.3,
        "Fatigue Strength": 380.0,
        "Shear Modulus": 76.0,
        "Izod Impact": 122.0,
        "Electrical Resistivity": 5.7e-05,
        "CTE, linear": 11.7,
        "Specific Heat Capacity": 0.46,
        "Thermal Conductivity": 24.9,
        "Melting Point": 1480.0,
        "Solidus": 1480.0,
        "Liquidus": 1530.0
    },
    {
        "name": "Cast Stainless Steel HH, UNS J93503",
        "composition": "C0.5Cr28.0Fe64.8Mn2.0Mo0.5Ni14.0P0.04Si2.0S0.04"
    },
    {
        "name": "AISI 5120H Steel, heat treated, machined to 25 mm, pseudocarburized, 150\u00b0C (300\u00b0F) temper",
        "composition": "C0.23Cr1.0Fe98.48Mn1.0P0.035Si0.3S0.04",
        "Density": 7.85,
        "Hardness, Brinell": 302.0,
        "Hardness, Knoop": 328.0,
        "Hardness, Rockwell B": 99.0,
        "Hardness, Rockwell C": 32.0,
        "Hardness, Vickers": 319.0,
        "Tensile Strength, Ultimate": 986.0,
        "Tensile Strength, Yield": 786.0,
        "Elongation at Break": 13.5,
        "Modulus of Elasticity": 205.0,
        "Bulk Modulus": 160.0,
        "Poissons Ratio": 0.29,
        "Machinability": 70.0,
        "Shear Modulus": 80.0,
        "Electrical Resistivity": 2.19e-05,
        "Specific Heat Capacity": 0.475,
        "Thermal Conductivity": 46.6
    },
    {
        "name": "AISI 8822H Steel, normalized, machined to 25 mm (1 in.) rounds, pseudocarburized, 150\u00b0C (300\u00b0F) temper",
        "composition": "C0.25Cr0.65Fe97.96Mn1.05Mo0.4Ni0.75P0.035Si0.3S0.04",
        "Density": 7.85,
        "Hardness, Brinell": 388.0,
        "Hardness, Knoop": 418.0,
        "Hardness, Rockwell B": 101.0,
        "Hardness, Rockwell C": 43.0,
        "Hardness, Vickers": 411.0,
        "Tensile Strength, Ultimate": 1314.0,
        "Tensile Strength, Yield": 928.0,
        "Elongation at Break": 12.8,
        "Modulus of Elasticity": 200.0,
        "Bulk Modulus": 160.0,
        "Poissons Ratio": 0.29,
        "Machinability": 55.0,
        "Shear Modulus": 80.0,
        "Electrical Resistivity": 1.74e-05,
        "CTE, linear": 14.7,
        "Specific Heat Capacity": 0.472,
        "Thermal Conductivity": 51.9
    },
    {
        "name": "AISI 4718H Steel, pseudocarburized and oil quenched, 150\u00b0C (300\u00b0F) temper, 13.7 mm round",
        "composition": "C0.21Cr0.6Fe97.65Mn0.95Mo0.4Ni1.25P0.04Si0.3S0.04",
        "Density": 7.85,
        "Hardness, Brinell": 388.0,
        "Hardness, Knoop": 418.0,
        "Hardness, Rockwell B": 101.0,
        "Hardness, Rockwell C": 43.0,
        "Hardness, Vickers": 411.0,
        "Tensile Strength, Ultimate": 1324.0,
        "Tensile Strength, Yield": 1010.0,
        "Elongation at Break": 14.5,
        "Reduction of Area": 50.5,
        "Modulus of Elasticity": 205.0,
        "Bulk Modulus": 160.0,
        "Poissons Ratio": 0.29,
        "Shear Modulus": 80.0,
        "Electrical Resistivity": 2.45e-05,
        "Specific Heat Capacity": 0.475,
        "Thermal Conductivity": 44.5
    },
    {
        "name": "AISI 5150H Steel, normalized, 100 mm (4 in.) round",
        "composition": "C0.54Cr1.0Fe98.18Mn1.0P0.035Si0.3S0.04",
        "Density": 7.85,
        "Hardness, Brinell": 241.0,
        "Hardness, Knoop": 265.0,
        "Hardness, Rockwell B": 97.0,
        "Hardness, Rockwell C": 22.0,
        "Hardness, Vickers": 254.0,
        "Tensile Strength, Ultimate": 841.0,
        "Tensile Strength, Yield": 435.0,
        "Elongation at Break": 18.2,
        "Modulus of Elasticity": 205.0,
        "Bulk Modulus": 160.0,
        "Poissons Ratio": 0.29,
        "Machinability": 60.0,
        "Shear Modulus": 80.0,
        "Electrical Resistivity": 2.19e-05,
        "Specific Heat Capacity": 0.475,
        "Thermal Conductivity": 46.6
    },
    {
        "name": "SSAB Tunnplat Dogal B420 Metal-coated Mild Steel",
        "composition": "Fe98.0",
        "Density": 7.87,
        "Tensile Strength, Ultimate": 420.0,
        "Bend Radius, Minimum": 0.5
    },
    {
        "name": "AISI 1132 Steel, hot rolled and cold drawn, 38-89 mm round",
        "composition": "C0.34Fe98.3Mn1.65P0.04S0.13",
        "Density": 7.87,
        "Hardness, Brinell": 164.0,
        "Hardness, Knoop": 204.0,
        "Hardness, Rockwell B": 89.0,
        "Hardness, Vickers": 192.0,
        "Tensile Strength, Ultimate": 550.0,
        "Tensile Strength, Yield": 450.0,
        "Elongation at Break": 13.0,
        "Reduction of Area": 43.0,
        "Modulus of Elasticity": 200.0,
        "Bulk Modulus": 160.0,
        "Poissons Ratio": 0.29,
        "Shear Modulus": 80.0,
        "Electrical Resistivity": 1.74e-05,
        "CTE, linear": 13.9,
        "Specific Heat Capacity": 0.472,
        "Thermal Conductivity": 51.9
    },
    {
        "name": "ASTM A570 Steel, grade 45",
        "composition": "C0.25Cu0.2Fe98.0Mn1.35P0.04S0.05",
        "Density": 7.8,
        "Tensile Strength, Ultimate": 415.0,
        "Tensile Strength, Yield": 310.0,
        "Elongation at Break": 13.0,
        "Bulk Modulus": 160.0,
        "Shear Modulus": 80.0
    },
    {
        "name": "AISI Grade 18Ni (350) Maraging Steel, Aged, at RT, tested longitudinal, round bar 16 mm",
        "composition": "Al0.1B0.003C0.03Co12.0Fe63.0Mn0.1Mo4.8Ni18.5P0.01Si0.1S0.01Ti1.4Zr0.01",
        "Density": 8.08,
        "Tensile Strength, Ultimate": 2415.0,
        "Tensile Strength, Yield": 2363.0,
        "Elongation at Break": 7.5,
        "Reduction of Area": 35.4,
        "Modulus of Elasticity": 200.0,
        "Bulk Modulus": 160.0,
        "Poissons Ratio": 0.3,
        "Shear Modulus": 77.0,
        "Electrical Resistivity": 1.74e-05,
        "CTE, linear": 11.3,
        "Thermal Conductivity": 27.0
    },
    {
        "name": "Titanium Beta CEZ Unaged",
        "composition": "Al5.0Cr2.0Fe1.0Mo4.0Sn2.0Ti82.0Zr4.0",
        "Density": 4.69,
        "a Lattice Constant": 3.204,
        "c Lattice Constant": 4.6606,
        "Tensile Strength, Ultimate": 1040.0,
        "Tensile Strength, Yield": 960.0,
        "Elongation at Break": 18.0,
        "Modulus of Elasticity": 122.0,
        "Tensile Modulus": 106.0,
        "Poissons Ratio": 0.33,
        "Shear Modulus": 45.9,
        "Electrical Resistivity": 0.00015,
        "CTE, linear": 11.3,
        "Specific Heat Capacity": 0.58,
        "Thermal Conductivity": 6.7,
        "Melting Point": 1550.0,
        "Solidus": 1550.0,
        "Liquidus": 1602.0,
        "Beta Transus": 890.0
    },
    {
        "name": "Crucible Steel CPM\u00ae Rex\u00ae 76\u00ae(HS), AISI M48 High Speed Steel Rex\u00ae 76\u00ae(HS)",
        "composition": "C1.5Cr3.75Co8.5Fe67.93Mo5.25S0.22W9.75V3.1",
        "Density": 8.255,
        "Hardness, Brinell": 285.0,
        "Hardness, Rockwell C": 70.0,
        "Modulus of Elasticity": 214.0,
        "Flexural Strength": 4365.0,
        "Charpy Impact": 20.0,
        "CTE, linear": 11.74,
        "Shrinkage": 0.22,
        "Grindability; Metal Removed/Wheel Worn": 3.8
    },
    {
        "name": "Cast Stainless Steel HT30, UNS N08030",
        "composition": "C0.35Cr17.0Fe53.8Mn2.0Mo0.5Ni37.0P0.04Si2.5S0.04"
    },
    {
        "name": "Carpenter BioDur\u2122 316LS Stainless Medical Implant Alloy, 35% Cold Worked",
        "composition": "C0.03Cr19.0Cu0.5Fe62.0Mn2.0Mo3.5Ni15.0N0.1P0.025Si0.75S0.01",
        "Density": 7.95,
        "Hardness, Brinell": 266.0,
        "Hardness, Knoop": 289.0,
        "Hardness, Rockwell C": 26.0,
        "Hardness, Vickers": 280.0,
        "Tensile Strength, Ultimate": 862.0,
        "Tensile Strength, Yield": 793.0,
        "Elongation at Break": 18.0,
        "Reduction of Area": 72.0,
        "Electrical Resistivity": 7.4e-05,
        "CTE, linear": 18.5,
        "Specific Heat Capacity": 0.5
    },
    {
        "name": "AISI 8620H Steel, normalized, 50 mm (2 in.) round",
        "composition": "C0.23Cr0.65Fe98.22Mn0.95Mo0.25Ni0.75P0.035Si0.35S0.04",
        "Density": 7.85,
        "Hardness, Brinell": 179.0,
        "Hardness, Knoop": 200.0,
        "Hardness, Rockwell B": 88.0,
        "Hardness, Vickers": 188.0,
        "Tensile Strength, Ultimate": 600.0,
        "Tensile Strength, Yield": 360.0,
        "Elongation at Break": 27.8,
        "Reduction of Area": 62.1,
        "Modulus of Elasticity": 205.0,
        "Bulk Modulus": 160.0,
        "Poissons Ratio": 0.29,
        "Machinability": 65.0,
        "Shear Modulus": 80.0,
        "Electrical Resistivity": 2.34e-05,
        "Specific Heat Capacity": 0.475,
        "Thermal Conductivity": 46.6
    },
    {
        "name": "Crucible Steel S7 (AISI S7) Tool Steel",
        "composition": "C0.55Cr3.25Fe93.5Mn0.7Mo1.4Si0.35V0.25",
        "Density": 7.83,
        "Hardness, Brinell": 187.0,
        "Hardness, Rockwell C": 58.0,
        "Modulus of Elasticity": 207.0,
        "Charpy Impact": 125.0,
        "CTE, linear": 13.7,
        "Thermal Conductivity": 28.5,
        "Shrinkage": 0.1
    },
    {
        "name": "AISI 8822 Steel, normalized, machined to 25 mm (1 in.) rounds, pseudocarburized, 150\u00b0C (300\u00b0F) temper",
        "composition": "C0.25Cr0.6Fe97.8Mn1.0Mo0.4Ni0.7P0.035Si0.3S0.04",
        "Density": 7.85,
        "Hardness, Brinell": 388.0,
        "Hardness, Knoop": 418.0,
        "Hardness, Rockwell B": 101.0,
        "Hardness, Rockwell C": 43.0,
        "Hardness, Vickers": 411.0,
        "Tensile Strength, Ultimate": 1314.0,
        "Tensile Strength, Yield": 928.0,
        "Elongation at Break": 12.8,
        "Modulus of Elasticity": 200.0,
        "Bulk Modulus": 160.0,
        "Poissons Ratio": 0.29,
        "Machinability": 55.0,
        "Shear Modulus": 80.0,
        "Electrical Resistivity": 1.74e-05,
        "CTE, linear": 14.7,
        "Specific Heat Capacity": 0.472,
        "Thermal Conductivity": 51.9
    },
    {
        "name": "Cast Stainless Steel HL, UNS N08604",
        "composition": "C0.6Cr32.0Fe53.8Mn2.0Mo0.5Ni22.0P0.04Si2.0S0.04"
    },
    {
        "name": "AISI 4419 Steel, mock carburized, 230\u00b0C (450\u00b0F) temper, 50 mm round",
        "composition": "C0.23Fe98.77Mn0.65Mo0.6P0.035Si0.35S0.04",
        "Density": 7.85,
        "Hardness, Brinell": 192.0,
        "Hardness, Knoop": 214.0,
        "Hardness, Rockwell B": 91.0,
        "Hardness, Rockwell C": 11.0,
        "Hardness, Vickers": 201.0,
        "Tensile Strength, Ultimate": 635.0,
        "Tensile Strength, Yield": 400.0,
        "Elongation at Break": 26.2,
        "Reduction of Area": 68.2,
        "Modulus of Elasticity": 205.0,
        "Bulk Modulus": 160.0,
        "Poissons Ratio": 0.29,
        "Machinability": 65.0,
        "Shear Modulus": 80.0,
        "Electrical Resistivity": 2.45e-05,
        "Specific Heat Capacity": 0.475,
        "Thermal Conductivity": 44.5
    },
    {
        "name": "AISI 1045 Steel, cold drawn, low temperature, stress relieved round (16 - 22 mm)",
        "composition": "C0.5Fe98.98Mn0.9P0.04S0.05",
        "Density": 7.85,
        "Hardness, Brinell": 197.0,
        "Hardness, Knoop": 219.0,
        "Hardness, Rockwell B": 92.0,
        "Hardness, Rockwell C": 13.0,
        "Hardness, Vickers": 207.0,
        "Tensile Strength, Ultimate": 690.0,
        "Tensile Strength, Yield": 620.0,
        "Elongation at Break": 12.0,
        "Reduction of Area": 35.0,
        "Modulus of Elasticity": 206.0,
        "Bulk Modulus": 163.0,
        "Poissons Ratio": 0.29,
        "Shear Modulus": 80.0,
        "Electrical Resistivity": 2.23e-05,
        "CTE, linear": 14.0,
        "Specific Heat Capacity": 0.486,
        "Thermal Conductivity": 49.8
    },
    {
        "name": "AISI Type S14800 Stainless Steel condition CH900, 22.2% cold reduction",
        "composition": "Al1.5C0.05Cr15.0Fe73.0Mn1.0Mo3.0Ni8.75P0.015Si1.0S0.01",
        "Density": 7.7,
        "Hardness, Brinell": 365.0,
        "Hardness, Knoop": 398.0,
        "Hardness, Rockwell C": 39.5,
        "Hardness, Vickers": 381.0,
        "Tensile Strength, Ultimate": 1089.0,
        "Tensile Strength, Yield": 931.0,
        "Elongation at Break": 15.5,
        "Modulus of Elasticity": 200.0,
        "CTE, linear": 11.5
    },
    {
        "name": "AISI 8640 Steel, quenched 845\u00b0C (1550\u00b0F), 540\u00b0C (1000\u00b0F) temper",
        "composition": "C0.43Cr0.6Fe97.77Mn1.0Mo0.25Ni0.7P0.035Si0.3S0.04",
        "Density": 7.85,
        "Hardness, Knoop": 381.0,
        "Hardness, Rockwell C": 38.0,
        "Hardness, Vickers": 368.0,
        "Modulus of Elasticity": 205.0,
        "Bulk Modulus": 160.0,
        "Poissons Ratio": 0.29,
        "Machinability": 65.0,
        "Shear Modulus": 80.0,
        "Charpy Impact": 54.0,
        "Electrical Resistivity": 2.34e-05,
        "Specific Heat Capacity": 0.475,
        "Thermal Conductivity": 46.6
    },
    {
        "name": "AISI 1035 Steel, cold drawn, high temperature, stress relieved, 22-32 mm (0.875-1.25 in) round",
        "composition": "C0.38Fe99.09Mn0.9P0.04S0.05",
        "Density": 7.87,
        "Hardness, Brinell": 149.0,
        "Hardness, Knoop": 169.0,
        "Hardness, Rockwell B": 80.0,
        "Hardness, Vickers": 155.0,
        "Tensile Strength, Ultimate": 515.0,
        "Tensile Strength, Yield": 415.0,
        "Elongation at Break": 15.0,
        "Reduction of Area": 45.0,
        "Modulus of Elasticity": 196.0,
        "Bulk Modulus": 156.0,
        "Poissons Ratio": 0.29,
        "Shear Modulus": 76.0,
        "Electrical Resistivity": 2.17e-05,
        "CTE, linear": 14.8,
        "Specific Heat Capacity": 0.486,
        "Thermal Conductivity": 50.7
    },
    {
        "name": "AISI 9260H Steel",
        "composition": "C0.65Fe97.1Mn1.1P0.035Si2.2S0.04",
        "Density": 7.85,
        "Hardness, Brinell": 184.0,
        "Hardness, Knoop": 239.0,
        "Hardness, Vickers": 220.0,
        "Bulk Modulus": 160.0,
        "Shear Modulus": 80.0
    },
    {
        "name": "AISI 8620H Steel, normalized, machined to 25 mm, pseudocarburized, reheated to 800\u00b0C, 150\u00b0C temper",
        "composition": "C0.23Cr0.65Fe98.22Mn0.95Mo0.25Ni0.75P0.035Si0.35S0.04",
        "Density": 7.85,
        "Hardness, Brinell": 293.0,
        "Hardness, Knoop": 319.0,
        "Hardness, Rockwell B": 99.0,
        "Hardness, Rockwell C": 31.0,
        "Hardness, Vickers": 309.0,
        "Tensile Strength, Ultimate": 958.0,
        "Tensile Strength, Yield": 765.0,
        "Elongation at Break": 16.0,
        "Reduction of Area": 54.0,
        "Modulus of Elasticity": 205.0,
        "Bulk Modulus": 160.0,
        "Poissons Ratio": 0.29,
        "Machinability": 65.0,
        "Shear Modulus": 80.0,
        "Electrical Resistivity": 2.34e-05,
        "Specific Heat Capacity": 0.475,
        "Thermal Conductivity": 46.6
    },
    {
        "name": "ASTM A618 HSLA Steel Grade Ia, Thickness < 19 mm (3/4 in.)",
        "composition": "C0.15Cu0.2Fe98.7Mn1.0P0.15S0.05",
        "Density": 7.75,
        "Tensile Strength at Break": 483.0,
        "Tensile Strength, Yield": 345.0,
        "Elongation at Break": 22.0,
        "Modulus of Elasticity": 205.0,
        "Poissons Ratio": 0.28,
        "Shear Modulus": 80.0,
        "Bend Radius, Minimum": 1.0
    },
    {
        "name": "AISI Type S43035 Stainless Steel annealed 1.6 mm thickness",
        "composition": "C0.07Cr19.0Fe82.8N0.04Ti1.1",
        "Density": 7.8,
        "Hardness, Rockwell B": 78.0,
        "Tensile Strength, Ultimate": 483.0,
        "Tensile Strength, Yield": 328.0,
        "Elongation at Break": 30.0,
        "Modulus of Elasticity": 200.0,
        "Electrical Resistivity": 6.1e-05,
        "CTE, linear": 12.4,
        "Specific Heat Capacity": 0.46,
        "Thermal Conductivity": 24.2
    },
    {
        "name": "AISI 8650H Steel, normalized, 25 mm (1 in.) round",
        "composition": "C0.54Cr0.65Fe97.83Mn1.05Mo0.25Ni0.75P0.035Si0.35S0.045",
        "Density": 7.85,
        "Hardness, Brinell": 302.0,
        "Hardness, Knoop": 328.0,
        "Hardness, Rockwell B": 99.0,
        "Hardness, Rockwell C": 32.0,
        "Hardness, Vickers": 319.0,
        "Tensile Strength, Ultimate": 1020.0,
        "Tensile Strength, Yield": 689.0,
        "Elongation at Break": 14.0,
        "Modulus of Elasticity": 205.0,
        "Bulk Modulus": 160.0,
        "Poissons Ratio": 0.29,
        "Machinability": 60.0,
        "Shear Modulus": 80.0,
        "Izod Impact": 14.0,
        "Electrical Resistivity": 2.34e-05,
        "Specific Heat Capacity": 0.475,
        "Thermal Conductivity": 46.6
    },
    {
        "name": "MetalTek MTEK 28-48WCo Heat Resistant Stainless Steel",
        "composition": "C0.5Cr30.0Co4.0Fe19.05Mn2.0Ni50.0Si2.0W6.0",
        "Tensile Strength, Ultimate": 450.0,
        "Tensile Strength, Yield": 240.0,
        "Elongation at Break": 4.0,
        "Heat Treatment": "Not Heat Treated"
    },
    {
        "name": "Outokumpu 904L High Performance Austenitic Stainless Steel",
        "composition": "C0.01Cr20.0Cu1.5Fe49.19Mo4.3Ni25.0",
        "Density": 8.0,
        "Hardness, Brinell": 180.0,
        "Tensile Strength, Ultimate": 500.0,
        "Tensile Strength, Yield": 235.0,
        "Elongation at Break": 50.0,
        "Modulus of Elasticity": 166.0,
        "Poissons Ratio": 0.3,
        "Shear Modulus": 75.0,
        "Impact Test": 60.0,
        "Electrical Resistivity": 0.0001,
        "CTE, linear": 16.9,
        "Specific Heat Capacity": 0.45,
        "Thermal Conductivity": 18.0,
        "Annealing Temperature": 1080.0
    },
    {
        "name": "ATI Allegheny Ludlum 310S Austenitic Stainless Steel",
        "composition": "C0.08Cr26.0Fe53.345Mn2.0Ni22.0P0.045Si1.5S0.03",
        "Density": 8.03,
        "Tensile Strength, Ultimate": 533.0,
        "Tensile Strength, Yield": 314.0,
        "Elongation at Break": 121.0,
        "Creep Strength": 138.0,
        "Rupture Strength": 138.0,
        "Modulus of Elasticity": 200.0,
        "Poissons Ratio": 0.3,
        "Shear Modulus": 77.0,
        "Electrical Resistivity": 7.8e-05,
        "Magnetic Permeability": 1.02,
        "CTE, linear": 18.9,
        "Specific Heat Capacity": 0.502,
        "Thermal Conductivity": 18.7
    },
    {
        "name": "Ovako 100Cr6 803N Steel, Q/T (bainite)",
        "composition": "C1.05Cr1.6Fe97.22Mn0.4Mo0.08Ni0.25P0.025Si0.3S0.015",
        "Density": 7.8,
        "Hardness, Rockwell C": 59.0,
        "Tensile Strength": 2200.0,
        "Tensile Strength, Yield": 2000.0,
        "Elongation at Break": 7.0,
        "Modulus of Elasticity": 210.0,
        "Poissons Ratio": 0.3,
        "Shear Modulus": 80.0,
        "Electrical Resistivity": 2e-06,
        "CTE, linear": 12.0,
        "Specific Heat Capacity": 0.46,
        "Thermal Conductivity": 40.0,
        "Transformation Temperature": 910.0
    },
    {
        "name": "AISI 1040 Steel, annealed at 790\u00b0C (1450\u00b0F), furnace cooled 11\u00b0C (20\u00b0F) per hour to 650\u00b0C (1200\u00b0F), air cooled, 25 mm (1 in.) round",
        "composition": "C0.44Fe99.0Mn0.9P0.04S0.05",
        "Density": 7.845,
        "Hardness, Brinell": 149.0,
        "Hardness, Knoop": 169.0,
        "Hardness, Rockwell B": 80.0,
        "Hardness, Vickers": 155.0,
        "Tensile Strength, Ultimate": 519.0,
        "Tensile Strength, Yield": 353.0,
        "Elongation at Break": 30.2,
        "Reduction of Area": 57.2,
        "Modulus of Elasticity": 200.0,
        "Bulk Modulus": 160.0,
        "Poissons Ratio": 0.29,
        "Shear Modulus": 80.0,
        "Izod Impact": 65.0,
        "Electrical Resistivity": 0.0001179,
        "CTE, linear": 14.8,
        "Specific Heat Capacity": 1.583,
        "Thermal Conductivity": 51.9
    },
    {
        "name": "AISI 4422 Steel, heat treated in 25 mm rounds, oil quenched, 150\u00b0C (300\u00b0F) temper",
        "composition": "C0.25Fe98.6Mn0.8Mo0.45P0.035Si0.3S0.04",
        "Density": 7.85,
        "Hardness, Brinell": 262.0,
        "Hardness, Knoop": 287.0,
        "Hardness, Rockwell B": 98.0,
        "Hardness, Rockwell C": 26.0,
        "Hardness, Vickers": 276.0,
        "Tensile Strength, Ultimate": 862.0,
        "Tensile Strength, Yield": 560.0,
        "Elongation at Break": 18.0,
        "Reduction of Area": 55.0,
        "Modulus of Elasticity": 205.0,
        "Bulk Modulus": 160.0,
        "Poissons Ratio": 0.29,
        "Shear Modulus": 80.0,
        "Electrical Resistivity": 2.45e-05,
        "Specific Heat Capacity": 0.475,
        "Thermal Conductivity": 44.5
    },
    {
        "name": "AISI 8620H Steel, mock carburized, reheated and oil quenched, 150\u00b0C (300\u00b0F) temper, 25 mm (1 in.) round",
        "composition": "C0.23Cr0.65Fe98.22Mn0.95Mo0.25Ni0.75P0.035Si0.35S0.04",
        "Density": 7.85,
        "Hardness, Brinell": 255.0,
        "Hardness, Knoop": 279.0,
        "Hardness, Rockwell B": 98.0,
        "Hardness, Rockwell C": 25.0,
        "Hardness, Vickers": 269.0,
        "Tensile Strength, Ultimate": 876.0,
        "Tensile Strength, Yield": 580.0,
        "Elongation at Break": 20.8,
        "Reduction of Area": 52.7,
        "Modulus of Elasticity": 205.0,
        "Bulk Modulus": 160.0,
        "Poissons Ratio": 0.29,
        "Machinability": 65.0,
        "Shear Modulus": 80.0,
        "Electrical Resistivity": 2.34e-05,
        "Specific Heat Capacity": 0.475,
        "Thermal Conductivity": 46.6
    },
    {
        "name": "AK Steel 321 Austenitic Stainless steel",
        "composition": "C0.08Cr19.0Fe74.0Mn2.0Ni12.0N0.1P0.045Si0.75S0.03Ti0.7",
        "Density": 9.01,
        "Hardness, Rockwell B": 80.0,
        "Tensile Strength, Ultimate": 621.0,
        "Tensile Strength, Yield": 276.0,
        "Elongation at Break": 45.0,
        "Tensile Modulus": 193.0,
        "Poissons Ratio": 0.24,
        "Shear Modulus": 78.0,
        "Electrical Resistivity": 7.2e-05,
        "Magnetic Permeability": 1.02,
        "CTE, linear": 20.2,
        "Specific Heat Capacity": 0.5,
        "Thermal Conductivity": 22.0,
        "Melting Point": 1371.0,
        "Solidus": 1371.0,
        "Liquidus": 1399.0,
        "Maximum Service Temperature, Air": 816.0
    },
    {
        "name": "ATI Allegheny Ludlum Stainless Steel Free Machining Grade Type 416, Tempered at 649\u00b0C (1200\u00b0F) (UNS S41600)",
        "composition": "C0.15Cr14.0Fe86.0Mn1.25Mo0.6P0.06Si1.0S0.15",
        "Density": 7.64,
        "Hardness, Brinell": 235.0,
        "Hardness, Rockwell C": 21.0,
        "Tensile Strength, Ultimate": 738.0,
        "Tensile Strength, Yield": 565.0,
        "Elongation at Break": 20.0,
        "Reduction of Area": 57.0,
        "Tensile Modulus": 200.0,
        "Fatigue Strength": 370.0,
        "Electrical Resistivity": 5.7e-05,
        "CTE, linear": 12.4,
        "Thermal Conductivity": 24.9,
        "Melting Point": 1490.0,
        "Maximum Service Temperature, Air": 677.0
    },
    {
        "name": "17-7 PH Stainless Steel, TH1050, plate, sheet, and strip",
        "composition": "Al1.5C0.09Cr18.0Fe76.8Mn1.0Ni7.75P0.04Si1.0S0.04",
        "Density": 7.8,
        "Hardness, Rockwell C": 38.0,
        "Tensile Strength, Ultimate": 1240.0,
        "Tensile Strength, Yield": 1030.0,
        "Elongation at Break": 3.0,
        "Modulus of Elasticity": 204.0,
        "Electrical Resistivity": 8.3e-05,
        "CTE, linear": 11.6,
        "Specific Heat Capacity": 0.46,
        "Thermal Conductivity": 21.8,
        "Melting Point": 1400.0,
        "Solidus": 1400.0,
        "Liquidus": 1450.0
    },
    {
        "name": "AISI 51B60H Steel, oil quenched from 830\u00b0C (1525\u00b0F), 650\u00b0C (1200\u00b0F) temper, 100 mm (4 in.) round",
        "composition": "B0.003C0.65Cr1.0Fe98.05Mn1.1P0.035Si0.3S0.04",
        "Density": 7.85,
        "Hardness, Brinell": 241.0,
        "Hardness, Knoop": 265.0,
        "Hardness, Rockwell B": 97.0,
        "Hardness, Rockwell C": 22.0,
        "Hardness, Vickers": 254.0,
        "Tensile Strength, Ultimate": 827.0,
        "Tensile Strength, Yield": 540.0,
        "Elongation at Break": 22.8,
        "Modulus of Elasticity": 205.0,
        "Bulk Modulus": 160.0,
        "Poissons Ratio": 0.29,
        "Machinability": 55.0,
        "Shear Modulus": 80.0,
        "Electrical Resistivity": 2.19e-05,
        "Specific Heat Capacity": 0.475,
        "Thermal Conductivity": 46.6
    },
    {
        "name": "ASTM A588 HSLA Steel Grade A, Thickness 100 to 125 mm (4-5 in.)",
        "composition": "C0.19Cr0.65Cu0.4Fe98.2Mn1.25P0.04Si0.3S0.05V0.1",
        "Density": 7.75,
        "Tensile Strength at Break": 462.0,
        "Tensile Strength, Yield": 317.0,
        "Elongation at Break": 21.0,
        "Modulus of Elasticity": 205.0,
        "Poissons Ratio": 0.28,
        "Shear Modulus": 80.0
    },
    {
        "name": "ATI Allegheny Ludlum 310 Austenitic Stainless Steel",
        "composition": "C0.25Cr26.0Fe53.175Mn2.0Ni22.0P0.045Si1.5S0.03",
        "Density": 8.03,
        "Tensile Strength, Ultimate": 528.0,
        "Tensile Strength, Yield": 292.0,
        "Elongation at Break": 77.0,
        "Creep Strength": 138.0,
        "Rupture Strength": 138.0,
        "Modulus of Elasticity": 200.0,
        "Poissons Ratio": 0.3,
        "Shear Modulus": 77.0,
        "Electrical Resistivity": 7.8e-05,
        "Magnetic Permeability": 1.02,
        "CTE, linear": 18.9,
        "Specific Heat Capacity": 0.502,
        "Thermal Conductivity": 18.7
    },
    {
        "name": "SAE 9254 Low Alloy Steel, Spheroidized Annealed and Cold Drawn Bar",
        "composition": "C0.59Cr0.8Fe96.14Mn0.8P0.035Si1.6S0.04",
        "Density": 7.85,
        "Hardness, Brinell": 187.0,
        "Modulus of Elasticity": 200.0,
        "Poissons Ratio": 0.29,
        "Machinability": 45.0,
        "Shear Modulus": 78.0,
        "Electrical Resistivity": 1.7e-05,
        "CTE, linear": 12.0,
        "Specific Heat Capacity": 0.47,
        "Thermal Conductivity": 52.0
    },
    {
        "name": "ATI Allegheny Ludlum Martensitic Stainless Steel Type 420, Hardened + 316\u00b0C Temper",
        "composition": "C0.4Cr14.0Fe86.0Mn1.0Ni0.5P0.04Si1.0S0.03",
        "Density": 7.73,
        "Hardness, Rockwell C": 45.0,
        "Tensile Strength, Ultimate": 1606.0,
        "Tensile Strength, Yield": 1234.0,
        "Modulus of Elasticity": 200.0,
        "Electrical Resistivity": 5.6e-05,
        "CTE, linear": 12.5,
        "Thermal Conductivity": 24.207,
        "Melting Point": 1454.0,
        "Solidus": 1454.0,
        "Liquidus": 1510.0
    },
    {
        "name": "AISI 8660H Steel, quenched 800\u00b0C (1470\u00b0F), 650\u00b0C (1200\u00b0F) temper",
        "composition": "C0.65Cr0.65Fe97.75Mn1.05Mo0.25Ni0.75P0.035Si0.3S0.04",
        "Density": 7.85,
        "Hardness, Brinell": 179.0,
        "Hardness, Knoop": 220.0,
        "Hardness, Rockwell B": 92.0,
        "Hardness, Rockwell C": 30.0,
        "Hardness, Vickers": 208.0,
        "Modulus of Elasticity": 205.0,
        "Bulk Modulus": 160.0,
        "Poissons Ratio": 0.29,
        "Machinability": 55.0,
        "Shear Modulus": 80.0,
        "Charpy Impact": 81.0,
        "Electrical Resistivity": 2.34e-05,
        "Specific Heat Capacity": 0.475,
        "Thermal Conductivity": 46.6
    },
    {
        "name": "302 Stainless Steel, 10% cold reduction",
        "composition": "C0.15Cr18.0Fe70.0Mn2.0Ni9.0P0.045Si1.0S0.03",
        "Density": 7.86,
        "Tensile Strength, Ultimate": 807.0,
        "Tensile Strength, Yield": 635.0,
        "Elongation at Break": 43.3,
        "Modulus of Elasticity": 193.0,
        "Poissons Ratio": 0.25,
        "Shear Modulus": 77.2,
        "Electrical Resistivity": 0.0001,
        "CTE, linear": 18.7,
        "Specific Heat Capacity": 0.5,
        "Thermal Conductivity": 21.5,
        "Melting Point": 1400.0,
        "Solidus": 1400.0,
        "Liquidus": 1420.0,
        "Maximum Service Temperature, Air": 925.0
    },
    {
        "name": "AISI 1117 Steel, cold drawn, high temperature, stress relieved, round",
        "composition": "C0.2Fe98.78Mn1.3P0.04S0.13",
        "Density": 7.87,
        "Hardness, Brinell": 143.0,
        "Hardness, Knoop": 163.0,
        "Hardness, Rockwell B": 78.0,
        "Hardness, Vickers": 149.0,
        "Tensile Strength, Ultimate": 485.0,
        "Tensile Strength, Yield": 345.0,
        "Elongation at Break": 18.0,
        "Reduction of Area": 45.0,
        "Modulus of Elasticity": 200.0,
        "Bulk Modulus": 160.0,
        "Poissons Ratio": 0.29,
        "Shear Modulus": 80.0,
        "Izod Impact": 94.0,
        "Electrical Resistivity": 1.74e-05,
        "CTE, linear": 13.9,
        "Specific Heat Capacity": 0.481,
        "Thermal Conductivity": 51.9
    },
    {
        "name": "ATI Allegheny Ludlum AL 418\u2122 Special (Greek Ascoloy) Martensitic Stainless Steel",
        "composition": "Cr13.0Fe82.0Ni2.0W3.0",
        "Density": 7.87,
        "Hardness, Rockwell C": 25.0,
        "Tensile Strength, Ultimate": 895.0,
        "Tensile Strength, Yield": 725.0,
        "Elongation at Break": 15.0
    },
    {
        "name": "AISI 9255 Steel, oil quenched from 885\u00b0C (1625\u00b0F), 650\u00b0C (1200\u00b0F) temper, 25 mm (1 in.) round",
        "composition": "C0.59Fe96.99Mn0.95P0.035Si2.2S0.04",
        "Density": 7.85,
        "Hardness, Brinell": 277.0,
        "Hardness, Knoop": 302.0,
        "Hardness, Rockwell B": 99.0,
        "Hardness, Rockwell C": 28.0,
        "Hardness, Vickers": 292.0,
        "Tensile Strength, Ultimate": 951.0,
        "Tensile Strength, Yield": 731.0,
        "Elongation at Break": 21.2,
        "Modulus of Elasticity": 200.0,
        "Bulk Modulus": 160.0,
        "Poissons Ratio": 0.29,
        "Machinability": 40.0,
        "Shear Modulus": 80.0,
        "Electrical Resistivity": 1.74e-05,
        "CTE, linear": 14.7,
        "Specific Heat Capacity": 0.472,
        "Thermal Conductivity": 51.9
    },
    {
        "name": "AISI 1117 Steel, mock carburized at 925\u00b0C (1700\u00b0F) for 8 hours, 790\u00b0C (1450\u00b0F) reheat, water quenched, 175\u00b0C (350\u00b0F) temper, round",
        "composition": "C0.2Fe98.78Mn1.3P0.04S0.13",
        "Density": 7.87,
        "Hardness, Brinell": 235.0,
        "Hardness, Knoop": 259.0,
        "Hardness, Rockwell B": 97.0,
        "Hardness, Rockwell C": 21.0,
        "Hardness, Vickers": 247.0,
        "Tensile Strength, Ultimate": 860.0,
        "Tensile Strength, Yield": 459.0,
        "Elongation at Break": 27.3,
        "Reduction of Area": 65.7,
        "Modulus of Elasticity": 200.0,
        "Bulk Modulus": 160.0,
        "Poissons Ratio": 0.29,
        "Shear Modulus": 80.0,
        "Izod Impact": 94.0,
        "Electrical Resistivity": 1.74e-05,
        "CTE, linear": 13.9,
        "Specific Heat Capacity": 0.481,
        "Thermal Conductivity": 51.9
    },
    {
        "name": "Sandvik Ti Grade 2 Seamless Titanium Tubing",
        "composition": "C0.08H0.01Fe0.2N0.03O0.18Ti99.5",
        "Density": 4.51,
        "Tensile Strength, Ultimate": 395.0,
        "Tensile Strength, Yield": 275.0,
        "Elongation at Break": 20.0,
        "Modulus of Elasticity": 103.0,
        "Electrical Resistivity": 5.6e-05,
        "CTE, linear": 8.0,
        "Thermal Conductivity": 16.4,
        "Melting Point": 1660.0,
        "Beta Transus": 913.0
    },
    {
        "name": "ASTM A424 Steel, type II, composition B, drawing quality",
        "composition": "C0.08Fe99.67Mn0.2P0.015S0.035",
        "Density": 7.8,
        "Hardness, Rockwell B": 37.0,
        "Tensile Strength, Ultimate": 295.0,
        "Tensile Strength, Yield": 200.0,
        "Elongation at Break": 38.0,
        "Bulk Modulus": 160.0,
        "Shear Modulus": 80.0
    },
    {
        "name": "ASTM A500 Steel, grade A, shaped structural tubing",
        "composition": "C0.3Cu0.18Fe99.0P0.05S0.063",
        "Density": 7.8,
        "Tensile Strength, Ultimate": 310.0,
        "Tensile Strength, Yield": 270.0,
        "Elongation at Break": 25.0,
        "Bulk Modulus": 160.0,
        "Shear Modulus": 80.0
    },
    {
        "name": "AISI 4320 Steel, normalized 895\u00b0C (1640\u00b0F), air cooled, 100 mm (4 in.) round",
        "composition": "C0.22Cr0.6Fe96.98Mn0.65Mo0.3Ni2.0P0.035Si0.3S0.04",
        "Density": 7.85,
        "Hardness, Brinell": 201.0,
        "Hardness, Knoop": 223.0,
        "Hardness, Rockwell B": 93.0,
        "Hardness, Rockwell C": 13.0,
        "Hardness, Vickers": 211.0,
        "Tensile Strength, Ultimate": 703.0,
        "Tensile Strength, Yield": 395.0,
        "Elongation at Break": 22.3,
        "Reduction of Area": 54.7,
        "Modulus of Elasticity": 205.0,
        "Bulk Modulus": 160.0,
        "Poissons Ratio": 0.29,
        "Machinability": 60.0,
        "Shear Modulus": 80.0,
        "Electrical Resistivity": 2.45e-05,
        "CTE, linear": 11.3,
        "Specific Heat Capacity": 0.475,
        "Thermal Conductivity": 44.5
    },
    {
        "name": "AISI 1020 Steel, normalized at 870\u00b0C (1600\u00b0F)",
        "composition": "C0.23Fe99.53Mn0.6P0.04S0.05",
        "Density": 7.87,
        "Hardness, Brinell": 131.0,
        "Hardness, Knoop": 150.0,
        "Hardness, Rockwell B": 73.0,
        "Hardness, Vickers": 136.0,
        "Tensile Strength, Ultimate": 440.0,
        "Tensile Strength, Yield": 345.0,
        "Elongation at Break": 35.8,
        "Reduction of Area": 67.9,
        "Modulus of Elasticity": 186.0,
        "Bulk Modulus": 148.0,
        "Poissons Ratio": 0.29,
        "Shear Modulus": 72.0,
        "Izod Impact": 120.0,
        "Charpy Impact": 68.0,
        "Electrical Resistivity": 2.92e-05,
        "CTE, linear": 14.8,
        "Specific Heat Capacity": 0.599,
        "Thermal Conductivity": 51.9
    },
    {
        "name": "Bohler-Uddeholm IMPAX\u00ae P20 Hot Work Tool Steel\n      \n      \u00a0(discontinued **)",
        "composition": "C0.37Cr2.0Fe94.73Mn1.4Mo0.2Ni1.0Si0.3S0.01",
        "Density": 7.75,
        "Hardness, Brinell": 290.0,
        "Tensile Strength, Ultimate": 896.0,
        "Tensile Strength, Yield": 896.0,
        "Modulus of Elasticity": 200.0,
        "Compressive Yield Strength": 850.0,
        "Charpy Impact": 40.7,
        "CTE, linear": 12.6,
        "Specific Heat Capacity": 0.46,
        "Thermal Conductivity": 30.0
    },
    {
        "name": "AISI 5140H Steel, annealed 830\u00b0C",
        "composition": "C0.44Cr1.0Fe98.28Mn1.0P0.035Si0.3S0.04",
        "Density": 7.85,
        "Hardness, Brinell": 167.0,
        "Hardness, Knoop": 188.0,
        "Hardness, Rockwell B": 85.0,
        "Hardness, Vickers": 175.0,
        "Tensile Strength, Ultimate": 570.0,
        "Tensile Strength, Yield": 295.0,
        "Elongation at Break": 28.6,
        "Modulus of Elasticity": 205.0,
        "Bulk Modulus": 160.0,
        "Poissons Ratio": 0.29,
        "Machinability": 65.0,
        "Shear Modulus": 80.0,
        "Izod Impact": 41.0,
        "Electrical Resistivity": 7.85e-05,
        "CTE, linear": 14.9,
        "Specific Heat Capacity": 0.519,
        "Thermal Conductivity": 44.6
    },
    {
        "name": "AISI 5155 Steel",
        "composition": "C0.59Cr0.9Fe97.94Mn0.9P0.035Si0.3S0.04",
        "Density": 7.85,
        "Hardness, Brinell": 183.0,
        "Hardness, Knoop": 232.0,
        "Hardness, Rockwell B": 94.0,
        "Hardness, Rockwell C": 15.0,
        "Hardness, Vickers": 220.0,
        "Modulus of Elasticity": 205.0,
        "Bulk Modulus": 160.0,
        "Poissons Ratio": 0.29,
        "Machinability": 55.0,
        "Shear Modulus": 80.0,
        "Electrical Resistivity": 2.19e-05,
        "Specific Heat Capacity": 0.475,
        "Thermal Conductivity": 46.6
    },
    {
        "name": "AISI 8630 Steel, quenched 855\u00b0C (1570\u00b0F), 425\u00b0C (800\u00b0F) temper",
