Repository: KylinGuo/HEA

File: data.json (part 12 of 70)
[
        "composition": "C0.33Cr0.6Fe98.02Mn0.95Mo0.25Ni0.75P0.035Si0.3S0.04",
        "Density": 7.85,
        "Hardness, Knoop": 414.0,
        "Hardness, Rockwell C": 41.0,
        "Hardness, Vickers": 399.0,
        "Modulus of Elasticity": 205.0,
        "Bulk Modulus": 160.0,
        "Poissons Ratio": 0.29,
        "Machinability": 70.0,
        "Shear Modulus": 80.0,
        "Charpy Impact": 42.0,
        "Electrical Resistivity": 2.34e-05,
        "CTE, linear": 14.0,
        "Specific Heat Capacity": 0.475,
        "Thermal Conductivity": 46.6
    },
    {
        "name": "Sandvik Kanthal SW 230 Spray Wire",
        "composition": "C0.1Cr21.0Fe61.6Mn1.0Ni37.0Si2.5",
        "Density": 7.9,
        "Porosity": 2.0,
        "Hardness, Vickers": 160.0,
        "Tensile Strength, Ultimate": 950.0,
        "Tensile Strength, Yield": 860.0,
        "Elongation at Break": 6.0,
        "Electrical Resistivity": 0.000104,
        "Melting Point": 1390.0,
        "Deposition efficiency, %": 60.0,
        "Oxides, %": 10.0,
        "Surface Roughness, microns": 10.0
    },
    {
        "name": "AISI E9310 Steel, normalized, machined to 13.7 mm rounds, pseudocarburized, 150\u00b0C (300\u00b0F) temper",
        "composition": "C0.13Cr1.4Fe95.19Mn0.65Mo0.15Ni3.5P0.025Si0.35S0.025",
        "Density": 7.85,
        "Hardness, Brinell": 375.0,
        "Hardness, Knoop": 405.0,
        "Hardness, Rockwell B": 100.0,
        "Hardness, Rockwell C": 41.0,
        "Hardness, Vickers": 397.0,
        "Tensile Strength, Ultimate": 1289.0,
        "Tensile Strength, Yield": 1117.0,
        "Elongation at Break": 15.0,
        "Modulus of Elasticity": 200.0,
        "Bulk Modulus": 160.0,
        "Poissons Ratio": 0.29,
        "Machinability": 50.0,
        "Shear Modulus": 80.0,
        "Electrical Resistivity": 1.74e-05,
        "CTE, linear": 14.7,
        "Specific Heat Capacity": 0.472,
        "Thermal Conductivity": 51.9
    },
    {
        "name": "AISI 4145 Steel",
        "composition": "C0.48Cr1.1Fe97.72Mn1.0Mo0.25P0.035Si0.3S0.04",
        "Density": 7.85,
        "Hardness, Brinell": 208.0,
        "Hardness, Knoop": 230.0,
        "Hardness, Rockwell B": 94.0,
        "Hardness, Rockwell C": 15.0,
        "Hardness, Vickers": 218.0,
        "Modulus of Elasticity": 205.0,
        "Bulk Modulus": 160.0,
        "Poissons Ratio": 0.29,
        "Machinability": 60.0,
        "Shear Modulus": 80.0,
        "Electrical Resistivity": 2.63e-05,
        "Specific Heat Capacity": 0.473,
        "Thermal Conductivity": 42.6
    },
    {
        "name": "AISI 4140 Steel, normalized at 870\u00b0C (1600\u00b0F), reheated to 845\u00b0C (1550\u00b0F), oil quenched, 260\u00b0C (500\u00b0F) temper, 25 mm (1 in.) round",
        "composition": "C0.43Cr1.1Fe97.77Mn1.0Mo0.25P0.035Si0.3S0.04",
        "Density": 7.85,
        "Hardness, Brinell": 534.0,
        "Hardness, Knoop": 570.0,
        "Hardness, Rockwell C": 53.0,
        "Hardness, Vickers": 567.0,
        "Tensile Strength, Ultimate": 1860.0,
        "Tensile Strength, Yield": 1655.0,
        "Elongation at Break": 11.0,
        "Reduction of Area": 44.0,
        "Modulus of Elasticity": 205.0,
        "Bulk Modulus": 160.0,
        "Poissons Ratio": 0.29,
        "Machinability": 65.0,
        "Shear Modulus": 80.0,
        "Izod Impact": 11.0,
        "Electrical Resistivity": 6.46e-05,
        "CTE, linear": 14.6,
        "Specific Heat Capacity": 0.561,
        "Thermal Conductivity": 42.6
    },
    {
        "name": "AISI 1139 Steel Composition Spec (UNS G11390)",
        "composition": "C0.43Fe98.17Mn1.65P0.04S0.2"
    },
    {
        "name": "Bethlehem Steel ASTM A36, 3/16 to 3/4 in. thick, as-rolled steel plate\n      \n      \u00a0(discontinued **)",
        "composition": "C0.25Cu0.02Fe99.24P0.04Si0.4S0.05",
        "Density": 7.8,
        "Hardness, Brinell": 119.0,
        "Hardness, Rockwell B": 67.0,
        "Tensile Strength at Break": 400.0,
        "Tensile Strength, Yield": 248.0,
        "Elongation at Break": 21.0,
        "Bend Radius, Minimum": 3.0
    },
    {
        "name": "PSM Industries PM Krupp 316L Stainless Steel",
        "composition": "C0.03Cr18.0Fe72.0Mn2.0Mo3.0Ni14.0N0.1P0.045Si1.0S0.03"
    },
    {
        "name": "ASTM A204 Low Alloy Steel, Grade B\n      \n      \u00a0(discontinued **)",
        "composition": "C0.27Fe97.955Mn0.9Mo0.6P0.035Si0.4S0.04",
        "Density": 7.8,
        "Tensile Strength, Ultimate": 485.0,
        "Tensile Strength, Yield": 275.0,
        "Elongation at Break": 21.0,
        "Modulus of Elasticity": 200.0,
        "Bulk Modulus": 160.0,
        "Poissons Ratio": 0.29,
        "Shear Modulus": 80.0,
        "Electrical Resistivity": 1.7e-05,
        "CTE, linear": 12.0,
        "Specific Heat Capacity": 0.47,
        "Thermal Conductivity": 52.0
    },
    {
        "name": "AISI Type A6 Tool Steel",
        "composition": "C0.75Cr1.05Fe94.0Mn2.15Mo1.05P0.03Si0.5S0.03",
        "Density": 8.03,
        "Hardness, Rockwell C": 61.0,
        "Modulus of Elasticity": 200.0,
        "Bulk Modulus": 160.0,
        "Poissons Ratio": 0.3,
        "Machinability": 65.0,
        "Shear Modulus": 77.0,
        "CTE, linear": 14.7,
        "Processing Temperature": 150.0,
        "Annealing Temperature": 730.0
    },
    {
        "name": "AISI 302 Cast Stainless Steel, UNS J92501",
        "composition": "C0.15Cr19.0Fe67.0Mn2.0Ni10.0P0.04Si1.0S0.03"
    },
    {
        "name": "414 Stainless Steel, soft tempered wire 6.4 mm diameter",
        "composition": "C0.15Cr12.5Fe83.0Mn1.0Ni1.88P0.04Si1.0S0.03",
        "Density": 7.8,
        "Hardness, Brinell": 284.0,
        "Hardness, Knoop": 303.0,
        "Hardness, Rockwell C": 29.0,
        "Hardness, Vickers": 294.0,
        "Tensile Strength, Ultimate": 930.0,
        "Tensile Strength, Yield": 795.0,
        "Elongation at Break": 10.0,
        "Tensile Modulus": 200.0,
        "Izod Impact": 70.0,
        "Electrical Resistivity": 7e-05,
        "CTE, linear": 12.4,
        "Specific Heat Capacity": 0.46,
        "Thermal Conductivity": 28.7,
        "Melting Point": 1425.0,
        "Solidus": 1425.0,
        "Liquidus": 1480.0
    },
    {
        "name": "Latrobe Lescalloy\u00ae HP 9-4-30 VAC-ARC ; 5.75 in RCS Billet Size High Strength Alloy Steel",
        "composition": "C0.3Cr1.0Co4.5Fe85.2Mn0.3Mo1.0Ni7.5Si0.1V0.1",
        "Density": 7.75,
        "Hardness, Rockwell C": 52.0,
        "Tensile Strength, Ultimate": 1590.0,
        "Tensile Strength, Yield": 1310.0,
        "Elongation at Break": 15.0,
        "Reduction of Area": 51.7,
        "Fracture Toughness": 143.0,
        "Charpy Impact": 27.0,
        "CTE, linear": 11.3
    },
    {
        "name": "AISI 1141 Steel, oil quenched from 815\u00b0C, 595\u00b0C (1100\u00b0F) temper, 50 mm (2 in.) round",
        "composition": "C0.45Fe98.2Mn1.65P0.04S0.13",
        "Density": 7.87,
        "Hardness, Brinell": 201.0,
        "Hardness, Knoop": 223.0,
        "Hardness, Rockwell B": 93.0,
        "Hardness, Rockwell C": 13.0,
        "Hardness, Vickers": 211.0,
        "Tensile Strength, Ultimate": 696.0,
        "Tensile Strength, Yield": 475.0,
        "Elongation at Break": 24.0,
        "Reduction of Area": 62.5,
        "Modulus of Elasticity": 200.0,
        "Bulk Modulus": 160.0,
        "Poissons Ratio": 0.29,
        "Shear Modulus": 80.0,
        "Izod Impact": 53.0,
        "Electrical Resistivity": 1.7e-05,
        "CTE, linear": 13.9,
        "Specific Heat Capacity": 0.472,
        "Thermal Conductivity": 51.9
    },
    {
        "name": "AISI 1117 Steel, hot rolled, 19-32 mm (0.75-1.25 in) round",
        "composition": "C0.2Fe98.78Mn1.3P0.04S0.13",
        "Density": 7.87,
        "Hardness, Brinell": 116.0,
        "Hardness, Knoop": 135.0,
        "Hardness, Rockwell B": 66.0,
        "Hardness, Vickers": 120.0,
        "Tensile Strength, Ultimate": 400.0,
        "Tensile Strength, Yield": 220.0,
        "Elongation at Break": 25.0,
        "Reduction of Area": 50.0,
        "Modulus of Elasticity": 200.0,
        "Bulk Modulus": 160.0,
        "Poissons Ratio": 0.29,
        "Shear Modulus": 80.0,
        "Izod Impact": 94.0,
        "Electrical Resistivity": 1.74e-05,
        "CTE, linear": 13.9,
        "Specific Heat Capacity": 0.481,
        "Thermal Conductivity": 51.9
    },
    {
        "name": "Bethlehem Steel ASTM A678 Grade C >1-1/2 to 2 in. thick, steel plate\n      \n      \u00a0(discontinued **)",
        "composition": "C0.22Cu0.2Fe97.445Mn1.6P0.035Si0.5",
        "Density": 7.8,
        "Hardness, Brinell": 172.0,
        "Hardness, Rockwell B": 81.0,
        "Tensile Strength at Break": 586.0,
        "Tensile Strength, Yield": 448.0,
        "Elongation at Break": 17.0,
        "Bend Radius, Minimum": 3.0
    },
    {
        "name": "Latrobe LSS\u2122 2714T Hot Work Tool Steel (DIN 1.2714 mod)",
        "composition": "C0.5Cr1.3Fe94.85Mn0.85Mo0.5Ni1.65Si0.25V0.1",
        "Density": 7.78,
        "Hardness, Rockwell C": 59.0,
        "Machinability": 75.0,
        "CTE, linear": 14.2,
        "Thermal Conductivity": 38.0,
        "Processing Temperature": 732.0
    },
    {
        "name": "434 Stainless Steel annealed strip",
        "composition": "C0.12Cr16.0Fe81.0Mn1.0Mo1.0P0.04Si1.0S0.03",
        "Density": 7.8,
        "Hardness, Rockwell B": 85.0,
        "Tensile Strength, Ultimate": 517.0,
        "Tensile Strength, Yield": 345.0,
        "Elongation at Break": 25.0,
        "Modulus of Elasticity": 200.0,
        "Electrical Resistivity": 6e-05,
        "Magnetic Permeability": 600.0,
        "CTE, linear": 12.4,
        "Specific Heat Capacity": 0.46,
        "Thermal Conductivity": 26.3,
        "Melting Point": 1425.0,
        "Solidus": 1425.0,
        "Liquidus": 1510.0
    },
    {
        "name": "AISI 4130 Steel, water quenched 855\u00b0C (1570\u00b0F), 480\u00b0C (900\u00b0F) temper, 13 mm (0.5 in.) round",
        "composition": "C0.33Cr1.1Fe98.22Mn0.6Mo0.25P0.035Si0.3S0.04",
        "Density": 7.85,
        "Hardness, Brinell": 331.0,
        "Hardness, Knoop": 359.0,
        "Hardness, Rockwell B": 99.0,
        "Hardness, Rockwell C": 36.0,
        "Hardness, Vickers": 350.0,
        "Tensile Strength, Ultimate": 1145.0,
        "Tensile Strength, Yield": 1110.0,
        "Elongation at Break": 16.4,
        "Reduction of Area": 61.0,
        "Modulus of Elasticity": 205.0,
        "Bulk Modulus": 160.0,
        "Poissons Ratio": 0.29,
        "Machinability": 70.0,
        "Shear Modulus": 80.0,
        "Electrical Resistivity": 0.0001222,
        "Specific Heat Capacity": 0.837,
        "Thermal Conductivity": 42.7
    },
    {
        "name": "ATI Allegheny Ludlum Grade 9 Titanium (UNS R56320)",
        "composition": "Al3.0C0.05H0.015Fe0.13N0.01O0.1Ti94.5V2.5",
        "Density": 4.59,
        "Hardness, Rockwell C": 25.0,
        "Tensile Strength, Ultimate": 760.0,
        "Tensile Strength, Yield": 655.0,
        "Elongation at Break": 15.0
    },
    {
        "name": "Cast Stainless Steel CF8M, ACI",
        "composition": "C0.08Cr21.0Fe71.0Mn1.5Mo3.0Ni12.0P0.04Si2.0S0.04"
    },
    {
        "name": "AISI 4150 Steel, normalized 870\u00b0C (1600\u00b0F)",
        "composition": "C0.53Cr1.1Fe97.67Mn1.0Mo0.25P0.035Si0.3S0.04",
        "Density": 7.85,
        "Hardness, Brinell": 321.0,
        "Hardness, Knoop": 348.0,
        "Hardness, Rockwell B": 99.0,
        "Hardness, Rockwell C": 35.0,
        "Hardness, Vickers": 339.0,
        "Tensile Strength, Ultimate": 1160.0,
        "Tensile Strength, Yield": 740.0,
        "Elongation at Break": 11.7,
        "Reduction of Area": 31.0,
        "Modulus of Elasticity": 205.0,
        "Bulk Modulus": 160.0,
        "Poissons Ratio": 0.29,
        "Machinability": 55.0,
        "Shear Modulus": 80.0,
        "Electrical Resistivity": 2.45e-05,
        "Specific Heat Capacity": 0.475,
        "Thermal Conductivity": 44.5
    },
    {
        "name": "Cast Stainless Steel 440C, AMS 5352C",
        "composition": "C1.2Cr18.0Cu0.075Fe77.0Mn1.0Mo0.75Ni0.75P0.04Si1.0S0.03",
        "Hardness, Rockwell C": 30.0
    },
    {
        "name": "AISI 9255 Steel, oil quenched from 885\u00b0C (1625\u00b0F), 595\u00b0C (1100\u00b0F) temper, 25 mm (1 in.) round",
        "composition": "C0.59Fe96.99Mn0.95P0.035Si2.2S0.04",
        "Density": 7.85,
        "Hardness, Brinell": 293.0,
        "Hardness, Knoop": 319.0,
        "Hardness, Rockwell B": 99.0,
        "Hardness, Rockwell C": 31.0,
        "Hardness, Vickers": 309.0,
        "Tensile Strength, Ultimate": 1035.0,
        "Tensile Strength, Yield": 814.0,
        "Elongation at Break": 19.2,
        "Modulus of Elasticity": 200.0,
        "Bulk Modulus": 160.0,
        "Poissons Ratio": 0.29,
        "Machinability": 40.0,
        "Shear Modulus": 80.0,
        "Electrical Resistivity": 1.74e-05,
        "CTE, linear": 14.7,
        "Specific Heat Capacity": 0.472,
        "Thermal Conductivity": 51.9
    },
    {
        "name": "Titanium Ti-6Al-2Sn-4Zr-6Mo (Ti-6-2-4-6) Annealed",
        "composition": "Al6.0C0.04Fe0.15Mo6.0N0.04O0.12Sn2.0Ti82.0Zr4.0",
        "Density": 4.65,
        "Hardness, Brinell": 342.0,
        "Hardness, Knoop": 373.0,
        "Hardness, Rockwell C": 37.0,
        "Hardness, Vickers": 358.0,
        "Tensile Strength, Ultimate": 1110.0,
        "Tensile Strength, Yield": 1020.0,
        "Elongation at Break": 15.0,
        "Tensile Modulus": 114.0,
        "Poissons Ratio": 0.33,
        "Fatigue Strength": 620.0,
        "Fracture Toughness": 26.0,
        "Shear Modulus": 42.9,
        "Electrical Resistivity": 0.00019,
        "CTE, linear": 10.4,
        "Specific Heat Capacity": 0.5,
        "Thermal Conductivity": 13.5,
        "Melting Point": 1595.0,
        "Solidus": 1595.0,
        "Liquidus": 1675.0,
        "Beta Transus": 935.0
    },
    {
        "name": "Cast Stainless Steel CG12, UNS J93001",
        "composition": "C0.12Cr23.0Fe70.0Mn1.5Ni13.0P0.04Si2.0S0.04"
    },
    {
        "name": "ATI Wah Chang 425\u2122 Titanium Alloy, Tubular Extruded, Mill Annealed",
        "composition": "Al4.0Fe1.5O20.25Ti91.75V2.5",
        "Density": 4.48,
        "Hardness, Rockwell C": 32.0,
        "Tensile Strength, Ultimate": 951.0,
        "Tensile Strength, Yield": 862.0,
        "Elongation at Break": 16.0,
        "Electrical Resistivity": 0.000154,
        "Melting Point": 1600.0,
        "Solidus": 1600.0,
        "Liquidus": 1650.0,
        "Beta Transus": 957.0
    },
    {
        "name": "AISI 1023 Steel, cold drawn, 19-32 mm (0.75-1.25 in) round",
        "composition": "C0.25Fe99.51Mn0.6P0.04S0.05",
        "Density": 7.858,
        "Hardness, Brinell": 121.0,
        "Hardness, Knoop": 140.0,
        "Hardness, Rockwell B": 68.0,
        "Hardness, Vickers": 126.0,
        "Tensile Strength, Ultimate": 425.0,
        "Tensile Strength, Yield": 360.0,
        "Elongation at Break": 15.0,
        "Reduction of Area": 40.0,
        "Modulus of Elasticity": 205.0,
        "Bulk Modulus": 160.0,
        "Poissons Ratio": 0.29,
        "Machinability": 65.0,
        "Shear Modulus": 80.0,
        "Electrical Resistivity": 0.0001167,
        "CTE, linear": 14.4,
        "Specific Heat Capacity": 0.486,
        "Thermal Conductivity": 51.9
    },
    {
        "name": "AISI 51B60 Steel, oil quenched from 830\u00b0C (1525\u00b0F), 650\u00b0C (1200\u00b0F) temper, 50 mm (2 in.) round",
        "composition": "B0.003C0.64Cr0.9Fe97.8395Mn1.0P0.035Si0.3S0.04",
        "Density": 7.85,
        "Hardness, Brinell": 248.0,
        "Hardness, Knoop": 272.0,
        "Hardness, Rockwell B": 98.0,
        "Hardness, Rockwell C": 23.0,
        "Hardness, Vickers": 261.0,
        "Tensile Strength, Ultimate": 779.0,
        "Tensile Strength, Yield": 580.0,
        "Elongation at Break": 21.8,
        "Modulus of Elasticity": 205.0,
        "Bulk Modulus": 160.0,
        "Poissons Ratio": 0.29,
        "Machinability": 55.0,
        "Shear Modulus": 80.0,
        "Electrical Resistivity": 2.19e-05,
        "Specific Heat Capacity": 0.475,
        "Thermal Conductivity": 46.6
    },
    {
        "name": "ATI Allvac\u00ae Grade 12 UNS R53400 Titanium Alloy",
        "composition": "C0.08H0.015Fe0.3Mo0.4Ni0.9N0.03O0.25Ti99.0",
        "Density": 4.51,
        "Hardness, Rockwell B": 95.0,
        "Tensile Strength, Ultimate": 483.0,
        "Tensile Strength, Yield": 345.0,
        "Elongation at Break": 20.0,
        "Reduction of Area": 25.0
    },
    {
        "name": "AISI 8630H Steel, normalized, 25 mm (1 in.) round",
        "composition": "C0.33Cr0.65Fe98.08Mn0.95Mo0.25Ni0.75P0.035Si0.3S0.04",
        "Density": 7.85,
        "Hardness, Brinell": 187.0,
        "Hardness, Knoop": 209.0,
        "Hardness, Rockwell B": 90.0,
        "Hardness, Vickers": 196.0,
        "Tensile Strength, Ultimate": 650.0,
        "Tensile Strength, Yield": 425.0,
        "Elongation at Break": 23.5,
        "Modulus of Elasticity": 205.0,
        "Bulk Modulus": 160.0,
        "Poissons Ratio": 0.29,
        "Machinability": 70.0,
        "Shear Modulus": 80.0,
        "Izod Impact": 95.0,
        "Electrical Resistivity": 2.34e-05,
        "CTE, linear": 14.0,
        "Specific Heat Capacity": 0.475,
        "Thermal Conductivity": 46.6
    },
    {
        "name": "Schmolz + Bickenbach Thermodur\u00ae 2714 Extra Fine Structure - Hot Work Die Steel",
        "composition": "C0.56Cr1.1Fe96.04Mo0.5Ni1.7V0.1",
        "Density": 7.78,
        "Hardness, Rockwell C": 47.0,
        "Tensile Strength": 1410.0,
        "Tensile Strength, Yield": 1370.0,
        "Elongation at Yield": 16.0,
        "Reduction of Area": 85.0,
        "CTE, linear": 13.5,
        "Thermal Conductivity": 37.5,
        "Annealing Temperature": 760.0
    },
    {
        "name": "AISI 1050 Steel, cold drawn, high temperature, stress relieved, 50-75 mm (2-3 in) round",
        "composition": "C0.55Fe98.92Mn0.9P0.04S0.05",
        "Density": 7.87,
        "Hardness, Brinell": 163.0,
        "Hardness, Knoop": 184.0,
        "Hardness, Rockwell B": 84.0,
        "Hardness, Vickers": 170.0,
        "Tensile Strength, Ultimate": 550.0,
        "Tensile Strength, Yield": 450.0,
        "Elongation at Break": 12.0,
        "Reduction of Area": 35.0,
        "Modulus of Elasticity": 200.0,
        "Bulk Modulus": 160.0,
        "Poissons Ratio": 0.29,
        "Shear Modulus": 80.0,
        "Izod Impact": 31.0,
        "Electrical Resistivity": 3e-05,
        "CTE, linear": 13.9,
        "Specific Heat Capacity": 0.486,
        "Thermal Conductivity": 51.9
    },
    {
        "name": "ATI Allegheny Ludlum AL 409 Cb\u2122 Brazeable Ferritic Stainless Steel, 16.4% Cold Work",
        "composition": "Al0.01C0.015Cr12.3Fe86.0Mn0.35Mo0.04Ni0.25Nb0.45N0.015P0.025Si0.35S0.005Ti0.005",
        "Density": 7.76,
        "Hardness, Rockwell B": 93.0,
        "Tensile Strength, Ultimate": 591.0,
        "Tensile Strength, Yield": 577.0,
        "Elongation at Break": 4.5,
        "Modulus of Elasticity": 200.0,
        "Electrical Resistivity": 6e-05,
        "CTE, linear": 11.88,
        "Specific Heat Capacity": 0.477,
        "Thermal Conductivity": 25.0
    },
    {
        "name": "ASTM A633 HSLA Steel Grade E, Thickness < 100 mm (4 in.)",
        "composition": "C0.22Fe98.6Mn1.5Nb0.05N0.03P0.04Si0.5S0.05V0.11",
        "Density": 7.75,
        "Tensile Strength at Break": 552.0,
        "Tensile Strength, Yield": 414.0,
        "Elongation at Break": 23.0,
        "Modulus of Elasticity": 205.0,
        "Poissons Ratio": 0.28,
        "Shear Modulus": 80.0
    },
    {
        "name": "AISI Type P20 Mold Steel (UNS T51620)",
        "composition": "C0.4Cr2.0Fe97.0Mn1.0Mo0.55P0.03Si0.8S0.03",
        "Density": 7.85,
        "Hardness, Brinell": 300.0,
        "Hardness, Rockwell C": 30.0,
        "Tensile Strength, Ultimate": 965.0,
        "Tensile Strength, Yield": 827.0,
        "Elongation at Break": 20.0,
        "Modulus of Elasticity": 205.0,
        "Compressive Strength": 862.0,
        "Charpy Impact": 27.1,
        "CTE, linear": 12.8,
        "Thermal Conductivity": 29.0
    },
    {
        "name": "Carpenter Custom 450\u00ae Stainless Steel, Condition H950 (Age Hardened 510\u00b0C)",
        "composition": "C0.05Cr16.0Cu1.75Fe75.0Mn1.0Mo1.0Ni7.0P0.03Si1.0S0.03",
        "Density": 7.76,
        "Hardness, Brinell": 384.0,
        "Hardness, Knoop": 420.0,
        "Hardness, Rockwell C": 41.5,
        "Hardness, Vickers": 402.0,
        "Tensile Strength, Ultimate": 1048.0,
        "Tensile Strength, Yield": 965.0,
        "Elongation at Break": 27.0,
        "Reduction of Area": 49.0,
        "Modulus of Elasticity": 200.0,
        "Notched Tensile Strength": 1986.0,
        "Poissons Ratio": 0.29,
        "Shear Modulus": 77.5,
        "Charpy Impact": 91.0,
        "Electrical Resistivity": 8.46e-05,
        "CTE, linear": 11.75,
        "Specific Heat Capacity": 0.477,
        "Thermal Conductivity": 24.4
    },
    {
        "name": "Latrobe Graph-Mo\u00ae Cold Work Tool Steel (ASTM O6)",
        "composition": "C1.45Fe96.4Mn1.0Mo0.25Si0.9",
        "Specific Gravity": 7.7,
        "Density": 7.7,
        "Hardness, Rockwell C": 65.5,
        "Modulus of Elasticity": 207.0,
        "Machinability": 130.0,
        "Izod Impact Unnotched": 129.0,
        "CTE, linear": 12.94
    },
    {
        "name": "AISI 5160H Steel, oil quenched from 830\u00b0C (1525\u00b0F), 650\u00b0C (1200\u00b0F) temper, 13 mm (0.5 in.) round",
        "composition": "C0.65Cr1.0Fe98.05Mn1.1P0.035Si0.3S0.04",
        "Density": 7.85,
        "Hardness, Brinell": 269.0,
        "Hardness, Knoop": 294.0,
        "Hardness, Rockwell B": 99.0,
        "Hardness, Rockwell C": 27.0,
        "Hardness, Vickers": 284.0,
        "Tensile Strength, Ultimate": 917.0,
        "Tensile Strength, Yield": 793.0,
        "Elongation at Break": 19.8,
        "Modulus of Elasticity": 205.0,
        "Bulk Modulus": 160.0,
        "Poissons Ratio": 0.29,
        "Machinability": 55.0,
        "Shear Modulus": 80.0,
        "Electrical Resistivity": 2.19e-05,
        "Specific Heat Capacity": 0.475,
        "Thermal Conductivity": 46.6
    },
    {
        "name": "AISI 1017 Steel, cold drawn",
        "composition": "C0.2Fe99.56Mn0.6P0.04S0.05",
        "Density": 7.87,
        "Hardness, Brinell": 116.0,
        "Hardness, Knoop": 135.0,
        "Hardness, Rockwell B": 66.0,
        "Hardness, Vickers": 120.0,
        "Tensile Strength, Ultimate": 405.0,
        "Tensile Strength, Yield": 340.0,
        "Elongation at Break": 18.0,
        "Reduction of Area": 40.0,
        "Modulus of Elasticity": 205.0,
        "Bulk Modulus": 160.0,
        "Poissons Ratio": 0.29,
        "Machinability": 65.0,
        "Shear Modulus": 80.0,
        "Electrical Resistivity": 1.59e-05,
        "Specific Heat Capacity": 0.481,
        "Thermal Conductivity": 51.9
    },
    {
        "name": "Sandvik Kanthal SW 030 Spray Wire",
        "composition": "Al5.2C0.08Cr23.5Fe70.02Mn0.5Si0.7",
        "Density": 7.25,
        "Porosity": 1.0,
        "Hardness, Vickers": 160.0,
        "Tensile Strength, Ultimate": 840.0,
        "Tensile Strength, Yield": 720.0,
        "Elongation at Break": 6.0,
        "Modulus of Elasticity": 220.0,
        "Electrical Resistivity": 0.000135,
        "Curie Temperature": 600.0,
        "Melting Point": 1500.0,
        "Deposition efficiency, %": 65.0,
        "Oxides, %": 5.0,
        "Surface Roughness, microns": 12.0
    },
    {
        "name": "AISI 1213 Steel, cold drawn, 19-38 mm round",
        "composition": "C0.13Fe98.99Mn1.0P0.12S0.33",
        "Density": 7.87,
        "Hardness, Brinell": 167.0,
        "Hardness, Knoop": 188.0,
        "Hardness, Rockwell B": 85.0,
        "Hardness, Vickers": 175.0,
        "Tensile Strength, Ultimate": 540.0,
        "Tensile Strength, Yield": 415.0,
        "Elongation at Break": 10.0,
        "Reduction of Area": 35.0,
        "Modulus of Elasticity": 200.0,
        "Bulk Modulus": 160.0,
        "Poissons Ratio": 0.29,
        "Machinability": 135.0,
        "Shear Modulus": 80.0,
        "Electrical Resistivity": 1.74e-05,
        "CTE, linear": 13.9,
        "Specific Heat Capacity": 0.472,
        "Thermal Conductivity": 51.9
    },
    {
        "name": "ASTM A588 HSLA Steel Grade A, Thickness 125 to 200 mm (5-8 in.)",
        "composition": "C0.19Cr0.65Cu0.4Fe98.2Mn1.25P0.04Si0.3S0.05V0.1",
        "Density": 7.75,
        "Tensile Strength at Break": 434.0,
        "Tensile Strength, Yield": 290.0,
        "Elongation at Break": 21.0,
        "Modulus of Elasticity": 205.0,
        "Poissons Ratio": 0.28,
        "Shear Modulus": 80.0
    },
    {
        "name": "ATI Allegheny Ludlum Martensitic Stainless Steel Type 420, Hardened + 482\u00b0C Temper",
        "composition": "C0.4Cr14.0Fe86.0Mn1.0Ni0.5P0.04Si1.0S0.03",
        "Density": 7.73,
        "Hardness, Rockwell C": 46.0,
        "Tensile Strength, Ultimate": 1606.0,
        "Tensile Strength, Yield": 1236.0,
        "Modulus of Elasticity": 200.0,
        "Electrical Resistivity": 5.6e-05,
        "CTE, linear": 12.5,
        "Thermal Conductivity": 24.207,
        "Melting Point": 1454.0,
        "Solidus": 1454.0,
        "Liquidus": 1510.0
    },
    {
        "name": "384 Stainless Steel, lightly drafted, as for cold heading wire",
        "composition": "C0.08Cr16.0Fe63.0Mn2.0Ni18.0P0.045Si1.0S0.03",
        "Density": 8.0,
        "Tensile Strength, Ultimate": 540.0,
        "Tensile Strength, Yield": 310.0,
        "Modulus of Elasticity": 193.0,
        "Electrical Resistivity": 7.91e-05,
        "Magnetic Permeability": 1.02,
        "CTE, linear": 18.7,
        "Specific Heat Capacity": 0.5,
        "Thermal Conductivity": 21.5,
        "Melting Point": 1400.0,
        "Solidus": 1400.0,
        "Liquidus": 1455.0
    },
    {
        "name": "Medical Grade Stainless Steel 316LVM",
        "composition": "Cr19.0Fe67.75Mn2.0Mo3.5Ni15.0",
        "Density": 8.0,
        "Hardness, Brinell": 300.0,
        "Tensile Strength at Break": 1300.0,
        "Tensile Strength, Yield": 800.0,
        "Elongation at Break": 45.0,
        "Modulus of Elasticity": 187.5,
        "Poissons Ratio": 0.33,
        "Shear Modulus": 70.3,
        "CTE, linear": 16.5,
        "Specific Heat Capacity": 0.485,
        "Thermal Conductivity": 14.0,
        "Melting Point": 1500.0,
        "Maximum Service Temperature, Air": 300.0,
        "Minimum Service Temperature, Air": 200.0
    },
    {
        "name": "430 Stainless Steel annealed wire 6.4 mm diameter",
        "composition": "C0.12Cr18.0Fe87.0Mn1.0P0.04Si1.0S0.03",
        "Density": 7.8,
        "Hardness, Rockwell B": 82.0,
        "Tensile Strength, Ultimate": 483.0,
        "Tensile Strength, Yield": 276.0,
        "Elongation at Break": 35.0,
        "Modulus of Elasticity": 200.0,
        "Electrical Resistivity": 6e-05,
        "Magnetic Permeability": 600.0,
        "CTE, linear": 12.4,
        "Specific Heat Capacity": 0.46,
        "Thermal Conductivity": 26.3,
        "Melting Point": 1425.0,
        "Solidus": 1425.0,
        "Liquidus": 1510.0,
        "Maximum Service Temperature, Air": 870.0
    },
    {
        "name": "AISI Type W1 Tool Steel, water quenched at 775\u00b0C (1425\u00b0F), tempered 350\u00b0C (660\u00b0F)",
        "composition": "C1.5Cr0.15Fe99.2Mn0.4Mo0.1P0.025Si0.4S0.025W0.15V0.1",
        "Density": 7.83,
        "Hardness, Brinell": 498.0,
        "Hardness, Knoop": 558.0,
        "Hardness, Rockwell C": 50.0,
        "Hardness, Vickers": 531.0,
        "Tensile Strength, Ultimate": 1680.0,
        "Tensile Strength, Yield": 1500.0,
        "Elongation at Break": 3.5,
        "Modulus of Elasticity": 205.0,
        "Bulk Modulus": 160.0,
        "Poissons Ratio": 0.28,
        "Machinability": 40.0,
        "Shear Modulus": 80.0,
        "Charpy Impact, Unnotched": 86.0,
        "Electrical Resistivity": 3e-05,
        "CTE, linear": 13.8,
        "Specific Heat Capacity": 0.461,
        "Thermal Conductivity": 48.0,
        "Processing Temperature": 175.0,
        "Annealing Temperature": 740.0
    },
    {
        "name": "Ovako 100CrMo7-4 826B Steel, Q/T (bainite)",
        "composition": "C1.05Cr1.95Fe96.26Mn0.8Mo0.5Ni0.25P0.025Si0.35S0.015",
        "Density": 7.8,
        "Hardness, Rockwell C": 59.0,
        "Tensile Strength": 2200.0,
        "Tensile Strength, Yield": 2000.0,
        "Modulus of Elasticity": 210.0,
        "Poissons Ratio": 0.3,
        "Shear Modulus": 80.0,
        "Electrical Resistivity": 2e-06,
        "CTE, linear": 12.0,
        "Specific Heat Capacity": 0.46,
        "Thermal Conductivity": 40.0,
        "Transformation Temperature": 750.0
    },
    {
        "name": "AISI 86B50 Steel, oil quenched 800\u00b0C (1470\u00b0F), 650\u00b0C (1200\u00b0F) temper, round",
        "composition": "B0.003C0.54Cr0.65Fe97.8295Mn1.05Mo0.25Ni0.75P0.035Si0.35S0.045",
        "Density": 7.85,
        "Hardness, Brinell": 293.0,
        "Hardness, Knoop": 319.0,
        "Hardness, Rockwell B": 99.0,
        "Hardness, Rockwell C": 31.0,
        "Hardness, Vickers": 309.0,
        "Tensile Strength, Ultimate": 1020.0,
        "Tensile Strength, Yield": 945.0,
        "Elongation at Break": 22.5,
        "Modulus of Elasticity": 205.0,
        "Bulk Modulus": 160.0,
        "Poissons Ratio": 0.29,
        "Machinability": 60.0,
        "Shear Modulus": 80.0,
        "Electrical Resistivity": 2.34e-05,
        "Specific Heat Capacity": 0.475,
        "Thermal Conductivity": 46.6
    },
    {
        "name": "ASTM A414 Grade A Pressure Vessel Steel, Composition Spec",
        "composition": "C0.15Cu0.2Fe100.0Mn0.9P0.035S0.04"
    },
    {
        "name": "AISI 8620H Steel, double quenched and tempered (150\u00b0C (300\u00b0F)), carburized",
        "composition": "C0.23Cr0.65Fe98.22Mn0.95Mo0.25Ni0.75P0.035Si0.35S0.04",
        "Density": 7.85,
        "Hardness, Brinell": 269.0,
        "Hardness, Knoop": 294.0,
        "Hardness, Rockwell B": 99.0,
        "Hardness, Rockwell C": 64.0,
        "Hardness, Vickers": 284.0,
        "Tensile Strength, Ultimate": 917.0,
        "Tensile Strength, Yield": 572.0,
        "Elongation at Break": 20.0,
        "Reduction of Area": 56.8,
        "Modulus of Elasticity": 205.0,
        "Bulk Modulus": 160.0,
        "Poissons Ratio": 0.29,
        "Machinability": 65.0,
        "Shear Modulus": 80.0,
        "Electrical Resistivity": 2.34e-05,
        "Specific Heat Capacity": 0.475,
        "Thermal Conductivity": 46.6
    },
    {
        "name": "AISI 6150 Steel, oil quenched 845\u00b0C (1550\u00b0F), 650\u00b0C (1200\u00b0F) temper, 13 mm (0.5 in.) round",
        "composition": "C0.53Cr1.1Fe97.72Mn0.9P0.035Si0.3S0.04V0.15",
        "Density": 7.85,
        "Hardness, Brinell": 293.0,
        "Hardness, Knoop": 319.0,
        "Hardness, Rockwell B": 99.0,
        "Hardness, Rockwell C": 31.0,
        "Hardness, Vickers": 309.0,
        "Tensile Strength, Ultimate": 1015.0,
        "Tensile Strength, Yield": 979.0,
        "Elongation at Break": 17.8,
        "Modulus of Elasticity": 205.0,
        "Bulk Modulus": 160.0,
        "Poissons Ratio": 0.29,
        "Machinability": 55.0,
        "Shear Modulus": 80.0,
        "Electrical Resistivity": 2.34e-05,
        "Specific Heat Capacity": 0.475,
        "Thermal Conductivity": 46.6
    },
    {
        "name": "Latrobe Lescalloy\u00ae 300M - HS VAC-ARC High Strength Alloy Steel",
        "composition": "C0.42Cr0.8Fe94.11Mn0.75Mo0.4Ni1.8Si1.65V0.07",
        "Density": 7.83,
        "Hardness, Rockwell C": 59.0,
        "Tensile Strength, Ultimate": 2010.0,
        "Tensile Strength, Yield": 1696.0,
        "Elongation at Break": 10.0,
        "Reduction of Area": 31.0,
        "CTE, linear": 11.34,
        "Specific Heat Capacity": 0.448,
        "Thermal Conductivity": 37.49
    },
    {
        "name": "AISI E4340 Steel, normalized, 50 mm (2 in.) round",
        "composition": "C0.43Cr0.9Fe96.27Mn0.85Mo0.3Ni2.0P0.025Si0.3S0.02",
        "Density": 7.85,
        "Hardness, Brinell": 341.0,
        "Hardness, Knoop": 369.0,
        "Hardness, Rockwell B": 99.0,
        "Hardness, Rockwell C": 37.0,
        "Hardness, Vickers": 361.0,
        "Tensile Strength, Ultimate": 1220.0,
        "Tensile Strength, Yield": 786.0,
        "Elongation at Break": 13.5,
        "Reduction of Area": 37.3,
        "Modulus of Elasticity": 200.0,
        "Bulk Modulus": 159.0,
        "Poissons Ratio": 0.29,
        "Machinability": 50.0,
        "Shear Modulus": 78.0,
        "Electrical Resistivity": 7.97e-05,
        "CTE, linear": 13.7,
        "Specific Heat Capacity": 0.475,
        "Thermal Conductivity": 44.5
    },
    {
        "name": "Deutsche Titan Tikrutan RT 15 Pd Low-Alloyed Titanium\n      \n      \u00a0(discontinued **)",
        "composition": "C0.06H0.013Fe0.2N0.05O0.18Pd0.25Ti99.247",
        "Density": 4.5,
        "Hardness, Brinell": 150.0,
        "Tensile Strength, Ultimate": 390.0,
        "Tensile Strength, Yield": 270.0,
        "Elongation at Break": 22.0,
        "Reduction of Area": 30.0,
        "Modulus of Elasticity": 80.0,
        "Poissons Ratio": 0.38,
        "Shear Modulus": 38.0,
        "Izod Impact": 41.0,
        "Bend Radius, Minimum": 16.0,
        "Electrical Resistivity": 5e-05,
        "CTE, linear": 9.3,
        "Specific Heat Capacity": 0.63,
        "Thermal Conductivity": 22.6,
        "Processing Temperature": 150.0
    },
    {
        "name": "AISI 4620 Steel, normalized, machined to 13.7 mm rounds, pseudocarburized, reheated to 800\u00b0C (1470\u00b0F), quenched and tempered",
        "composition": "C0.22Fe97.38Mn0.65Mo0.3Ni2.0P0.035Si0.35S0.04",
        "Density": 7.85,
        "Hardness, Brinell": 293.0,
        "Hardness, Knoop": 319.0,
        "Hardness, Rockwell B": 99.0,
        "Hardness, Rockwell C": 31.0,
        "Hardness, Vickers": 309.0,
        "Tensile Strength, Ultimate": 958.0,
        "Tensile Strength, Yield": 786.0,
        "Elongation at Break": 16.5,
        "Reduction of Area": 52.0,
        "Modulus of Elasticity": 205.0,
        "Bulk Modulus": 160.0,
        "Poissons Ratio": 0.29,
        "Machinability": 65.0,
        "Shear Modulus": 80.0,
        "Electrical Resistivity": 2.45e-05,
        "Specific Heat Capacity": 0.475,
        "Thermal Conductivity": 44.5
    },
    {
        "name": "Sandvik Osprey 4340 Low Alloy Steel Powder (Grade 95% - 16)",
        "composition": "C0.43Cr0.9Fe95.75Mn0.8Mo0.3Ni2.0Si0.35",
        "Particle Size": 6.7
    },
    {
        "name": "AISI 4320 Steel, quenched 900\u00b0C (1650\u00b0F), 650\u00b0C (1200\u00b0F) temper",
        "composition": "C0.22Cr0.6Fe96.98Mn0.65Mo0.3Ni2.0P0.035Si0.3S0.04",
        "Density": 7.85,
        "Hardness, Knoop": 255.0,
        "Hardness, Rockwell C": 21.0,
        "Hardness, Vickers": 247.0,
        "Modulus of Elasticity": 205.0,
        "Bulk Modulus": 160.0,
        "Poissons Ratio": 0.29,
        "Machinability": 60.0,
        "Shear Modulus": 80.0,
        "Charpy Impact": 122.0,
        "Electrical Resistivity": 2.45e-05,
        "CTE, linear": 11.3,
        "Specific Heat Capacity": 0.475,
        "Thermal Conductivity": 44.5
    },
    {
        "name": "Sandvik Osprey 4140 Low Alloy Steel Powder (Grade 90% - 22)",
        "composition": "C0.43Cr1.1Fe97.3Mn1.0Mo0.25Si0.35",
        "Particle Size": 10.0
    },
    {
        "name": "AISI 8630H Steel, normalized, 100 mm (4 in.) round",
        "composition": "C0.33Cr0.65Fe98.08Mn0.95Mo0.25Ni0.75P0.035Si0.3S0.04",
        "Density": 7.85,
        "Hardness, Brinell": 187.0,
        "Hardness, Knoop": 209.0,
        "Hardness, Rockwell B": 90.0,
        "Hardness, Vickers": 196.0,
        "Tensile Strength, Ultimate": 635.0,
        "Tensile Strength, Yield": 385.0,
        "Elongation at Break": 24.5,
        "Modulus of Elasticity": 205.0,
        "Bulk Modulus": 160.0,
        "Poissons Ratio": 0.29,
        "Machinability": 70.0,
        "Shear Modulus": 80.0,
        "Electrical Resistivity": 2.34e-05,
        "CTE, linear": 14.0,
        "Specific Heat Capacity": 0.475,
        "Thermal Conductivity": 46.6
    },
    {
        "name": "AISI 8650 Steel, normalized, 50 mm (2 in.) round",
        "composition": "C0.53Cr0.6Fe97.67Mn1.0Mo0.25Ni0.7P0.035Si0.3S0.045",
        "Density": 7.85,
        "Hardness, Brinell": 293.0,
        "Hardness, Knoop": 319.0,
        "Hardness, Rockwell B": 99.0,
        "Hardness, Rockwell C": 31.0,
        "Hardness, Vickers": 309.0,
        "Tensile Strength, Ultimate": 993.0,
        "Tensile Strength, Yield": 660.0,
        "Elongation at Break": 15.5,
        "Modulus of Elasticity": 205.0,
        "Bulk Modulus": 160.0,
        "Poissons Ratio": 0.29,
        "Machinability": 60.0,
        "Shear Modulus": 80.0,
        "Electrical Resistivity": 2.34e-05,
        "Specific Heat Capacity": 0.475,
        "Thermal Conductivity": 46.6
    },
    {
        "name": "AISI 5135H Steel",
        "composition": "C0.38Cr1.15Fe98.33Mn0.6P0.035Si0.3S0.04",
        "Density": 7.85,
        "Hardness, Brinell": 179.0,
        "Hardness, Knoop": 220.0,
        "Hardness, Rockwell B": 92.0,
        "Hardness, Rockwell C": 13.0,
        "Hardness, Vickers": 208.0,
        "Modulus of Elasticity": 205.0,
        "Bulk Modulus": 160.0,
        "Poissons Ratio": 0.29,
        "Machinability": 70.0,
        "Shear Modulus": 80.0,
        "Electrical Resistivity": 5.3e-05,
        "Specific Heat Capacity": 0.494,
        "Thermal Conductivity": 46.6
    },
    {
        "name": "316 Stainless Steel, spring tempered wire, 13 mm diam.",
        "composition": "C0.08Cr18.0Fe72.0Mn2.0Mo3.0Ni14.0P0.045Si1.0S0.03",
        "Density": 8.0,
        "Tensile Strength, Ultimate": 1034.0,
        "Modulus of Elasticity": 193.0,
        "Electrical Resistivity": 7.4e-05,
        "CTE, linear": 17.5,
        "Specific Heat Capacity": 0.5,
        "Thermal Conductivity": 16.3,
        "Melting Point": 1370.0,
        "Solidus": 1370.0,
        "Liquidus": 1400.0,
        "Maximum Service Temperature, Air": 925.0
    },
    {
        "name": "ATI Allegheny Ludlum Martensitic Stainless Steel Type 425 Mod, Hardened + 649\u00b0C (1200\u00b0F) Temper",
        "composition": "C0.55Cr14.0Fe85.0Mn1.0Mo1.2Ni0.5P0.04Si1.0S0.03",
        "Density": 7.72,
        "Hardness, Rockwell C": 29.0,
        "Tensile Strength, Ultimate": 936.0,
        "Tensile Strength, Yield": 743.0,
        "Modulus of Elasticity": 200.0,
        "Electrical Resistivity": 6.1e-05,
        "CTE, linear": 12.8,
        "Thermal Conductivity": 24.207,
        "Melting Point": 1472.0,
        "Solidus": 1472.0,
        "Liquidus": 1510.0
    },
    {
        "name": "AISI 1075 Carbon Steel Bar",
        "composition": "C0.8Fe98.9Mn0.7P0.04S0.05",
        "Density": 7.85,
        "Modulus of Elasticity": 200.0,
        "Poissons Ratio": 0.29,
        "Shear Modulus": 78.0,
        "Electrical Resistivity": 1.7e-05,
        "CTE, linear": 12.0,
        "Specific Heat Capacity": 0.47,
        "Thermal Conductivity": 52.0
    },
    {
        "name": "Latrobe LSS\u2122 H14 Tool Steel (ASTM H14)",
        "composition": "C0.4Cr5.25Fe87.0Mn0.25Mo1.35Si1.0W4.75",
        "Specific Gravity": 7.89,
        "Density": 7.89,
        "Hardness, Rockwell C": 56.0,
        "Modulus of Elasticity": 207.0,
        "Machinability": 70.0,
        "Charpy Impact": 17.6,
        "CTE, linear": 13.5,
        "Thermal Conductivity": 25.9,
        "Processing Temperature": 843.0
    },
    {
        "name": "AISI 1030 Steel, water quenched from 870\u00b0C (1600\u00b0F), 595\u00b0C (1100\u00b0F) temper, 13 mm (0.5 in.) round",
        "composition": "C0.34Fe99.13Mn0.9P0.04S0.05",
        "Density": 7.87,
        "Hardness, Brinell": 179.0,
