Repository: KylinGuo/HEA

File: data.json (part 13 of 70)
[
        "Hardness, Knoop": 200.0,
        "Hardness, Rockwell B": 88.0,
        "Hardness, Vickers": 188.0,
        "Tensile Strength, Ultimate": 605.0,
        "Tensile Strength, Yield": 440.0,
        "Elongation at Break": 28.9,
        "Reduction of Area": 69.7,
        "Modulus of Elasticity": 206.0,
        "Bulk Modulus": 163.0,
        "Poissons Ratio": 0.29,
        "Shear Modulus": 80.0,
        "Electrical Resistivity": 1.66e-05,
        "CTE, linear": 11.7,
        "Specific Heat Capacity": 0.486,
        "Thermal Conductivity": 50.7
    },
    {
        "name": "16MnCr5 Alloy Steel",
        "composition": "Al0.1C0.19Cr1.1Co0.1Cu0.3Fe97.9Mn1.3P0.035Si0.4S0.035",
        "Density": 7.85,
        "Tensile Strength, Ultimate": 880.0,
        "Tensile Strength, Yield": 600.0,
        "Elongation at Break": 10.0,
        "Modulus of Elasticity": 200.0,
        "Poissons Ratio": 0.29,
        "CTE, linear": 12.0,
        "Specific Heat Capacity": 0.47,
        "Thermal Conductivity": 52.0
    },
    {
        "name": "AISI Grade 18Ni (300) Maraging Steel, Aged, round bar, tested longitudinal, 16 mm",
        "composition": "Al0.1B0.003C0.03Co9.0Fe67.0Mn0.1Mo4.8Ni18.5P0.01Si0.1S0.01Ti0.6Zr0.01",
        "Density": 8.0,
        "Hardness, Brinell": 549.0,
        "Hardness, Knoop": 611.0,
        "Hardness, Rockwell C": 54.3,
        "Hardness, Vickers": 589.0,
        "Tensile Strength, Ultimate": 2027.0,
        "Tensile Strength, Yield": 2000.0,
        "Elongation at Break": 11.8,
        "Reduction of Area": 56.6,
        "Modulus of Elasticity": 190.0,
        "Bulk Modulus": 160.0,
        "Poissons Ratio": 0.3,
        "Shear Modulus": 73.0,
        "Electrical Resistivity": 1.74e-05,
        "CTE, linear": 10.1,
        "Thermal Conductivity": 27.0
    },
    {
        "name": "AISI Type S14800 Stainless Steel condition SRH950",
        "composition": "Al1.5C0.05Cr15.0Fe73.0Mn1.0Mo3.0Ni8.75P0.015Si1.0S0.01",
        "Density": 7.7,
        "Hardness, Brinell": 459.0,
        "Hardness, Knoop": 504.0,
        "Hardness, Rockwell C": 45.0,
        "Hardness, Vickers": 482.0,
        "Tensile Strength, Ultimate": 1850.0,
        "Tensile Strength, Yield": 1780.0,
        "Elongation at Break": 18.0,
        "Modulus of Elasticity": 200.0,
        "CTE, linear": 11.5
    },
    {
        "name": "AISI 1095 Steel, normalized at 900\u00b0C (1650\u00b0F), air cooled, 13 mm (0.5 in.) round",
        "composition": "C1.03Fe98.8Mn0.5P0.04S0.05",
        "Density": 7.87,
        "Hardness, Brinell": 302.0,
        "Hardness, Knoop": 328.0,
        "Hardness, Rockwell B": 99.0,
        "Hardness, Rockwell C": 32.0,
        "Hardness, Vickers": 319.0,
        "Tensile Strength, Ultimate": 1040.0,
        "Tensile Strength, Yield": 550.0,
        "Elongation at Break": 12.3,
        "Reduction of Area": 27.7,
        "Modulus of Elasticity": 200.0,
        "Bulk Modulus": 160.0,
        "Poissons Ratio": 0.29,
        "Shear Modulus": 80.0,
        "Izod Impact": 5.0,
        "Electrical Resistivity": 1.8e-05,
        "CTE, linear": 14.6,
        "Specific Heat Capacity": 0.461,
        "Thermal Conductivity": 51.9
    },
    {
        "name": "AISI 1110 Steel Composition Spec (UNS G11100)",
        "composition": "C0.13Fe99.54Mn0.6P0.04S0.13"
    },
    {
        "name": "AISI Type 302B Stainless Steel, Cold Finished; wire",
        "composition": "C0.15Cr18.0Fe68.0Mn2.0Ni9.0P0.045Si3.0S0.03",
        "Density": 8.0,
        "Tensile Strength": 620.0,
        "Tensile Strength, Yield": 310.0,
        "Elongation at Break": 30.0,
        "Reduction of Area": 40.0,
        "Tensile Modulus": 195.0,
        "Izod Impact": 108.0,
        "Electrical Resistivity": 7.2e-05,
        "Magnetic Permeability": 1.008,
        "CTE, linear": 20.2,
        "Specific Heat Capacity": 0.5,
        "Thermal Conductivity": 21.6,
        "Melting Point": 1370.0,
        "Solidus": 1370.0,
        "Liquidus": 1400.0
    },
    {
        "name": "AISI 4320H Steel, mock carburized, oil quenched, 150\u00b0C (300\u00b0F) temper, 25 mm round",
        "composition": "C0.23Cr0.65Fe97.18Mn0.7Mo0.3Ni2.0P0.035Si0.3S0.04",
        "Density": 7.85,
        "Hardness, Brinell": 302.0,
        "Hardness, Knoop": 328.0,
        "Hardness, Rockwell B": 99.0,
        "Hardness, Rockwell C": 32.0,
        "Hardness, Vickers": 319.0,
        "Tensile Strength, Ultimate": 1050.0,
        "Tensile Strength, Yield": 738.0,
        "Elongation at Break": 17.0,
        "Reduction of Area": 51.0,
        "Modulus of Elasticity": 205.0,
        "Bulk Modulus": 160.0,
        "Poissons Ratio": 0.29,
        "Machinability": 60.0,
        "Shear Modulus": 80.0,
        "Izod Impact": 60.0,
        "Electrical Resistivity": 2.45e-05,
        "CTE, linear": 11.3,
        "Specific Heat Capacity": 0.475,
        "Thermal Conductivity": 44.5
    },
    {
        "name": "AISI 1340 Steel, oil quenched from 830\u00b0C (1525\u00b0F), 595\u00b0C (1100\u00b0F) temper, 100 mm (4 in.) round",
        "composition": "C0.43Fe97.87Mn1.9P0.035Si0.35S0.04",
        "Density": 7.87,
        "Hardness, Brinell": 217.0,
        "Hardness, Knoop": 240.0,
        "Hardness, Rockwell B": 95.0,
        "Hardness, Rockwell C": 17.0,
        "Hardness, Vickers": 228.0,
        "Tensile Strength, Ultimate": 710.0,
        "Tensile Strength, Yield": 490.0,
        "Elongation at Break": 25.5,
        "Reduction of Area": 64.5,
        "Modulus of Elasticity": 200.0,
        "Bulk Modulus": 160.0,
        "Poissons Ratio": 0.29,
        "Machinability": 50.0,
        "Shear Modulus": 80.0,
        "Electrical Resistivity": 1.74e-05,
        "CTE, linear": 13.9,
        "Specific Heat Capacity": 0.472,
        "Thermal Conductivity": 51.9
    },
    {
        "name": "ASTM A529 Steel",
        "composition": "C0.27Cu0.2Fe98.0Mn1.2P0.04S0.05",
        "Density": 7.8,
        "Tensile Strength, Ultimate": 415.0,
        "Tensile Strength, Yield": 290.0,
        "Elongation at Break": 19.0,
        "Bulk Modulus": 160.0,
        "Shear Modulus": 80.0
    },
    {
        "name": "AISI 1045 Steel, as cold drawn, 32-50 mm (1.25-2 in) round",
        "composition": "C0.5Fe98.98Mn0.9P0.04S0.05",
        "Density": 7.87,
        "Hardness, Brinell": 179.0,
        "Hardness, Knoop": 200.0,
        "Hardness, Rockwell B": 88.0,
        "Hardness, Vickers": 188.0,
        "Tensile Strength, Ultimate": 585.0,
        "Tensile Strength, Yield": 515.0,
        "Elongation at Break": 10.0,
        "Reduction of Area": 30.0,
        "Modulus of Elasticity": 206.0,
        "Bulk Modulus": 163.0,
        "Poissons Ratio": 0.29,
        "Shear Modulus": 80.0,
        "Electrical Resistivity": 2.23e-05,
        "CTE, linear": 14.8,
        "Specific Heat Capacity": 0.486,
        "Thermal Conductivity": 51.9
    },
    {
        "name": "Cast Stainless Steel CF10, UNS J92590",
        "composition": "C0.1Cr20.0Fe74.0Mn2.0Ni11.0P0.04Si0.75S0.03"
    },
    {
        "name": "Titanium Ti-5Al-2Sn-2Zr-4Mo-4Cr (Ti-17) Alpha-Beta Processed",
        "composition": "Al5.0Cr4.0H0.0125Fe0.3Mo4.0N0.04O0.13Sn2.0Ti83.0Zr2.0",
        "Density": 4.65,
        "Hardness, Brinell": 369.0,
        "Hardness, Knoop": 403.0,
        "Hardness, Rockwell C": 40.0,
        "Hardness, Vickers": 386.0,
        "Tensile Strength": 1000.0,
        "Tensile Strength, Ultimate": 1185.0,
        "Tensile Strength, Yield": 1140.0,
        "Elongation at Break": 8.0,
        "Creep Strength": 724.0,
        "Rupture Strength": 910.0,
        "Modulus of Elasticity": 115.0,
        "Notched Tensile Strength": 1480.0,
        "Poissons Ratio": 0.33,
        "Fatigue Strength": 745.0,
        "Fracture Toughness": 35.0,
        "Shear Modulus": 43.2,
        "Electrical Resistivity": 0.00016,
        "CTE, linear": 9.7,
        "Specific Heat Capacity": 0.525,
        "Thermal Conductivity": 7.8,
        "Beta Transus": 890.0
    },
    {
        "name": "ASTM A131 Steel, grade DH36",
        "composition": "C0.18Cr0.25Cu0.35Fe97.6Mn1.6Mo0.08Ni0.4Nb0.05P0.04Si0.5S0.04V0.1",
        "Density": 7.8,
        "Tensile Strength, Ultimate": 490.0,
        "Tensile Strength, Yield": 350.0,
        "Elongation at Break": 22.0,
        "Bulk Modulus": 160.0,
        "Shear Modulus": 80.0,
        "Charpy Impact": 35.0
    },
    {
        "name": "AISI 8740H Steel, normalized 870\u00b0C (1600\u00b0F)",
        "composition": "C0.44Cr0.65Fe97.88Mn1.05Mo0.3Ni0.75P0.035Si0.3S0.04",
        "Density": 7.85,
        "Hardness, Brinell": 269.0,
        "Hardness, Knoop": 294.0,
        "Hardness, Rockwell B": 99.0,
        "Hardness, Rockwell C": 27.0,
        "Hardness, Vickers": 284.0,
        "Tensile Strength, Ultimate": 930.0,
        "Tensile Strength, Yield": 550.0,
        "Elongation at Break": 16.0,
        "Modulus of Elasticity": 205.0,
        "Bulk Modulus": 160.0,
        "Poissons Ratio": 0.29,
        "Machinability": 65.0,
        "Shear Modulus": 80.0,
        "Izod Impact": 18.0,
        "Electrical Resistivity": 2.34e-05,
        "Specific Heat Capacity": 0.475,
        "Thermal Conductivity": 46.6
    },
    {
        "name": "AISI 4620H Steel, mock carburized, 230\u00b0C (450\u00b0F) temper, 50 mm (2 in.) round",
        "composition": "C0.23Fe97.58Mn0.75Mo0.3Ni2.0P0.035Si0.35S0.04",
        "Density": 7.85,
        "Hardness, Brinell": 187.0,
        "Hardness, Knoop": 209.0,
        "Hardness, Rockwell B": 90.0,
        "Hardness, Rockwell C": 10.0,
        "Hardness, Vickers": 196.0,
        "Tensile Strength, Ultimate": 660.0,
        "Tensile Strength, Yield": 425.0,
        "Elongation at Break": 26.8,
        "Reduction of Area": 69.2,
        "Modulus of Elasticity": 205.0,
        "Bulk Modulus": 160.0,
        "Poissons Ratio": 0.29,
        "Machinability": 65.0,
        "Shear Modulus": 80.0,
        "Electrical Resistivity": 2.45e-05,
        "Specific Heat Capacity": 0.475,
        "Thermal Conductivity": 44.5
    },
    {
        "name": "314 Stainless Steel, annealed sheet",
        "composition": "C0.25Cr26.0Fe56.5Mn2.0Ni22.0P0.045Si3.0S0.03",
        "Density": 7.8,
        "Hardness, Rockwell B": 85.0,
        "Tensile Strength, Ultimate": 689.0,
        "Tensile Strength, Yield": 345.0,
        "Elongation at Break": 40.0,
        "Modulus of Elasticity": 200.0,
        "Electrical Resistivity": 7.7e-05,
        "Magnetic Permeability": 1.02,
        "CTE, linear": 17.6,
        "Specific Heat Capacity": 0.5,
        "Thermal Conductivity": 20.9
    },
    {
        "name": "AISI 4620H Steel, single quenched and tempered, carburized, oil quenched, 230\u00b0C (450\u00b0F) temper",
        "composition": "C0.23Fe97.58Mn0.75Mo0.3Ni2.0P0.035Si0.35S0.04",
        "Density": 7.85,
        "Hardness, Brinell": 248.0,
        "Hardness, Knoop": 272.0,
        "Hardness, Rockwell B": 98.0,
        "Hardness, Rockwell C": 59.0,
        "Hardness, Vickers": 261.0,
        "Tensile Strength, Ultimate": 796.3,
        "Tensile Strength, Yield": 557.0,
        "Elongation at Break": 20.5,
        "Reduction of Area": 63.6,
        "Modulus of Elasticity": 205.0,
        "Bulk Modulus": 160.0,
        "Poissons Ratio": 0.29,
        "Machinability": 65.0,
        "Shear Modulus": 80.0,
        "Electrical Resistivity": 2.45e-05,
        "Specific Heat Capacity": 0.475,
        "Thermal Conductivity": 44.5
    },
    {
        "name": "ATI Allegheny Ludlum Martensitic Stainless Steel Type 425 Mod, Hardened + 482\u00b0C Temper",
        "composition": "C0.55Cr14.0Fe85.0Mn1.0Mo1.2Ni0.5P0.04Si1.0S0.03",
        "Density": 7.72,
        "Hardness, Rockwell C": 52.0,
        "Tensile Strength, Ultimate": 1619.0,
        "Tensile Strength, Yield": 1368.0,
        "Modulus of Elasticity": 200.0,
        "Electrical Resistivity": 6.1e-05,
        "CTE, linear": 12.8,
        "Thermal Conductivity": 24.207,
        "Melting Point": 1472.0,
        "Solidus": 1472.0,
        "Liquidus": 1510.0
    },
    {
        "name": "AISI 1074 Steel, hot rolled, (discontinued)\n      \n      \u00a0(discontinued **)",
        "composition": "C0.8Fe98.8Mn0.8P0.04S0.05",
        "Density": 7.87,
        "Hardness, Brinell": 217.0,
        "Hardness, Knoop": 240.0,
        "Hardness, Rockwell B": 95.0,
        "Hardness, Rockwell C": 17.0,
        "Hardness, Vickers": 228.0,
        "Tensile Strength, Ultimate": 724.0,
        "Tensile Strength, Yield": 400.0,
        "Elongation at Break": 12.0,
        "Reduction of Area": 30.0,
        "Modulus of Elasticity": 200.0,
        "Bulk Modulus": 160.0,
        "Poissons Ratio": 0.29,
        "Shear Modulus": 80.0,
        "Electrical Resistivity": 1.74e-05,
        "CTE, linear": 14.0,
        "Specific Heat Capacity": 0.472,
        "Thermal Conductivity": 51.9
    },
    {
        "name": "Crucible Steel CSM\u00ae 6 Tool Steel, AISI A6",
        "composition": "C0.7Cr1.0Fe94.65Mn2.0Mo1.35Si0.3",
        "Density": 7.83,
        "Hardness, Brinell": 217.0,
        "Hardness, Rockwell C": 61.0,
        "Modulus of Elasticity": 207.0,
        "Charpy Impact": 90.8,
        "CTE, linear": 13.9,
        "Thermal Conductivity": 31.1
    },
    {
        "name": "AISI 6150H Steel, normalized, 25 mm (1 in.) round",
        "composition": "C0.54Cr1.2Fe97.88Mn1.0P0.035Si0.3S0.04V0.15",
        "Density": 7.85,
        "Hardness, Brinell": 269.0,
        "Hardness, Knoop": 294.0,
        "Hardness, Rockwell B": 99.0,
        "Hardness, Rockwell C": 27.0,
        "Hardness, Vickers": 284.0,
        "Tensile Strength, Ultimate": 938.0,
        "Tensile Strength, Yield": 615.0,
        "Elongation at Break": 21.8,
        "Modulus of Elasticity": 205.0,
        "Bulk Modulus": 160.0,
        "Poissons Ratio": 0.29,
        "Machinability": 55.0,
        "Shear Modulus": 80.0,
        "Izod Impact": 35.0,
        "Electrical Resistivity": 2.34e-05,
        "Specific Heat Capacity": 0.475,
        "Thermal Conductivity": 46.6
    },
    {
        "name": "Cast Stainless Steel UNS J92910",
        "composition": "C0.08Cr21.0Fe71.0Mn1.5Mo3.0Ni12.0P0.05Si2.0S0.05"
    },
    {
        "name": "ATI Wah Chang 425\u2122 Titanium Alloy, Annealed Bar 0.5 - 1.23 in. dia",
        "composition": "Al4.0Fe1.5O20.25Ti91.75V2.5",
        "Density": 4.48,
        "Hardness, Rockwell C": 32.0,
        "Tensile Strength, Ultimate": 1010.0,
        "Tensile Strength, Yield": 862.0,
        "Elongation at Break": 16.0,
        "Electrical Resistivity": 0.000154,
        "Melting Point": 1600.0,
        "Solidus": 1600.0,
        "Liquidus": 1650.0,
        "Beta Transus": 957.0
    },
    {
        "name": "302 Stainless Steel, annealed bar",
        "composition": "C0.15Cr18.0Fe70.0Mn2.0Ni9.0P0.045Si1.0S0.03",
        "Density": 7.86,
        "Hardness, Brinell": 139.0,
        "Hardness, Knoop": 155.0,
        "Hardness, Rockwell B": 80.0,
        "Hardness, Vickers": 139.0,
        "Tensile Strength, Ultimate": 585.0,
        "Tensile Strength, Yield": 240.0,
        "Elongation at Break": 60.0,
        "Modulus of Elasticity": 193.0,
        "Poissons Ratio": 0.25,
        "Shear Modulus": 77.2,
        "Charpy Impact": 50.0,
        "Electrical Resistivity": 0.0001,
        "Magnetic Permeability": 1.008,
        "CTE, linear": 18.7,
        "Specific Heat Capacity": 0.5,
        "Thermal Conductivity": 21.5,
        "Melting Point": 1400.0,
        "Solidus": 1400.0,
        "Liquidus": 1420.0,
        "Maximum Service Temperature, Air": 925.0
    },
    {
        "name": "AISI 1086 Steel, Spheroidized Annealed and Cold Drawn Bar (UNS G10860)",
        "composition": "C0.93Fe98.9Mn0.5P0.04S0.05",
        "Density": 7.85,
        "Hardness, Brinell": 192.0,
        "Tensile Strength, Ultimate": 669.0,
        "Tensile Strength, Yield": 510.0,
        "Elongation at Break": 10.0,
        "Reduction of Area": 40.0,
        "Modulus of Elasticity": 200.0,
        "Poissons Ratio": 0.29,
        "Machinability": 45.0,
        "Shear Modulus": 78.0,
        "Electrical Resistivity": 1.7e-05,
        "CTE, linear": 12.0,
        "Specific Heat Capacity": 0.47,
        "Thermal Conductivity": 52.0
    },
    {
        "name": "Industeel CLC 1.2738 Prehardened Mold Steel (300HB/30HRC) for Thick Sections",
        "composition": "C0.4Cr1.9Fe94.7Mn1.5Mo0.2Ni1.0P0.012Si0.3S0.005",
        "Hardness, Brinell": 300.0,
        "Tensile Strength, Ultimate": 993.0,
        "Tensile Strength, Yield": 826.0,
        "Elongation at Break": 17.0,
        "Modulus of Elasticity": 205.0,
        "Charpy Impact": 22.0,
        "CTE, linear": 12.7,
        "Thermal Conductivity": 29.0
    },
    {
        "name": "AISI 1060 Steel, oil quenched 845\u00b0C (1550\u00b0F), 540\u00b0C (1000\u00b0F) temper, 50 mm (2 in.) round",
        "composition": "C0.66Fe98.85Mn0.9P0.04S0.05",
        "Density": 7.87,
        "Hardness, Brinell": 262.0,
        "Hardness, Knoop": 287.0,
        "Hardness, Rockwell B": 98.0,
        "Hardness, Rockwell C": 26.0,
        "Hardness, Vickers": 276.0,
        "Tensile Strength, Ultimate": 917.0,
        "Tensile Strength, Yield": 546.0,
        "Elongation at Break": 18.5,
        "Reduction of Area": 50.3,
        "Modulus of Elasticity": 200.0,
        "Bulk Modulus": 160.0,
        "Poissons Ratio": 0.29,
        "Shear Modulus": 80.0,
        "Izod Impact": 18.0,
        "Electrical Resistivity": 1.8e-05,
        "CTE, linear": 14.4,
        "Specific Heat Capacity": 0.544,
        "Thermal Conductivity": 51.9
    },
    {
        "name": "AISI Grade 18Ni (250) Maraging Steel, 3.18 mm thick sheet, solution annealed at 815\u00b0C (1500\u00b0F) for 30 minutes, air cooled, aged at 480\u00b0C (900\u00b0F) for 1 hour",
        "composition": "Al0.1B0.003C0.03Co7.5Fe68.0Mn0.1Mo4.8Ni18.5P0.01Si0.1S0.01Ti0.4Zr0.01",
        "Density": 8.0,
        "Tensile Strength, Ultimate": 1824.0,
        "Tensile Strength, Yield": 1769.0,
        "Elongation at Break": 9.4,
        "Reduction of Area": 48.7,
        "Modulus of Elasticity": 190.0,
        "Bulk Modulus": 160.0,
        "Poissons Ratio": 0.3,
        "Shear Modulus": 73.0,
        "Electrical Resistivity": 1.74e-05,
        "CTE, linear": 10.1,
        "Thermal Conductivity": 27.0
    },
    {
        "name": "AISI 51B60H Steel, oil quenched from 830\u00b0C (1525\u00b0F), 650\u00b0C (1200\u00b0F) temper, 50 mm (2 in.) round",
        "composition": "B0.003C0.65Cr1.0Fe98.05Mn1.1P0.035Si0.3S0.04",
        "Density": 7.85,
        "Hardness, Brinell": 248.0,
        "Hardness, Knoop": 272.0,
        "Hardness, Rockwell B": 98.0,
        "Hardness, Rockwell C": 23.0,
        "Hardness, Vickers": 261.0,
        "Tensile Strength, Ultimate": 779.0,
        "Tensile Strength, Yield": 580.0,
        "Elongation at Break": 21.8,
        "Modulus of Elasticity": 205.0,
        "Bulk Modulus": 160.0,
        "Poissons Ratio": 0.29,
        "Machinability": 55.0,
        "Shear Modulus": 80.0,
        "Electrical Resistivity": 2.19e-05,
        "Specific Heat Capacity": 0.475,
        "Thermal Conductivity": 46.6
    },
    {
        "name": "AISI 8822H Steel, normalized, machined to 13.7 mm rounds, pseudocarburized, 865\u00b0C (1590\u00b0F) reheat, 150\u00b0C (300\u00b0F) temper",
        "composition": "C0.25Cr0.65Fe97.96Mn1.05Mo0.4Ni0.75P0.035Si0.3S0.04",
        "Density": 7.85,
        "Hardness, Brinell": 429.0,
        "Hardness, Knoop": 461.0,
        "Hardness, Rockwell B": 105.0,
        "Hardness, Rockwell C": 46.0,
        "Hardness, Vickers": 455.0,
        "Tensile Strength, Ultimate": 1510.0,
        "Tensile Strength, Yield": 1093.0,
        "Elongation at Break": 13.3,
        "Modulus of Elasticity": 200.0,
        "Bulk Modulus": 160.0,
        "Poissons Ratio": 0.29,
        "Machinability": 55.0,
        "Shear Modulus": 80.0,
        "Electrical Resistivity": 1.74e-05,
        "CTE, linear": 14.7,
        "Specific Heat Capacity": 0.472,
        "Thermal Conductivity": 51.9
    },
    {
        "name": "AISI 8622H Steel, heat treated, machined to 25 mm (1 in.) rounds, pseudocarburized, 865\u00b0C (1590\u00b0F) reheat, 150\u00b0C (300\u00b0F) temper",
        "composition": "C0.25Cr0.64Fe98.21Mn0.95Mo0.25Ni0.75P0.035Si0.3S0.04",
        "Density": 7.85,
        "Hardness, Brinell": 388.0,
        "Hardness, Knoop": 418.0,
        "Hardness, Rockwell B": 101.0,
        "Hardness, Rockwell C": 43.0,
        "Hardness, Vickers": 411.0,
        "Tensile Strength, Ultimate": 1250.0,
        "Tensile Strength, Yield": 900.0,
        "Elongation at Break": 13.6,
        "Modulus of Elasticity": 205.0,
        "Bulk Modulus": 160.0,
        "Poissons Ratio": 0.29,
        "Machinability": 65.0,
        "Shear Modulus": 80.0,
        "Electrical Resistivity": 2.34e-05,
        "Specific Heat Capacity": 0.475,
        "Thermal Conductivity": 46.6
    },
    {
        "name": "AISI 1141 Steel, annealed at 815\u00b0C, furnace cooled 11\u00b0C (20\u00b0F) per hour to 480\u00b0C, cooled in air, 25 mm (1 in.) round",
        "composition": "C0.45Fe98.2Mn1.65P0.04S0.13",
        "Density": 7.87,
        "Hardness, Brinell": 163.0,
        "Hardness, Knoop": 184.0,
        "Hardness, Rockwell B": 84.0,
        "Hardness, Vickers": 170.0,
        "Tensile Strength, Ultimate": 600.0,
        "Tensile Strength, Yield": 350.0,
        "Elongation at Break": 25.5,
        "Reduction of Area": 49.3,
        "Modulus of Elasticity": 200.0,
        "Bulk Modulus": 160.0,
        "Poissons Ratio": 0.29,
        "Shear Modulus": 80.0,
        "Izod Impact": 53.0,
        "Electrical Resistivity": 1.7e-05,
        "CTE, linear": 13.9,
        "Specific Heat Capacity": 0.472,
        "Thermal Conductivity": 51.9
    },
    {
        "name": "Cast Stainless Steel CF8M, UNS J92900",
        "composition": "C0.08Cr21.0Fe71.0Mn1.5Mo3.0Ni12.0P0.04Si2.0S0.04"
    },
    {
        "name": "AISI 1118 Steel, normalized at 925\u00b0C (1700\u00b0F), air cooled, round",
        "composition": "C0.2Fe98.48Mn1.6P0.04S0.13",
        "Density": 7.87,
        "Hardness, Brinell": 156.0,
        "Hardness, Knoop": 176.0,
        "Hardness, Rockwell B": 82.0,
        "Hardness, Vickers": 163.0,
        "Tensile Strength, Ultimate": 502.0,
        "Tensile Strength, Yield": 330.0,
        "Elongation at Break": 34.0,
        "Reduction of Area": 67.7,
        "Modulus of Elasticity": 200.0,
        "Bulk Modulus": 160.0,
        "Poissons Ratio": 0.29,
        "Shear Modulus": 80.0,
        "Izod Impact": 103.0,
        "Electrical Resistivity": 1.74e-05,
        "CTE, linear": 13.9,
        "Specific Heat Capacity": 0.472,
        "Thermal Conductivity": 51.9
    },
    {
        "name": "Cast Stainless Steel HT50, ASTM A608",
        "composition": "C0.6Cr19.0Fe51.1Mn1.5Mo0.5Ni37.0P0.04Si2.0S0.04"
    },
    {
        "name": "Cast Stainless Steel A447, UNS J93303",
        "composition": "C0.45Cr28.0Fe66.8Mn2.5Ni14.0N0.2P0.05Si1.75S0.05"
    },
    {
        "name": "AISI E9310H Steel, normalized, machined to 13.7 mm rounds, pseudocarburized, 150\u00b0C (300\u00b0F) temper",
        "composition": "C0.13Cr1.45Fe95.35Mn0.7Mo0.15Ni3.55Si0.3S0.05",
        "Density": 7.85,
        "Hardness, Brinell": 375.0,
        "Hardness, Knoop": 405.0,
        "Hardness, Rockwell B": 100.0,
        "Hardness, Rockwell C": 41.0,
        "Hardness, Vickers": 397.0,
        "Tensile Strength, Ultimate": 1289.0,
        "Tensile Strength, Yield": 1117.0,
        "Elongation at Break": 15.0,
        "Modulus of Elasticity": 200.0,
        "Bulk Modulus": 160.0,
        "Poissons Ratio": 0.29,
        "Machinability": 50.0,
        "Shear Modulus": 80.0,
        "Electrical Resistivity": 1.74e-05,
        "CTE, linear": 14.7,
        "Specific Heat Capacity": 0.472,
        "Thermal Conductivity": 51.9
    },
    {
        "name": "AISI 4320H Steel, normalized 925\u00b0C (1700\u00b0F), pseudocarburized at 925\u00b0C (1700\u00b0F) for 8 hrs., reheated to 775\u00b0C (1425\u00b0F) and oil quenched, 150\u00b0C (300\u00b0F) temper",
        "composition": "C0.23Cr0.65Fe97.18Mn0.7Mo0.3Ni2.0P0.035Si0.3S0.04",
        "Density": 7.85,
        "Hardness, Brinell": 293.0,
        "Hardness, Knoop": 319.0,
        "Hardness, Rockwell B": 99.0,
        "Hardness, Rockwell C": 31.0,
        "Hardness, Vickers": 309.0,
        "Tensile Strength, Ultimate": 958.0,
        "Tensile Strength, Yield": 793.0,
        "Elongation at Break": 15.0,
        "Reduction of Area": 52.0,
        "Modulus of Elasticity": 205.0,
        "Bulk Modulus": 160.0,
        "Poissons Ratio": 0.29,
        "Machinability": 60.0,
        "Shear Modulus": 80.0,
        "Electrical Resistivity": 2.45e-05,
        "CTE, linear": 11.3,
        "Specific Heat Capacity": 0.475,
        "Thermal Conductivity": 44.5
    },
    {
        "name": "AISI 4320H Steel, normalized 925\u00b0C (1700\u00b0F), pseudocarburized at 925\u00b0C (1700\u00b0F) for 8 hrs., reheated to 830\u00b0C (1525\u00b0F) and oil quenched, 150\u00b0C (300\u00b0F) temper; tested in 12.8 mm rounds",
        "composition": "C0.23Cr0.65Fe97.18Mn0.7Mo0.3Ni2.0P0.035Si0.3S0.04",
        "Density": 7.85,
        "Hardness, Brinell": 331.0,
        "Hardness, Knoop": 359.0,
        "Hardness, Rockwell B": 99.0,
        "Hardness, Rockwell C": 36.0,
        "Hardness, Vickers": 350.0,
        "Tensile Strength, Ultimate": 1110.0,
        "Tensile Strength, Yield": 958.0,
        "Elongation at Break": 16.0,
        "Reduction of Area": 54.0,
        "Modulus of Elasticity": 205.0,
        "Bulk Modulus": 160.0,
        "Poissons Ratio": 0.29,
        "Machinability": 60.0,
        "Shear Modulus": 80.0,
        "Electrical Resistivity": 2.45e-05,
        "CTE, linear": 11.3,
        "Specific Heat Capacity": 0.475,
        "Thermal Conductivity": 44.5
    },
    {
        "name": "316 Stainless Steel, spring tempered wire, 1.6 mm diam.",
        "composition": "C0.08Cr18.0Fe72.0Mn2.0Mo3.0Ni14.0P0.045Si1.0S0.03",
        "Density": 8.0,
        "Tensile Strength, Ultimate": 1585.0,
        "Modulus of Elasticity": 193.0,
        "Electrical Resistivity": 7.4e-05,
        "CTE, linear": 17.5,
        "Specific Heat Capacity": 0.5,
        "Thermal Conductivity": 16.3,
        "Melting Point": 1370.0,
        "Solidus": 1370.0,
        "Liquidus": 1400.0,
        "Maximum Service Temperature, Air": 925.0
    },
    {
        "name": "ThyssenKrupp XABO\u00ae 960 Structural Steel",
        "composition": "Al0.8C0.18Cr0.8Fe93.3Mn1.6Mo0.7Ni2.0P0.02Si0.5S0.01V0.1",
        "Tensile Strength at Break": 980.0,
        "Tensile Strength, Yield": 960.0,
        "Elongation at Break": 10.0,
        "Charpy Impact": 50.0
    },
    {
        "name": "AISI 51B60 Steel, oil quenched from 830\u00b0C (1525\u00b0F), 540\u00b0C (1000\u00b0F) temper, 50 mm (2 in.) round",
        "composition": "B0.003C0.64Cr0.9Fe97.8395Mn1.0P0.035Si0.3S0.04",
        "Density": 7.85,
        "Hardness, Brinell": 293.0,
        "Hardness, Knoop": 319.0,
        "Hardness, Rockwell B": 99.0,
        "Hardness, Rockwell C": 31.0,
        "Hardness, Vickers": 309.0,
        "Tensile Strength, Ultimate": 1060.0,
        "Tensile Strength, Yield": 703.0,
        "Elongation at Break": 17.8,
        "Modulus of Elasticity": 205.0,
        "Bulk Modulus": 160.0,
        "Poissons Ratio": 0.29,
        "Machinability": 55.0,
        "Shear Modulus": 80.0,
        "Electrical Resistivity": 2.19e-05,
        "Specific Heat Capacity": 0.475,
        "Thermal Conductivity": 46.6
    },
    {
        "name": "Bethlehem Steel BETHSTAR Grade 60 1/4 to 1-1/4 in. thick, killed steel plate\n      \n      \u00a0(discontinued **)",
        "composition": "C0.1Fe97.955Mn1.4Nb0.06P0.025Si0.35S0.01V0.1",
        "Density": 7.8,
        "Hardness, Brinell": 147.0,
        "Hardness, Rockwell B": 79.0,
        "Tensile Strength at Break": 483.0,
        "Tensile Strength, Yield": 414.0,
        "Elongation at Break": 17.0,
        "Bend Radius, Minimum": 2.0
    },
    {
        "name": "AISI E9310H Steel, annealed at 845\u00b0C (1550\u00b0F), 25 mm (1 in.) round",
        "composition": "C0.13Cr1.45Fe95.35Mn0.7Mo0.15Ni3.55Si0.3S0.05",
        "Density": 7.85,
        "Hardness, Brinell": 241.0,
        "Hardness, Knoop": 265.0,
        "Hardness, Rockwell B": 97.0,
        "Hardness, Rockwell C": 22.0,
        "Hardness, Vickers": 254.0,
        "Tensile Strength, Ultimate": 820.0,
        "Tensile Strength, Yield": 450.0,
        "Elongation at Break": 17.3,
        "Modulus of Elasticity": 200.0,
        "Bulk Modulus": 160.0,
        "Poissons Ratio": 0.29,
        "Machinability": 50.0,
        "Shear Modulus": 80.0,
        "Electrical Resistivity": 1.74e-05,
        "CTE, linear": 14.7,
        "Specific Heat Capacity": 0.472,
        "Thermal Conductivity": 51.9
    },
    {
        "name": "AISI 1039 Steel, cold drawn, 19-32 mm (0.75-1.25 in) round",
        "composition": "C0.44Fe98.94Mn1.0P0.04S0.05",
        "Density": 7.845,
        "Hardness, Brinell": 179.0,
        "Hardness, Knoop": 204.0,
        "Hardness, Vickers": 187.0,
        "Tensile Strength, Ultimate": 605.0,
        "Tensile Strength, Yield": 510.0,
        "Elongation at Break": 12.0,
        "Reduction of Area": 35.0,
        "Bulk Modulus": 160.0,
        "Shear Modulus": 80.0,
        "Electrical Resistivity": 0.0001179,
        "Specific Heat Capacity": 0.486
    },
    {
        "name": "Cast Stainless Steel UNS J91261",
        "composition": "C0.15Cr14.0Fe87.4Mn1.0Mo0.7Ni1.0P0.05Si0.5S0.05"
    },
    {
        "name": "Goodfellow Titanium 88/Aluminum 12 Alloy",
        "composition": "Al12.0Ti88.0",
        "Melting Point": 1660.0
    },
    {
        "name": "ASTM A515 Steel, grade 70",
        "composition": "C0.35Fe98.0Mn1.2P0.035Si0.4S0.04",
        "Density": 7.8,
        "Tensile Strength, Ultimate": 480.0,
        "Tensile Strength, Yield": 265.0,
        "Rupture Strength": 204.0,
        "Bulk Modulus": 160.0,
        "Shear Modulus": 80.0
    },
    {
        "name": "AK Steel 309 Austenitic Stainless steel",
        "composition": "C0.2Cr24.0Fe66.0Mn2.0Ni15.0P0.045Si0.75S0.03",
        "Density": 7.99,
        "Hardness, Rockwell B": 85.0,
        "Tensile Strength, Ultimate": 545.0,
        "Tensile Strength, Yield": 262.0,
        "Elongation at Break": 50.0,
        "Modulus of Elasticity": 200.0,
        "Izod Impact": 140.0,
        "Electrical Resistivity": 7.8e-05,
        "Magnetic Permeability": 1.02,
        "CTE, linear": 18.0,
        "Specific Heat Capacity": 0.5,
        "Thermal Conductivity": 18.7,
        "Melting Point": 1399.0,
        "Solidus": 1399.0,
        "Liquidus": 1454.0
    },
    {
        "name": "Ovako C45 EN 10083-2:2006 Steel",
        "composition": "C0.5Cr0.4Fe99.06Mn0.8Ni0.4P0.03Si0.4S0.04",
        "Density": 7.8,
        "Modulus of Elasticity": 210.0,
        "Poissons Ratio": 0.3,
        "Shear Modulus": 80.0,
        "Electrical Resistivity": 2e-06,
        "CTE, linear": 12.0,
        "Specific Heat Capacity": 0.46,
        "Thermal Conductivity": 40.0,
        "Transformation Temperature": 760.0,
        "Weldability": 0.65
    },
    {
        "name": "Pyramid Stainless Steel AISI 304/316L, STAINLESS STEEL SHEET NO.4 FINISH",
        "composition": "Al0.35B0.01C0.08Cr16.0Fe60.0Mn2.0Mo1.5Ni27.0S0.03Ti2.35W4.5V0.5",
        "Density": 7.945,
        "Modulus of Elasticity": 201.0,
        "Electrical Resistivity": 9.1e-05,
        "Magnetic Permeability": 1.007,
        "CTE, linear": 17.5,
        "Thermal Conductivity": 12.7,
        "Melting Point": 1370.0,
        "Solidus": 1370.0,
        "Liquidus": 1430.0
    },
    {
        "name": "AISI 5140 Steel, normalized, 50 mm (2 in.) round",
        "composition": "C0.43Cr0.9Fe98.07Mn0.9P0.035Si0.3S0.04",
        "Density": 7.85,
        "Hardness, Brinell": 223.0,
        "Hardness, Knoop": 246.0,
        "Hardness, Rockwell B": 96.0,
        "Hardness, Rockwell C": 18.0,
        "Hardness, Vickers": 235.0,
        "Tensile Strength, Ultimate": 779.0,
        "Tensile Strength, Yield": 455.0,
        "Elongation at Break": 21.8,
        "Modulus of Elasticity": 205.0,
        "Bulk Modulus": 160.0,
        "Poissons Ratio": 0.29,
        "Machinability": 65.0,
        "Shear Modulus": 80.0,
        "Electrical Resistivity": 7.85e-05,
        "CTE, linear": 14.9,
        "Specific Heat Capacity": 0.519,
        "Thermal Conductivity": 44.6
    },
    {
        "name": "Industeel URANUS\u00ae 45N 22Cr 3Mo Duplex Stainless Steel with PREN = 33 or 34",
        "composition": "C0.02Cr22.0Fe69.52Mo3.0Ni5.3N0.16S0.002",
        "Density": 7.8,
        "Hardness, Brinell": 210.0,
        "Hardness, Rockwell C": 15.0,
        "Tensile Strength, Ultimate": 680.0,
        "Tensile Strength, Yield": 490.0,
        "Elongation at Break": 25.0,
        "Modulus of Elasticity": 200.0,
        "Poissons Ratio": 0.333,
        "Shear Modulus": 75.0,
        "Charpy Impact": 90.0,
        "Electrical Resistivity": 8e-05,
        "CTE, linear": 14.5,
        "Specific Heat Capacity": 0.45,
        "Thermal Conductivity": 17.0
    },
    {
        "name": "ASTM A202 Low Alloy Steel, Grade B\n      \n      \u00a0(discontinued **)",
        "composition": "C0.25Cr0.6Fe97.225Mn1.4P0.035Si0.9S0.04",
        "Density": 7.8,
        "Tensile Strength, Ultimate": 585.0,
        "Tensile Strength, Yield": 325.0,
        "Elongation at Break": 18.0,
        "Modulus of Elasticity": 200.0,
        "Bulk Modulus": 160.0,
        "Poissons Ratio": 0.29,
        "Shear Modulus": 80.0,
        "Electrical Resistivity": 1.7e-05,
        "CTE, linear": 12.0,
        "Specific Heat Capacity": 0.47,
        "Thermal Conductivity": 52.0
    },
    {
        "name": "AISI 9255 Steel, oil quenched from 885\u00b0C (1625\u00b0F), 650\u00b0C (1200\u00b0F) temper, 100 mm (4 in.) round",
        "composition": "C0.59Fe96.99Mn0.95P0.035Si2.2S0.04",
        "Density": 7.85,
        "Hardness, Brinell": 262.0,
        "Hardness, Knoop": 287.0,
        "Hardness, Rockwell B": 98.0,
        "Hardness, Rockwell C": 26.0,
        "Hardness, Vickers": 276.0,
        "Tensile Strength, Ultimate": 910.0,
        "Tensile Strength, Yield": 565.0,
        "Elongation at Break": 21.7,
        "Modulus of Elasticity": 200.0,
        "Bulk Modulus": 160.0,
        "Poissons Ratio": 0.29,
        "Machinability": 40.0,
        "Shear Modulus": 80.0,
        "Electrical Resistivity": 1.74e-05,
        "CTE, linear": 14.7,
        "Specific Heat Capacity": 0.472,
        "Thermal Conductivity": 51.9
    },
    {
        "name": "329 Stainless Steel, annealed bar",
        "composition": "C0.1Cr28.0Fe63.0Mn2.0Mo1.5Ni4.5P0.04Si1.0S0.03",
        "Density": 7.8,
        "Hardness, Brinell": 230.0,
        "Hardness, Knoop": 253.0,
        "Hardness, Rockwell B": 96.0,
        "Hardness, Rockwell C": 28.0,
        "Hardness, Vickers": 242.0,
        "Tensile Strength, Ultimate": 725.0,
        "Tensile Strength, Yield": 550.0,
        "Elongation at Break": 25.0,
        "Charpy Impact": 54.0,
        "Electrical Resistivity": 7.5e-05,
        "CTE, linear": 14.4,
        "Specific Heat Capacity": 0.46,
        "Melting Point": 1450.0,
        "Solidus": 1450.0,
        "Liquidus": 1510.0
    },
    {
        "name": "416 Stainless Steel, annealed bar",
        "composition": "C0.15Cr13.0Fe84.0Mn1.25Mo0.6P0.06Si1.0S0.15",
        "Density": 7.8,
        "Hardness, Rockwell B": 82.0,
        "Tensile Strength, Ultimate": 515.0,
        "Tensile Strength, Yield": 275.0,
        "Elongation at Break": 30.0,
        "Modulus of Elasticity": 200.0,
        "Poissons Ratio": 0.2,
        "Shear Modulus": 83.0,
        "Electrical Resistivity": 0.000108,
        "Magnetic Permeability": 700.0,
        "CTE, linear": 11.7,
        "Specific Heat Capacity": 0.46,
        "Thermal Conductivity": 28.7,
        "Melting Point": 1480.0,
        "Solidus": 1480.0,
        "Liquidus": 1530.0,
        "Maximum Service Temperature, Air": 760.0
    },
    {
        "name": "AISI 4320H Steel, normalized 925\u00b0C (1700\u00b0F), pseudocarburized at 925\u00b0C (1700\u00b0F) for 8 hrs., reheated to 775\u00b0C (1425\u00b0F) and oil quenched, 150\u00b0C (300\u00b0F) temper; tested in 12.8 mm rounds",
        "composition": "C0.23Cr0.65Fe97.18Mn0.7Mo0.3Ni2.0P0.035Si0.3S0.04",
        "Density": 7.85,
        "Hardness, Brinell": 321.0,
        "Hardness, Knoop": 348.0,
        "Hardness, Rockwell B": 99.0,
        "Hardness, Rockwell C": 35.0,
        "Hardness, Vickers": 339.0,
        "Tensile Strength, Ultimate": 1040.0,
        "Tensile Strength, Yield": 869.0,
        "Elongation at Break": 15.0,
        "Reduction of Area": 49.0,
        "Modulus of Elasticity": 205.0,
        "Bulk Modulus": 160.0,
        "Poissons Ratio": 0.29,
        "Machinability": 60.0,
        "Shear Modulus": 80.0,
        "Electrical Resistivity": 2.45e-05,
        "CTE, linear": 11.3,
        "Specific Heat Capacity": 0.475,
        "Thermal Conductivity": 44.5
    },
    {
        "name": "AISI 4150 Steel, oil quenched 830\u00b0C (1525\u00b0F), 540\u00b0C (1000\u00b0F) temper, 25 mm (1 in.) round",
        "composition": "C0.53Cr1.1Fe97.67Mn1.0Mo0.25P0.035Si0.3S0.04",
        "Density": 7.85,
        "Hardness, Brinell": 352.0,
        "Hardness, Knoop": 381.0,
        "Hardness, Rockwell B": 99.0,
        "Hardness, Rockwell C": 39.0,
        "Hardness, Vickers": 372.0,
        "Tensile Strength, Ultimate": 1205.0,
        "Tensile Strength, Yield": 1105.0,
        "Elongation at Break": 14.0,
        "Reduction of Area": 51.0,
        "Modulus of Elasticity": 205.0,
        "Bulk Modulus": 160.0,
        "Poissons Ratio": 0.29,
        "Machinability": 55.0,
        "Shear Modulus": 80.0,
        "Electrical Resistivity": 2.45e-05,
        "Specific Heat Capacity": 0.475,
        "Thermal Conductivity": 44.5
    },
    {
        "name": "ASTM A611 Steel, grade A",
        "composition": "C0.2Cu0.2Fe99.0Mn0.6P0.04S0.04",
        "Density": 7.8,
        "Tensile Strength, Ultimate": 290.0,
        "Tensile Strength, Yield": 170.0,
        "Elongation at Break": 26.0,
        "Bulk Modulus": 160.0,
        "Shear Modulus": 80.0
    },
    {
        "name": "ASTM A485 Steel, Grade 4",
        "composition": "C1.1Cr1.5Cu0.35Fe95.075Mn1.35Mo0.6Ni0.25P0.025Si0.35S0.025",
        "Density": 7.8,
        "Hardness, Rockwell C": 52.0,
        "Modulus of Elasticity": 200.0,
        "Bulk Modulus": 160.0,
        "Poissons Ratio": 0.29,
        "Shear Modulus": 80.0,
        "Electrical Resistivity": 1.7e-05,
        "CTE, linear": 12.0,
        "Specific Heat Capacity": 0.47,
        "Thermal Conductivity": 52.0
    },
    {
        "name": "314 Stainless Steel, Cold finished and annealed bar",
        "composition": "C0.25Cr26.0Fe56.5Mn2.0Ni22.0P0.045Si3.0S0.03",
        "Density": 7.8,
        "Tensile Strength": 620.0,
        "Tensile Strength, Yield": 310.0,
        "Elongation at Break": 30.0,
        "Reduction of Area": 40.0,
        "Modulus of Elasticity": 200.0,
        "Electrical Resistivity": 7.7e-05,
        "Magnetic Permeability": 1.02,
        "CTE, linear": 17.6,
        "Specific Heat Capacity": 0.5,
        "Thermal Conductivity": 17.5
    },
    {
        "name": "AISI 1144 Steel, as cold drawn, 50-75 mm (2-3 in) round",
        "composition": "C0.48Fe98.01Mn1.65P0.04S0.33",
        "Density": 7.87,
        "Hardness, Brinell": 187.0,
        "Hardness, Knoop": 209.0,
        "Hardness, Rockwell B": 90.0,
        "Hardness, Rockwell C": 10.0,
        "Hardness, Vickers": 196.0,
        "Tensile Strength, Ultimate": 655.0,
        "Tensile Strength, Yield": 585.0,
        "Elongation at Break": 10.0,
        "Reduction of Area": 20.0,
        "Modulus of Elasticity": 200.0,
        "Bulk Modulus": 160.0,
        "Poissons Ratio": 0.29,
        "Shear Modulus": 80.0,
