Repository: KylinGuo/HEA

File: data.json (part 14 of 70)
[
        "Izod Impact": 65.0,
        "Electrical Resistivity": 1.7e-05,
        "CTE, linear": 13.9,
        "Specific Heat Capacity": 0.472,
        "Thermal Conductivity": 51.9
    },
    {
        "name": "AISI 8620H Steel, quenched from carburizing box, 25 mm (1 in.) round",
        "composition": "C0.23Cr0.65Fe98.22Mn0.95Mo0.25Ni0.75P0.035Si0.35S0.04",
        "Density": 7.85,
        "Hardness, Brinell": 321.0,
        "Hardness, Knoop": 348.0,
        "Hardness, Rockwell B": 99.0,
        "Hardness, Rockwell C": 35.0,
        "Hardness, Vickers": 339.0,
        "Tensile Strength, Ultimate": 931.0,
        "Tensile Strength, Yield": 758.0,
        "Elongation at Break": 16.0,
        "Reduction of Area": 40.0,
        "Modulus of Elasticity": 205.0,
        "Bulk Modulus": 160.0,
        "Poissons Ratio": 0.29,
        "Machinability": 65.0,
        "Shear Modulus": 80.0,
        "Electrical Resistivity": 2.34e-05,
        "Specific Heat Capacity": 0.475,
        "Thermal Conductivity": 46.6
    },
    {
        "name": "Cast Stainless Steel HX, ASTM A297",
        "composition": "C0.75Cr19.0Fe20.6Mn2.0Mo0.5Ni68.0P0.04Si2.5S0.04",
        "Tensile Strength, Ultimate": 415.0
    },
    {
        "name": "Cast Stainless Steel CF3MA, ASTM A351",
        "composition": "C0.03Cr21.0Fe72.0Mn1.5Mo3.0Ni13.0P0.04Si1.5S0.04",
        "Tensile Strength, Ultimate": 550.0,
        "Tensile Strength, Yield": 255.0,
        "Elongation at Break": 30.0
    },
    {
        "name": "Eagle Brass 304 Austenitic Stainless Steel, 1/8 Hardened",
        "composition": "C0.08Cr20.0Fe74.0Mn2.0Ni10.5P0.045Si0.75S0.03",
        "Density": 7.89,
        "Tensile Strength": 689.0,
        "Tensile Strength, Yield": 379.0,
        "Elongation at Break": 35.0,
        "Tensile Modulus": 193.0,
        "CTE, linear": 18.7,
        "Thermal Conductivity": 16.3
    },
    {
        "name": "410 Stainless Steel, tempered at 623\u00b0C",
        "composition": "C0.15Cr13.5Fe88.5Mn1.0P0.04Si1.0S0.03",
        "Density": 7.8,
        "Tensile Strength, Ultimate": 440.0,
        "Tensile Strength, Yield": 395.0,
        "Elongation at Break": 25.5,
        "Modulus of Elasticity": 200.0,
        "Electrical Resistivity": 0.000108,
        "CTE, linear": 11.7,
        "Specific Heat Capacity": 0.46,
        "Thermal Conductivity": 28.7,
        "Melting Point": 1480.0,
        "Solidus": 1480.0,
        "Liquidus": 1530.0,
        "Maximum Service Temperature, Air": 815.0
    },
    {
        "name": "AISI 1040 Steel, water quenched from 845\u00b0C (1550\u00b0F), 540\u00b0C (1000\u00b0F) temper, 13 mm (0.5 in.) round",
        "composition": "C0.44Fe99.0Mn0.9P0.04S0.05",
        "Density": 7.845,
        "Hardness, Brinell": 223.0,
        "Hardness, Knoop": 246.0,
        "Hardness, Rockwell B": 96.0,
        "Hardness, Rockwell C": 18.0,
        "Hardness, Vickers": 235.0,
        "Tensile Strength, Ultimate": 752.0,
        "Tensile Strength, Yield": 562.0,
        "Elongation at Break": 23.8,
        "Reduction of Area": 61.5,
        "Modulus of Elasticity": 200.0,
        "Bulk Modulus": 160.0,
        "Poissons Ratio": 0.29,
        "Shear Modulus": 80.0,
        "Izod Impact": 65.0,
        "Electrical Resistivity": 0.0001179,
        "CTE, linear": 14.8,
        "Specific Heat Capacity": 1.583,
        "Thermal Conductivity": 51.9
    },
    {
        "name": "Cast Stainless Steel CG3M, UNS J92999",
        "composition": "C0.03Cr21.0Fe70.0Mn1.5Mo4.0Ni13.0P0.04Si1.5S0.04"
    },
    {
        "name": "Cast Stainless Steel CF16F, ASTM A743",
        "composition": "C0.16Cr21.0Fe72.8Mn1.5Mo1.5Ni12.0P0.17Se0.35Si2.0S0.04",
        "Tensile Strength, Ultimate": 485.0,
        "Tensile Strength, Yield": 205.0,
        "Elongation at Break": 25.0
    },
    {
        "name": "AISI 4140 Steel, oil quenched, 50 mm (2 in.) round (845\u00b0C (1550\u00b0F) quench, 650\u00b0C (1200\u00b0F) temper)",
        "composition": "C0.43Cr1.1Fe97.77Mn1.0Mo0.25P0.035Si0.3S0.04",
        "Density": 7.85,
        "Hardness, Brinell": 241.0,
        "Hardness, Knoop": 265.0,
        "Hardness, Rockwell B": 97.0,
        "Hardness, Rockwell C": 22.0,
        "Hardness, Vickers": 254.0,
        "Tensile Strength, Ultimate": 841.0,
        "Tensile Strength, Yield": 675.0,
        "Elongation at Break": 23.2,
        "Reduction of Area": 65.8,
        "Modulus of Elasticity": 205.0,
        "Bulk Modulus": 160.0,
        "Poissons Ratio": 0.29,
        "Machinability": 65.0,
        "Shear Modulus": 80.0,
        "Electrical Resistivity": 6.46e-05,
        "CTE, linear": 14.6,
        "Specific Heat Capacity": 0.561,
        "Thermal Conductivity": 42.6
    },
    {
        "name": "Ti15Mo5Zr3Al \u00df titanium alloy",
        "composition": "Al3.8Mo15.0Ti76.2Zr5.0",
        "Tensile Strength, Ultimate": 1099.0,
        "Tensile Strength, Yield": 1087.0,
        "Elongation at Break": 20.0,
        "Reduction of Area": 83.2,
        "Modulus of Elasticity": 113.0
    },
    {
        "name": "ASTM A517 Low Alloy Steel, Grade H",
        "composition": "B0.0005C0.21Cr0.65Fe97.0845Mn1.3Mo0.3Ni0.7P0.035Si0.35S0.04",
        "Density": 7.75,
        "Tensile Strength, Ultimate": 795.0,
        "Tensile Strength, Yield": 690.0,
        "Elongation at Break": 16.0,
        "Modulus of Elasticity": 200.0,
        "Bulk Modulus": 160.0,
        "Poissons Ratio": 0.29,
        "Shear Modulus": 80.0,
        "Electrical Resistivity": 1.7e-05,
        "CTE, linear": 12.0,
        "Specific Heat Capacity": 0.47,
        "Thermal Conductivity": 52.0
    },
    {
        "name": "AISI 1042 Steel, Hot Rolled Bar (UNS G10420)",
        "composition": "C0.47Fe99.0Mn0.9P0.04S0.05",
        "Density": 7.85,
        "Hardness, Brinell": 163.0,
        "Tensile Strength, Ultimate": 552.0,
        "Tensile Strength, Yield": 303.0,
        "Elongation at Break": 16.0,
        "Reduction of Area": 40.0,
        "Modulus of Elasticity": 200.0,
        "Poissons Ratio": 0.29,
        "Shear Modulus": 78.0,
        "Electrical Resistivity": 1.7e-05,
        "CTE, linear": 12.0,
        "Specific Heat Capacity": 0.47,
        "Thermal Conductivity": 52.0
    },
    {
        "name": "AISI 8650 Steel, annealed, 25 mm (1 in.) round",
        "composition": "C0.53Cr0.6Fe97.67Mn1.0Mo0.25Ni0.7P0.035Si0.3S0.045",
        "Density": 7.85,
        "Hardness, Brinell": 212.0,
        "Hardness, Knoop": 235.0,
        "Hardness, Rockwell B": 94.0,
        "Hardness, Rockwell C": 16.0,
        "Hardness, Vickers": 223.0,
        "Tensile Strength, Ultimate": 1255.0,
        "Tensile Strength, Yield": 1076.0,
        "Elongation at Break": 22.5,
        "Modulus of Elasticity": 205.0,
        "Bulk Modulus": 160.0,
        "Poissons Ratio": 0.29,
        "Machinability": 60.0,
        "Shear Modulus": 80.0,
        "Electrical Resistivity": 2.34e-05,
        "Specific Heat Capacity": 0.475,
        "Thermal Conductivity": 46.6
    },
    {
        "name": "AISI Type 309S (Cb) Stainless Steel, soft tempered, wire, 1.57 mm diameter",
        "composition": "C0.08Cr23.0Fe59.0Mn2.0Ni14.0Nb0.8P0.045Si1.0S0.03",
        "Density": 8.0,
        "Tensile Strength, Ultimate": 860.0,
        "Tensile Strength, Yield": 620.0,
        "Elongation at Break": 30.0,
        "Modulus of Elasticity": 200.0,
        "Poissons Ratio": 0.3,
        "Shear Modulus": 77.0,
        "Izod Impact": 120.0,
        "Electrical Resistivity": 7.8e-05,
        "CTE, linear": 18.0,
        "Specific Heat Capacity": 0.5,
        "Thermal Conductivity": 15.6,
        "Melting Point": 1400.0,
        "Solidus": 1400.0,
        "Liquidus": 1455.0,
        "Maximum Service Temperature, Air": 1095.0
    },
    {
        "name": "AISI 8645H Steel",
        "composition": "C0.49Cr0.65Fe97.88Mn1.05Mo0.25Ni0.75P0.035Si0.3S0.04",
        "Density": 7.85,
        "Hardness, Brinell": 184.0,
        "Hardness, Knoop": 239.0,
        "Hardness, Vickers": 220.0,
        "Bulk Modulus": 160.0,
        "Shear Modulus": 80.0
    },
    {
        "name": "AISI E4340 H Steel, oil quenched 800\u00b0C (1470\u00b0F), 540\u00b0C (1000\u00b0F) temper, 25 mm round",
        "composition": "C0.44Cr0.95Fe96.48Mn0.95Mo0.3Ni2.0P0.025Si0.3S0.02",
        "Density": 7.85,
        "Hardness, Brinell": 352.0,
        "Hardness, Knoop": 381.0,
        "Hardness, Rockwell B": 99.0,
        "Hardness, Rockwell C": 39.0,
        "Hardness, Vickers": 372.0,
        "Tensile Strength, Ultimate": 1207.0,
        "Tensile Strength, Yield": 1145.0,
        "Elongation at Break": 14.2,
        "Reduction of Area": 45.9,
        "Modulus of Elasticity": 200.0,
        "Bulk Modulus": 159.0,
        "Poissons Ratio": 0.29,
        "Machinability": 50.0,
        "Shear Modulus": 78.0,
        "Electrical Resistivity": 7.97e-05,
        "CTE, linear": 13.7,
        "Specific Heat Capacity": 0.475,
        "Thermal Conductivity": 44.5
    },
    {
        "name": "ATI Allegheny Ludlum Stainless Steel Chromium-Nickel Type 305, 50% Cold Rolled (UNS S30500)",
        "composition": "C0.12Cr19.0Fe69.0Mn2.0Ni13.0P0.045Si0.75S0.03",
        "Density": 7.9,
        "Hardness, Rockwell B": 88.0,
        "Tensile Strength, Ultimate": 1076.0,
        "Tensile Strength, Yield": 931.0,
        "Elongation at Break": 5.0,
        "Tensile Modulus": 200.0,
        "Charpy Impact": 200.0,
        "Electrical Resistivity": 7.2e-05,
        "Magnetic Permeability": 1.008,
        "CTE, linear": 19.8,
        "Specific Heat Capacity": 0.5,
        "Thermal Conductivity": 21.4,
        "Melting Point": 1399.0,
        "Solidus": 1399.0,
        "Liquidus": 1421.0
    },
    {
        "name": "Titanium Ti-5Al-6Sn-2Zr-1Mo-0.25Si",
        "composition": "Al5.5C0.05Fe0.3Mo0.95N0.03O0.15Si0.25Sn7.0Ti85.0Zr2.5",
        "Density": 4.51,
        "Tensile Strength": 1000.0,
        "Tensile Strength, Yield": 860.0,
        "Elongation at Break": 16.0,
        "Reduction of Area": 36.0,
        "Rupture Strength": 738.0,
        "Tensile Modulus": 125.0,
        "Poissons Ratio": 0.326,
        "Shear Modulus": 47.1,
        "Electrical Resistivity": 0.00017
    },
    {
        "name": "Crucible Steel CPM\u00ae Rex\u00ae T15(HS), AISI T15 High Speed Steel Rex\u00ae T15(HS)",
        "composition": "C1.6Cr4.0Co5.0Fe72.28S0.22W12.0V4.9",
        "Density": 8.193,
        "Hardness, Brinell": 245.0,
        "Hardness, Rockwell C": 68.0,
        "Modulus of Elasticity": 214.0,
        "Flexural Strength": 5102.0,
        "Charpy Impact": 29.0,
        "CTE, linear": 12.5,
        "Shrinkage": 0.2,
        "Grindability; Metal Removed/Wheel Worn": 2.2
    },
    {
        "name": "Eagle Brass 1008 Low Carbon Steel, 1/4 Hardened",
        "composition": "C0.1Fe99.685Mn0.15P0.03S0.035",
        "Density": 7.86,
        "Tensile Strength": 310.0,
        "Elongation at Break": 13.0,
        "Tensile Modulus": 200.0,
        "CTE, linear": 15.8,
        "Thermal Conductivity": 36.0
    },
    {
        "name": "AISI 4147 Steel",
        "composition": "C0.5Cr1.1Fe97.7Mn1.0Mo0.3P0.035Si0.3S0.04",
        "Density": 7.85,
        "Hardness, Brinell": 187.0,
        "Hardness, Knoop": 234.0,
        "Hardness, Rockwell B": 94.0,
        "Hardness, Rockwell C": 16.0,
        "Hardness, Vickers": 222.0,
        "Modulus of Elasticity": 205.0,
        "Bulk Modulus": 160.0,
        "Poissons Ratio": 0.29,
        "Machinability": 60.0,
        "Shear Modulus": 80.0,
        "Electrical Resistivity": 2.63e-05,
        "Specific Heat Capacity": 0.473,
        "Thermal Conductivity": 42.6
    },
    {
        "name": "Carpenter BioDur\u2122 316LS Stainless Medical Implant Alloy, 90% Cold Worked",
        "composition": "C0.03Cr19.0Cu0.5Fe62.0Mn2.0Mo3.5Ni15.0N0.1P0.025Si0.75S0.01",
        "Density": 7.95,
        "Hardness, Brinell": 369.0,
        "Hardness, Knoop": 403.0,
        "Hardness, Rockwell C": 40.0,
        "Hardness, Vickers": 386.0,
        "Tensile Strength, Ultimate": 1541.0,
        "Tensile Strength, Yield": 946.0,
        "Elongation at Break": 13.0,
        "Reduction of Area": 57.0,
        "Electrical Resistivity": 7.4e-05,
        "CTE, linear": 18.5,
        "Specific Heat Capacity": 0.5
    },
    {
        "name": "AISI 1050 Steel, water quenched from 830\u00b0C (1525\u00b0F), 540\u00b0C (1000\u00b0F) temper, 100 mm (4 in.) round",
        "composition": "C0.55Fe98.92Mn0.9P0.04S0.05",
        "Density": 7.87,
        "Hardness, Brinell": 248.0,
        "Hardness, Knoop": 272.0,
        "Hardness, Rockwell B": 98.0,
        "Hardness, Rockwell C": 23.0,
        "Hardness, Vickers": 261.0,
        "Tensile Strength, Ultimate": 846.0,
        "Tensile Strength, Yield": 539.0,
        "Elongation at Break": 21.5,
        "Reduction of Area": 55.3,
        "Modulus of Elasticity": 200.0,
        "Bulk Modulus": 160.0,
        "Poissons Ratio": 0.29,
        "Shear Modulus": 80.0,
        "Izod Impact": 31.0,
        "Electrical Resistivity": 3e-05,
        "CTE, linear": 13.9,
        "Specific Heat Capacity": 0.486,
        "Thermal Conductivity": 51.9
    },
    {
        "name": "AISI 8630 Steel, annealed, 25 mm (1 in.) round",
        "composition": "C0.33Cr0.6Fe98.02Mn0.95Mo0.25Ni0.75P0.035Si0.3S0.04",
        "Density": 7.85,
        "Hardness, Brinell": 156.0,
        "Hardness, Knoop": 176.0,
        "Hardness, Rockwell B": 82.0,
        "Hardness, Vickers": 163.0,
        "Tensile Strength, Ultimate": 565.0,
        "Tensile Strength, Yield": 370.0,
        "Elongation at Break": 29.0,
        "Modulus of Elasticity": 205.0,
        "Bulk Modulus": 160.0,
        "Poissons Ratio": 0.29,
        "Machinability": 70.0,
        "Shear Modulus": 80.0,
        "Izod Impact": 95.0,
        "Electrical Resistivity": 2.34e-05,
        "CTE, linear": 14.0,
        "Specific Heat Capacity": 0.475,
        "Thermal Conductivity": 46.6
    },
    {
        "name": "Industeel CLC 1.2316S Prehardened Mold Steel (300HB) with Improved Machinability",
        "composition": "C0.4Cr16.0Fe81.42Mn0.8Mo1.03P0.03Si0.35S0.07",
        "Density": 7.75,
        "Hardness, Brinell": 340.0,
        "Tensile Strength, Ultimate": 1160.0,
        "Tensile Strength, Yield": 950.0,
        "Elongation at Break": 10.0,
        "Modulus of Elasticity": 207.0,
        "Charpy Impact": 12.0,
        "CTE, linear": 11.7,
        "Specific Heat Capacity": 0.46,
        "Thermal Conductivity": 24.3
    },
    {
        "name": "AISI 4427 Steel, heat treated in 13.7 mm rounds, reheated to 805\u00b0C (1480\u00b0F), 150\u00b0C (300\u00b0F) temper",
        "composition": "C0.29Fe98.56Mn0.9Mo0.45P0.035Si0.3S0.04",
        "Density": 7.85,
        "Hardness, Brinell": 285.0,
        "Hardness, Knoop": 311.0,
        "Hardness, Rockwell B": 99.0,
        "Hardness, Rockwell C": 30.0,
        "Hardness, Vickers": 301.0,
        "Tensile Strength, Ultimate": 924.0,
        "Tensile Strength, Yield": 724.0,
        "Elongation at Break": 14.0,
        "Reduction of Area": 42.4,
        "Modulus of Elasticity": 205.0,
        "Bulk Modulus": 160.0,
        "Poissons Ratio": 0.29,
        "Shear Modulus": 80.0,
        "Electrical Resistivity": 2.45e-05,
        "Specific Heat Capacity": 0.475,
        "Thermal Conductivity": 44.5
    },
    {
        "name": "403 Stainless Steel, annealed, bar",
        "composition": "C0.15Cr12.3Fe86.0Mn1.0P0.04Si0.5S0.03",
        "Density": 7.8,
        "Hardness, Brinell": 143.0,
        "Hardness, Knoop": 158.0,
        "Hardness, Rockwell B": 82.0,
        "Hardness, Vickers": 159.0,
        "Tensile Strength, Ultimate": 515.0,
        "Tensile Strength, Yield": 275.0,
        "Elongation at Break": 35.0,
        "Modulus of Elasticity": 200.0,
        "Poissons Ratio": 0.3,
        "Fatigue Strength": 380.0,
        "Shear Modulus": 76.0,
        "Izod Impact": 122.0,
        "Electrical Resistivity": 5.7e-05,
        "CTE, linear": 11.7,
        "Specific Heat Capacity": 0.46,
        "Thermal Conductivity": 24.9,
        "Melting Point": 1480.0,
        "Solidus": 1480.0,
        "Liquidus": 1530.0
    },
    {
        "name": "AISI 8630H Steel, water quenched 845\u00b0C (1550\u00b0F), 540\u00b0C (1000\u00b0F) temper, 50 mm (2 in.) round",
        "composition": "C0.33Cr0.65Fe98.08Mn0.95Mo0.25Ni0.75P0.035Si0.3S0.04",
        "Density": 7.85,
        "Hardness, Brinell": 235.0,
        "Hardness, Knoop": 259.0,
        "Hardness, Rockwell B": 97.0,
        "Hardness, Vickers": 247.0,
        "Tensile Strength, Ultimate": 827.0,
        "Tensile Strength, Yield": 689.0,
        "Elongation at Break": 21.2,
        "Modulus of Elasticity": 205.0,
        "Bulk Modulus": 160.0,
        "Poissons Ratio": 0.29,
        "Machinability": 70.0,
        "Shear Modulus": 80.0,
        "Electrical Resistivity": 2.34e-05,
        "CTE, linear": 14.0,
        "Specific Heat Capacity": 0.475,
        "Thermal Conductivity": 46.6
    },
    {
        "name": "AISI Type 410S Stainless Steel, tempered at 605\u00b0C",
        "composition": "C0.08Cr12.5Fe85.0Mn1.0P0.04Si1.0S0.03",
        "Density": 7.8,
        "Hardness, Brinell": 281.0,
        "Hardness, Knoop": 300.0,
        "Hardness, Rockwell C": 28.5,
        "Hardness, Vickers": 291.0,
        "Tensile Strength, Ultimate": 817.0,
        "Tensile Strength, Yield": 727.0,
        "Elongation at Break": 25.0,
        "Modulus of Elasticity": 200.0,
        "Electrical Resistivity": 0.000108,
        "CTE, linear": 11.7,
        "Specific Heat Capacity": 0.46,
        "Thermal Conductivity": 28.7,
        "Melting Point": 1480.0,
        "Solidus": 1480.0,
        "Liquidus": 1530.0,
        "Maximum Service Temperature, Air": 815.0
    },
    {
        "name": "AISI 4419 Steel, single quenched, 150\u00b0C (300\u00b0F) temper",
        "composition": "C0.23Fe98.77Mn0.65Mo0.6P0.035Si0.35S0.04",
        "Density": 7.85,
        "Hardness, Brinell": 217.0,
        "Hardness, Knoop": 240.0,
        "Hardness, Rockwell B": 95.0,
        "Hardness, Rockwell C": 17.0,
        "Hardness, Vickers": 228.0,
        "Tensile Strength, Ultimate": 712.0,
        "Tensile Strength, Yield": 450.0,
        "Elongation at Break": 24.3,
        "Reduction of Area": 60.3,
        "Modulus of Elasticity": 205.0,
        "Bulk Modulus": 160.0,
        "Poissons Ratio": 0.29,
        "Machinability": 65.0,
        "Shear Modulus": 80.0,
        "Electrical Resistivity": 2.45e-05,
        "Specific Heat Capacity": 0.475,
        "Thermal Conductivity": 44.5
    },
    {
        "name": "AISI 1095 Steel, normalized at 900\u00b0C (1650\u00b0F), air cooled, 50 mm (2 in.) round",
        "composition": "C1.03Fe98.8Mn0.5P0.04S0.05",
        "Density": 7.87,
        "Hardness, Brinell": 269.0,
        "Hardness, Knoop": 294.0,
        "Hardness, Rockwell B": 99.0,
        "Hardness, Rockwell C": 27.0,
        "Hardness, Vickers": 284.0,
        "Tensile Strength, Ultimate": 910.0,
        "Tensile Strength, Yield": 400.0,
        "Elongation at Break": 9.2,
        "Reduction of Area": 13.4,
        "Modulus of Elasticity": 200.0,
        "Bulk Modulus": 160.0,
        "Poissons Ratio": 0.29,
        "Shear Modulus": 80.0,
        "Izod Impact": 5.0,
        "Electrical Resistivity": 1.8e-05,
        "CTE, linear": 14.6,
        "Specific Heat Capacity": 0.461,
        "Thermal Conductivity": 51.9
    },
    {
        "name": "Sandvik Osprey 410 Martensitic Stainless Steel Powder",
        "composition": "C0.15Cr12.5Fe86.0Mn0.7P0.04Si0.7S0.03"
    },
    {
        "name": "AISI 4427 Steel, heat treated in 25 mm rounds, reheated to 865\u00b0C (1590\u00b0F), 150\u00b0C (300\u00b0F) temper",
        "composition": "C0.29Fe98.56Mn0.9Mo0.45P0.035Si0.3S0.04",
        "Density": 7.85,
        "Hardness, Brinell": 321.0,
        "Hardness, Knoop": 348.0,
        "Hardness, Rockwell B": 99.0,
        "Hardness, Rockwell C": 35.0,
        "Hardness, Vickers": 339.0,
        "Tensile Strength, Ultimate": 1034.0,
        "Tensile Strength, Yield": 620.0,
        "Elongation at Break": 14.0,
        "Reduction of Area": 44.0,
        "Modulus of Elasticity": 205.0,
        "Bulk Modulus": 160.0,
        "Poissons Ratio": 0.29,
        "Shear Modulus": 80.0,
        "Electrical Resistivity": 2.45e-05,
        "Specific Heat Capacity": 0.475,
        "Thermal Conductivity": 44.5
    },
    {
        "name": "AISI 4320 Steel, mock carburized 925\u00b0C (1700\u00b0F) for 8 hrs., reheated to 815\u00b0C (1500\u00b0F), oil quenched, 230\u00b0C (450\u00b0F) temper, 100 mm (4 in.) round",
        "composition": "C0.22Cr0.6Fe96.98Mn0.65Mo0.3Ni2.0P0.035Si0.3S0.04",
        "Density": 7.85,
        "Hardness, Brinell": 241.0,
        "Hardness, Knoop": 265.0,
        "Hardness, Rockwell B": 97.0,
        "Hardness, Rockwell C": 22.0,
        "Hardness, Vickers": 254.0,
        "Tensile Strength, Ultimate": 814.0,
        "Tensile Strength, Yield": 515.0,
        "Elongation at Break": 22.5,
        "Reduction of Area": 51.9,
        "Modulus of Elasticity": 205.0,
        "Bulk Modulus": 160.0,
        "Poissons Ratio": 0.29,
        "Machinability": 60.0,
        "Shear Modulus": 80.0,
        "Electrical Resistivity": 2.45e-05,
        "CTE, linear": 11.3,
        "Specific Heat Capacity": 0.475,
        "Thermal Conductivity": 44.5
    },
    {
        "name": "AISI 8650 Steel, oil quenched 800\u00b0C (1470\u00b0F), 540\u00b0C (1000\u00b0F) temper, 100 mm (4 in.) round",
        "composition": "C0.53Cr0.6Fe97.67Mn1.0Mo0.25Ni0.7P0.035Si0.3S0.045",
        "Density": 7.85,
        "Hardness, Brinell": 285.0,
        "Hardness, Knoop": 311.0,
        "Hardness, Rockwell B": 99.0,
        "Hardness, Rockwell C": 30.0,
        "Hardness, Vickers": 301.0,
        "Tensile Strength, Ultimate": 986.0,
        "Tensile Strength, Yield": 779.0,
        "Elongation at Break": 18.7,
        "Modulus of Elasticity": 205.0,
        "Bulk Modulus": 160.0,
        "Poissons Ratio": 0.29,
        "Machinability": 60.0,
        "Shear Modulus": 80.0,
        "Electrical Resistivity": 2.34e-05,
        "Specific Heat Capacity": 0.475,
        "Thermal Conductivity": 46.6
    },
    {
        "name": "AISI 347H Stainless Steel, Austenitic",
        "composition": "C0.1Cr20.0Fe73.64Mn2.0Ni13.0Nb1.0P0.04Si1.0S0.03",
        "Hardness, Brinell": 187.0,
        "Tensile Strength, Ultimate": 480.0,
        "Tensile Strength, Yield": 205.0,
        "Elongation at Break": 29.0,
        "Rupture Strength": 85.0
    },
    {
        "name": "Sandvik Osprey 15-5PH Stainless Steel Powder",
        "composition": "C0.07Cr14.5Cu3.5Fe76.0Mn0.7Ni4.5Nb0.3P0.04Si0.7S0.03"
    },
    {
        "name": "AISI 1340 Steel, oil quenched from 830\u00b0C (1525\u00b0F), 540\u00b0C (1000\u00b0F) temper, 50 mm (2 in.) round",
        "composition": "C0.43Fe97.87Mn1.9P0.035Si0.35S0.04",
        "Density": 7.87,
        "Hardness, Brinell": 248.0,
        "Hardness, Knoop": 272.0,
        "Hardness, Rockwell B": 98.0,
        "Hardness, Rockwell C": 23.0,
        "Hardness, Vickers": 261.0,
        "Tensile Strength, Ultimate": 827.0,
        "Tensile Strength, Yield": 579.0,
        "Elongation at Break": 21.2,
        "Reduction of Area": 60.7,
        "Modulus of Elasticity": 200.0,
        "Bulk Modulus": 160.0,
        "Poissons Ratio": 0.29,
        "Machinability": 50.0,
        "Shear Modulus": 80.0,
        "Electrical Resistivity": 1.74e-05,
        "CTE, linear": 13.9,
        "Specific Heat Capacity": 0.472,
        "Thermal Conductivity": 51.9
    },
    {
        "name": "AISI 4118 Steel, double quenched and tempered, carburized, 150\u00b0C (300\u00b0F) temper",
        "composition": "C0.23Cr0.6Fe98.49Mn0.9Mo0.15P0.035Si0.35S0.04",
        "Density": 7.85,
        "Hardness, Brinell": 241.0,
        "Hardness, Knoop": 265.0,
        "Hardness, Rockwell B": 97.0,
        "Hardness, Rockwell C": 22.0,
        "Hardness, Vickers": 254.0,
        "Tensile Strength, Ultimate": 869.0,
        "Tensile Strength, Yield": 440.0,
        "Elongation at Break": 21.0,
        "Reduction of Area": 42.4,
        "Modulus of Elasticity": 205.0,
        "Bulk Modulus": 160.0,
        "Poissons Ratio": 0.29,
        "Machinability": 60.0,
        "Shear Modulus": 80.0,
        "Electrical Resistivity": 2.45e-05,
        "Specific Heat Capacity": 0.475,
        "Thermal Conductivity": 44.5
    },
    {
        "name": "Eagle Brass 304 Austenitic Stainless Steel, 3/4 Hardened",
        "composition": "C0.08Cr20.0Fe74.0Mn2.0Ni10.5P0.045Si0.75S0.03",
        "Density": 7.89,
        "Tensile Strength": 1210.0,
        "Tensile Strength, Yield": 931.0,
        "Tensile Modulus": 193.0,
        "CTE, linear": 18.7,
        "Thermal Conductivity": 16.3
    },
    {
        "name": "AISI 8617H Steel, double quenched, 150\u00b0C (300\u00b0F) temper",
        "composition": "C0.2Cr0.65Fe98.21Mn0.95Mo0.25Ni0.75P0.035Si0.3S0.04",
        "Density": 7.85,
        "Hardness, Brinell": 243.0,
        "Hardness, Knoop": 267.0,
        "Hardness, Rockwell B": 97.0,
        "Hardness, Rockwell C": 22.0,
        "Hardness, Vickers": 256.0,
        "Tensile Strength, Ultimate": 820.0,
        "Tensile Strength, Yield": 550.0,
        "Elongation at Break": 23.0,
        "Modulus of Elasticity": 205.0,
        "Bulk Modulus": 160.0,
        "Poissons Ratio": 0.29,
        "Machinability": 70.0,
        "Shear Modulus": 80.0,
        "Electrical Resistivity": 2.34e-05,
        "Specific Heat Capacity": 0.475,
        "Thermal Conductivity": 46.6
    },
    {
        "name": "ThyssenKrupp PAS 600 Structural Steel for Cold Forming",
        "composition": "C0.1Fe97.2Mn1.9Nb0.08P0.025Si0.5S0.01Ti0.14",
        "Tensile Strength at Break": 650.0,
        "Tensile Strength, Yield": 600.0,
        "Elongation at Break": 13.0,
        "Charpy Impact": 40.0,
        "Bend Radius, Minimum": 1.5
    },
    {
        "name": "Industeel CREUSABRO\u00ae M Wear Resistant Steel",
        "composition": "C1.15Fe85.45Mn13.0Si0.4S0.002",
        "Hardness, Brinell": 600.0
    },
    {
        "name": "AISI 5140H Steel, oil quenched 845\u00b0C (1550\u00b0F), 540\u00b0C (1000\u00b0F) temper, 13 mm (0.5 in.) round",
        "composition": "C0.44Cr1.0Fe98.28Mn1.0P0.035Si0.3S0.04",
        "Density": 7.85,
        "Hardness, Brinell": 302.0,
        "Hardness, Knoop": 328.0,
        "Hardness, Rockwell B": 99.0,
        "Hardness, Rockwell C": 32.0,
        "Hardness, Vickers": 319.0,
        "Tensile Strength, Ultimate": 1015.0,
        "Tensile Strength, Yield": 910.0,
        "Elongation at Break": 17.8,
        "Modulus of Elasticity": 205.0,
        "Bulk Modulus": 160.0,
        "Poissons Ratio": 0.29,
        "Machinability": 65.0,
        "Shear Modulus": 80.0,
        "Electrical Resistivity": 7.85e-05,
        "CTE, linear": 14.9,
        "Specific Heat Capacity": 0.519,
        "Thermal Conductivity": 44.6
    },
    {
        "name": "AISI 1541 Steel, Annealed and Cold Drawn Bar (UNS G15410)",
        "composition": "C0.44Fe98.29Mn1.65P0.04S0.05",
        "Density": 7.85,
        "Hardness, Brinell": 184.0,
        "Tensile Strength, Ultimate": 648.0,
        "Tensile Strength, Yield": 552.0,
        "Elongation at Break": 10.0,
        "Reduction of Area": 45.0,
        "Modulus of Elasticity": 200.0,
        "Poissons Ratio": 0.29,
        "Machinability": 60.0,
        "Shear Modulus": 78.0,
        "Electrical Resistivity": 1.7e-05,
        "CTE, linear": 12.0,
        "Specific Heat Capacity": 0.47,
        "Thermal Conductivity": 52.0
    },
    {
        "name": "ASTM A209 T1 Alloy Steel, Chromium Molybdenum",
        "composition": "C0.2Fe99.06Mn0.8Mo0.65P0.025Si0.5S0.025",
        "Density": 7.8,
        "Hardness, Brinell": 146.0,
        "Tensile Strength, Ultimate": 380.0,
        "Tensile Strength, Yield": 205.0,
        "Elongation at Break": 30.0,
        "Rupture Strength": 233.0
    },
    {
        "name": "ASTM A588 HSLA Steel Grade B, Thickness < 100 mm (4 in.)",
        "composition": "C0.2Cr0.7Cu0.4Fe98.2Mn1.25Ni0.5P0.04Si0.3S0.05V0.1",
        "Density": 7.75,
        "Tensile Strength at Break": 483.0,
        "Tensile Strength, Yield": 345.0,
        "Elongation at Break": 21.0,
        "Modulus of Elasticity": 205.0,
        "Poissons Ratio": 0.28,
        "Shear Modulus": 80.0
    },
    {
        "name": "ATI Allegheny Ludlum 440A Martensitic Stainless Steel",
        "composition": "C0.75Cr18.0Fe83.4Mn1.0Mo0.75Ni0.5P0.04Si1.0S0.03",
        "Density": 7.72,
        "Hardness, Rockwell B": 95.0,
        "Hardness, Rockwell C": 54.0,
        "Tensile Strength, Ultimate": 2022.0,
        "Tensile Strength, Yield": 427.0,
        "Elongation at Break": 20.0,
        "Electrical Resistivity": 6.2e-05,
        "CTE, linear": 16.8,
        "Specific Heat Capacity": 0.46,
        "Thermal Conductivity": 24.2,
        "Melting Point": 1399.0,
        "Solidus": 1399.0,
        "Liquidus": 1510.0,
        "Corrosion Rate mils per year": 0.35,
        "Pitting Potential, Volts vs. Sat. Calomel Electrode": 0.598
    },
    {
        "name": "Titanium Ti-4.5Al-5Mo-1.5Cr (Corona 5)",
        "composition": "Al4.5Cr1.5Mo5.0Ti89.0",
        "Density": 4.54,
        "Tensile Strength, Ultimate": 1030.0,
        "Tensile Strength, Yield": 930.0,
        "Elongation at Break": 14.0,
        "Reduction of Area": 15.0,
        "Tensile Modulus": 110.0,
        "Poissons Ratio": 0.33,
        "Fatigue Strength": 413.0,
        "Fracture Toughness": 90.0,
        "Shear Modulus": 41.4,
        "Electrical Resistivity": 0.00016,
        "CTE, linear": 8.5,
        "Thermal Conductivity": 7.0,
        "Beta Transus": 932.0
    },
    {
        "name": "321 Stainless Steel, annealed sheet",
        "composition": "C0.08Cr19.0Fe73.6Mn2.0Ni12.0P0.045Si1.0S0.03Ti0.4",
        "Density": 8.0,
        "Hardness, Rockwell B": 80.0,
        "Tensile Strength, Ultimate": 620.0,
        "Tensile Strength, Yield": 240.0,
        "Elongation at Break": 45.0,
        "Modulus of Elasticity": 193.0,
        "Izod Impact": 135.0,
        "Charpy Impact": 165.0,
        "Electrical Resistivity": 7.2e-05,
        "Magnetic Permeability": 1.008,
        "CTE, linear": 20.5,
        "Specific Heat Capacity": 0.5,
        "Thermal Conductivity": 16.1,
        "Melting Point": 1400.0,
        "Solidus": 1400.0,
        "Liquidus": 1425.0,
        "Maximum Service Temperature, Air": 925.0
    },
    {
        "name": "Cast Stainless Steel HH33, ASTM A608",
        "composition": "C0.38Cr26.0Fe63.2Mn1.5Mo0.5Ni14.0P0.04Si2.0S0.04"
    },
    {
        "name": "Ametek Ultra 303L P/M Stainless Steel, Sintered from 6.0 g/cc Green Density",
        "composition": "C0.02Cr18.0Cu0.8Fe67.0Mn0.2Ni11.0P0.01Si0.8S0.2Sn2.0",
        "Density": 6.12,
        "Hardness, Rockwell B": 37.0,
        "Tensile Strength, Ultimate": 250.0,
        "Tensile Strength, Yield": 200.0,
        "Elongation at Break": 3.9
    },
    {
        "name": "Latrobe DuraTech\u2122 30 Powder Metal High Speed Steel (ASTM M3-2)",
        "composition": "C1.3Cr4.1Co8.25Fe71.2Mn0.3Mo5.0Si0.5W6.25V3.1",
        "Specific Gravity": 8.05,
        "Density": 8.05,
        "Hardness, Rockwell C": 67.0,
        "Modulus of Elasticity": 214.0,
        "Machinability": 30.0,
        "CTE, linear": 11.5,
        "Processing Temperature": 816.0
    },
    {
        "name": "AISI 81B45 Steel",
        "composition": "B0.003C0.48Cr0.55Fe98.0395Mn1.0Mo0.15Ni0.4P0.035Si0.3S0.04",
        "Density": 7.85,
        "Hardness, Brinell": 179.0,
        "Hardness, Knoop": 223.0,
        "Hardness, Rockwell B": 93.0,
        "Hardness, Rockwell C": 13.0,
        "Hardness, Vickers": 211.0,
        "Modulus of Elasticity": 205.0,
        "Bulk Modulus": 160.0,
        "Poissons Ratio": 0.29,
        "Machinability": 65.0,
        "Shear Modulus": 80.0,
        "Electrical Resistivity": 2.34e-05,
        "Specific Heat Capacity": 0.475,
        "Thermal Conductivity": 46.6
    },
    {
        "name": "AISI 4320 Steel, single quenched and tempered (carburized 925\u00b0C (1700\u00b0F) for 8hrs, pot cooled, reheated to 815\u00b0C (1500\u00b0F), quenched in agitated oil, 230\u00b0C (450\u00b0F) temper), 1.9 mm case depth",
        "composition": "C0.22Cr0.6Fe96.98Mn0.65Mo0.3Ni2.0P0.035Si0.3S0.04",
        "Density": 7.85,
        "Hardness, Brinell": 415.0,
        "Hardness, Knoop": 446.0,
        "Hardness, Rockwell C": 59.0,
        "Hardness, Vickers": 440.0,
        "Tensile Strength, Ultimate": 1460.0,
        "Tensile Strength, Yield": 1195.0,
        "Elongation at Break": 12.5,
        "Reduction of Area": 50.9,
        "Modulus of Elasticity": 205.0,
        "Bulk Modulus": 160.0,
        "Poissons Ratio": 0.29,
        "Machinability": 60.0,
        "Shear Modulus": 80.0,
        "Electrical Resistivity": 2.45e-05,
        "CTE, linear": 11.3,
        "Specific Heat Capacity": 0.475,
        "Thermal Conductivity": 44.5
    },
    {
        "name": "Ovako 100Cr6 803N Steel, '+C",
        "composition": "C1.05Cr1.6Fe97.22Mn0.4Mo0.08Ni0.25P0.025Si0.3S0.015",
        "Density": 7.8,
        "Hardness, Brinell": 290.0,
        "Tensile Strength": 930.0,
        "Tensile Strength, Yield": 740.0,
        "Elongation at Break": 13.0,
        "Modulus of Elasticity": 210.0,
        "Poissons Ratio": 0.3,
        "Shear Modulus": 80.0,
        "Electrical Resistivity": 2e-06,
        "CTE, linear": 12.0,
        "Specific Heat Capacity": 0.46,
        "Thermal Conductivity": 40.0,
        "Transformation Temperature": 910.0
    },
    {
        "name": "AISI 8620H Steel, normalized, machined to 25 mm, pseudocarburized, oil quenched, 150\u00b0C temper",
        "composition": "C0.23Cr0.65Fe98.22Mn0.95Mo0.25Ni0.75P0.035Si0.35S0.04",
        "Density": 7.85,
        "Hardness, Brinell": 321.0,
        "Hardness, Knoop": 348.0,
        "Hardness, Rockwell B": 99.0,
        "Hardness, Rockwell C": 35.0,
        "Hardness, Vickers": 339.0,
        "Tensile Strength, Ultimate": 1075.0,
        "Tensile Strength, Yield": 876.0,
        "Elongation at Break": 14.0,
        "Reduction of Area": 50.0,
        "Modulus of Elasticity": 205.0,
        "Bulk Modulus": 160.0,
        "Poissons Ratio": 0.29,
        "Machinability": 65.0,
        "Shear Modulus": 80.0,
        "Electrical Resistivity": 2.34e-05,
        "Specific Heat Capacity": 0.475,
        "Thermal Conductivity": 46.6
    },
    {
        "name": "AISI 4130 Steel, normalized at 870\u00b0C (1600\u00b0F), air cooled, 50 mm (2 in.) round",
        "composition": "C0.33Cr1.1Fe98.22Mn0.6Mo0.25P0.035Si0.3S0.04",
        "Density": 7.85,
        "Hardness, Brinell": 167.0,
        "Hardness, Knoop": 188.0,
        "Hardness, Rockwell B": 85.0,
        "Hardness, Vickers": 175.0,
        "Tensile Strength, Ultimate": 615.0,
        "Tensile Strength, Yield": 415.0,
        "Elongation at Break": 28.2,
        "Reduction of Area": 65.4,
        "Modulus of Elasticity": 205.0,
        "Bulk Modulus": 160.0,
        "Poissons Ratio": 0.29,
        "Machinability": 70.0,
        "Shear Modulus": 80.0,
        "Electrical Resistivity": 0.0001222,
        "Specific Heat Capacity": 0.837,
        "Thermal Conductivity": 42.7
    },
    {
        "name": "ATI Allegheny Ludlum AL 409 Cb\u2122 Brazeable Ferritic Stainless Steel, 43.6% Cold Work",
        "composition": "Al0.01C0.015Cr12.3Fe86.0Mn0.35Mo0.04Ni0.25Nb0.45N0.015P0.025Si0.35S0.005Ti0.005",
        "Density": 7.76,
        "Hardness, Rockwell B": 97.5,
        "Tensile Strength, Ultimate": 737.0,
        "Tensile Strength, Yield": 721.0,
        "Elongation at Break": 1.8,
        "Modulus of Elasticity": 200.0,
        "Electrical Resistivity": 6e-05,
        "CTE, linear": 11.88,
        "Specific Heat Capacity": 0.477,
        "Thermal Conductivity": 25.0
    },
    {
        "name": "AISI 4320H Steel, direct quenched from pot: (carburized 925\u00b0C (1700\u00b0F) for 8 hrs., quenched in agitated in oil, 230\u00b0C (450\u00b0F) temper); 1.5 mm case depth",
        "composition": "C0.23Cr0.65Fe97.18Mn0.7Mo0.3Ni2.0P0.035Si0.3S0.04",
        "Density": 7.85,
        "Hardness, Brinell": 415.0,
        "Hardness, Knoop": 446.0,
        "Hardness, Rockwell B": 103.0,
        "Hardness, Rockwell C": 45.0,
        "Hardness, Vickers": 440.0,
        "Tensile Strength, Ultimate": 1490.0,
        "Tensile Strength, Yield": 1095.0,
        "Elongation at Break": 12.5,
        "Reduction of Area": 49.4,
        "Modulus of Elasticity": 205.0,
        "Bulk Modulus": 160.0,
        "Poissons Ratio": 0.29,
        "Machinability": 60.0,
        "Shear Modulus": 80.0,
        "Electrical Resistivity": 2.45e-05,
        "CTE, linear": 11.3,
        "Specific Heat Capacity": 0.475,
        "Thermal Conductivity": 44.5
    },
    {
        "name": "10B20 Steel",
        "composition": "B0.0005C0.23Fe99.5Mn0.6P0.04S0.05",
        "Density": 7.87
    },
    {
        "name": "ATI Allegheny Ludlum AL 409 Cb\u2122 Brazeable Ferritic Stainless Steel, 2.9% Cold Work",
        "composition": "Al0.01C0.015Cr12.3Fe86.0Mn0.35Mo0.04Ni0.25Nb0.45N0.015P0.025Si0.35S0.005Ti0.005",
        "Density": 7.76,
        "Hardness, Rockwell B": 84.0,
        "Tensile Strength, Ultimate": 467.0,
        "Tensile Strength, Yield": 422.0,
        "Elongation at Break": 24.8,
        "Modulus of Elasticity": 200.0,
        "Electrical Resistivity": 6e-05,
        "CTE, linear": 11.88,
        "Specific Heat Capacity": 0.477,
        "Thermal Conductivity": 25.0
    },
    {
        "name": "Cast Stainless Steel HH, ASTM A297",
        "composition": "C0.5Cr28.0Fe64.8Mn2.0Mo0.5Ni14.0P0.04Si2.0S0.04",
        "Tensile Strength, Ultimate": 515.0,
        "Tensile Strength, Yield": 240.0,
        "Elongation at Break": 10.0
    },
    {
        "name": "ATI Allegheny Ludlum Grade 4 Titanium (UNS R50700)",
        "composition": "C0.1H0.015Fe0.6N0.05O0.4Ti98.8",
        "Density": 4.52,
        "Hardness, Brinell": 250.0,
        "Tensile Strength, Ultimate": 690.0,
        "Tensile Strength, Yield": 550.0,
        "Elongation at Break": 23.0
    },
    {
        "name": "ASTM A517 Low Alloy Steel, Grade P",
        "composition": "B0.005C0.21Cr1.2Fe96.007Mn0.7Mo0.6Ni1.5P0.035Si0.35S0.04",
        "Density": 7.75,
        "Tensile Strength, Ultimate": 725.0,
        "Tensile Strength, Yield": 620.0,
        "Elongation at Break": 14.0,
        "Modulus of Elasticity": 200.0,
        "Bulk Modulus": 160.0,
        "Poissons Ratio": 0.29,
        "Shear Modulus": 80.0,
        "Electrical Resistivity": 1.7e-05,
        "CTE, linear": 12.0,
        "Specific Heat Capacity": 0.47,
        "Thermal Conductivity": 52.0
    },
    {
        "name": "Crucible Steel 416R Chromium Stainless Steel",
        "composition": "C0.12Cr12.5Fe86.05Mn0.4Mo0.4Si0.4S0.13",
        "Density": 7.75,
        "Hardness, Brinell": 170.0,
        "Hardness, Rockwell C": 28.0,
        "Tensile Modulus": 200.0,
        "Poissons Ratio": 0.38,
        "Shear Modulus": 72.3,
        "CTE, linear": 11.5,
        "Specific Heat Capacity": 0.46,
        "Thermal Conductivity": 28.5
    },
    {
        "name": "Latrobe Lescalloy\u00ae AF 1410 VIM-VAR ; 6 in High Strength Alloy Steel",
        "composition": "C0.15Cr2.0Co14.0Fe72.65Mn0.1Mo1.0Ni10.0Si0.1",
        "Density": 7.83,
        "Tensile Strength, Ultimate": 1670.0,
        "Tensile Strength, Yield": 1517.0,
        "Elongation at Break": 17.0,
        "Reduction of Area": 73.0,
        "Modulus of Elasticity": 203.0,
        "Fracture Toughness": 165.0,
        "Charpy Impact": 84.0,
        "Processing Temperature": 168.0
    },
    {
        "name": "AISI 1141 Steel, as cold drawn, 16-22 mm (0.625-0.875 in) round",
        "composition": "C0.45Fe98.2Mn1.65P0.04S0.13",
        "Density": 7.85,
        "Hardness, Brinell": 212.0,
        "Hardness, Knoop": 235.0,
        "Hardness, Rockwell B": 94.0,
