Repository: KylinGuo/HEA

File: data.json (part 15 of 70)
[
        "Hardness, Rockwell C": 16.0,
        "Hardness, Vickers": 223.0,
        "Tensile Strength, Ultimate": 725.0,
        "Tensile Strength, Yield": 655.0,
        "Elongation at Break": 11.0,
        "Reduction of Area": 30.0,
        "Modulus of Elasticity": 205.0,
        "Bulk Modulus": 160.0,
        "Poissons Ratio": 0.29,
        "Shear Modulus": 80.0,
        "Electrical Resistivity": 1.7e-05,
        "Specific Heat Capacity": 0.472,
        "Thermal Conductivity": 49.8
    },
    {
        "name": "AISI 8620 Steel, mock carburized, reheated and oil quenched, 230\u00b0C (450\u00b0F) temper, 100 mm (4 in.) round",
        "composition": "C0.23Cr0.6Fe98.02Mn0.9Mo0.25Ni0.7P0.035Si0.35S0.04",
        "Density": 7.85,
        "Hardness, Brinell": 201.0,
        "Hardness, Knoop": 223.0,
        "Hardness, Rockwell B": 93.0,
        "Hardness, Rockwell C": 13.0,
        "Hardness, Vickers": 211.0,
        "Tensile Strength, Ultimate": 675.0,
        "Tensile Strength, Yield": 385.0,
        "Elongation at Break": 25.5,
        "Reduction of Area": 57.8,
        "Modulus of Elasticity": 205.0,
        "Bulk Modulus": 160.0,
        "Poissons Ratio": 0.29,
        "Machinability": 65.0,
        "Shear Modulus": 80.0,
        "Electrical Resistivity": 2.34e-05,
        "Specific Heat Capacity": 0.475,
        "Thermal Conductivity": 46.6
    },
    {
        "name": "AISI 1045 Steel, as cold drawn, 50-75 mm (2-3 in) round",
        "composition": "C0.5Fe98.98Mn0.9P0.04S0.05",
        "Density": 7.87,
        "Hardness, Brinell": 170.0,
        "Hardness, Knoop": 191.0,
        "Hardness, Rockwell B": 86.0,
        "Hardness, Vickers": 178.0,
        "Tensile Strength, Ultimate": 515.0,
        "Tensile Strength, Yield": 485.0,
        "Elongation at Break": 10.0,
        "Reduction of Area": 25.0,
        "Modulus of Elasticity": 206.0,
        "Bulk Modulus": 163.0,
        "Poissons Ratio": 0.29,
        "Shear Modulus": 80.0,
        "Electrical Resistivity": 2.23e-05,
        "CTE, linear": 14.8,
        "Specific Heat Capacity": 0.486,
        "Thermal Conductivity": 51.9
    },
    {
        "name": "AISI 4150H Steel, oil quenched 830\u00b0C (1525\u00b0F), 540\u00b0C (1000\u00b0F) temper, 13 mm (0.5 in.) round",
        "composition": "C0.54Cr1.2Fe97.83Mn1.1Mo0.25P0.035Si0.3S0.04",
        "Density": 7.85,
        "Hardness, Brinell": 375.0,
        "Hardness, Knoop": 405.0,
        "Hardness, Rockwell B": 100.0,
        "Hardness, Rockwell C": 41.0,
        "Hardness, Vickers": 397.0,
        "Tensile Strength, Ultimate": 1310.0,
        "Tensile Strength, Yield": 1215.0,
        "Elongation at Break": 13.5,
        "Reduction of Area": 47.2,
        "Modulus of Elasticity": 205.0,
        "Bulk Modulus": 160.0,
        "Poissons Ratio": 0.29,
        "Machinability": 55.0,
        "Shear Modulus": 80.0,
        "Electrical Resistivity": 2.45e-05,
        "Specific Heat Capacity": 0.475,
        "Thermal Conductivity": 44.5
    },
    {
        "name": "AISI 1212 Steel, hot rolled, 19-38 mm round",
        "composition": "C0.13Fe99.07Mn1.0P0.12S0.23",
        "Density": 7.87,
        "Hardness, Brinell": 121.0,
        "Hardness, Knoop": 140.0,
        "Hardness, Rockwell B": 68.0,
        "Hardness, Vickers": 126.0,
        "Tensile Strength, Ultimate": 385.0,
        "Tensile Strength, Yield": 240.0,
        "Elongation at Break": 25.0,
        "Reduction of Area": 45.0,
        "Modulus of Elasticity": 200.0,
        "Bulk Modulus": 160.0,
        "Poissons Ratio": 0.29,
        "Shear Modulus": 80.0,
        "Electrical Resistivity": 1.74e-05,
        "CTE, linear": 13.9,
        "Specific Heat Capacity": 0.472,
        "Thermal Conductivity": 51.9
    },
    {
        "name": "AISI 4118H Steel, normalized at 910\u00b0C (1670\u00b0F), air cooled, 50 mm (2 in.) round",
        "composition": "C0.23Cr0.7Fe98.7Mn1.0Mo0.15P0.035Si0.3S0.04",
        "Density": 7.85,
        "Hardness, Brinell": 143.0,
        "Hardness, Knoop": 163.0,
        "Hardness, Rockwell B": 78.0,
        "Hardness, Vickers": 149.0,
        "Tensile Strength, Ultimate": 534.0,
        "Tensile Strength, Yield": 376.0,
        "Elongation at Break": 34.0,
        "Reduction of Area": 74.4,
        "Modulus of Elasticity": 205.0,
        "Bulk Modulus": 160.0,
        "Poissons Ratio": 0.29,
        "Machinability": 60.0,
        "Shear Modulus": 80.0,
        "Electrical Resistivity": 2.45e-05,
        "Specific Heat Capacity": 0.475,
        "Thermal Conductivity": 44.5
    },
    {
        "name": "Latrobe CM-52\u2122 ASTM M52 High Speed Steel",
        "composition": "C0.89Cr4.0Fe89.96Mn0.25Mo4.5Si0.45W1.1V1.85",
        "Hardness, Rockwell C": 63.5,
        "Izod Impact Unnotched": 63.7
    },
    {
        "name": "Schmolz + Bickenbach UGIMA 304/304L\u00ae Stainless Steel Bar",
        "composition": "C0.03Cr20.0Cu1.0Fe61.8Mn2.0Mo3.0Ni11.0N1.0P0.04Si1.0S0.03",
        "Density": 7.89,
        "Hardness, Brinell": 200.0,
        "Tensile Strength": 689.0,
        "Tensile Strength, Yield": 414.0,
        "Elongation at Yield": 50.0,
        "Reduction of Area": 70.0,
        "Tensile Modulus": 200.0,
        "Electrical Resistivity": 7.3e-05,
        "Magnetic Permeability": 1.1,
        "CTE, linear": 3.24,
        "Thermal Conductivity": 14.8,
        "Annealing Temperature": 1010.0,
        "Hot-Working Temperature": 899.0,
        "Corrosion Resistance": "Acetic Acid"
    },
    {
        "name": "AISI 4118 Steel, mock carburized at 925\u00b0C (1700\u00b0F) for 8 hours, reheated to 830\u00b0C (1525\u00b0F), oil quenched, 150\u00b0C (300\u00b0F) temper, 150\u00b0C (300\u00b0F) temper, 100 mm (4 in.) round",
        "composition": "C0.23Cr0.6Fe98.49Mn0.9Mo0.15P0.035Si0.35S0.04",
        "Density": 7.85,
        "Hardness, Brinell": 192.0,
        "Hardness, Knoop": 214.0,
        "Hardness, Rockwell B": 91.0,
        "Hardness, Rockwell C": 11.0,
        "Hardness, Vickers": 201.0,
        "Tensile Strength, Ultimate": 641.0,
        "Tensile Strength, Yield": 300.0,
        "Elongation at Break": 28.0,
        "Reduction of Area": 61.3,
        "Modulus of Elasticity": 205.0,
        "Bulk Modulus": 160.0,
        "Poissons Ratio": 0.29,
        "Machinability": 60.0,
        "Shear Modulus": 80.0,
        "Electrical Resistivity": 2.45e-05,
        "Specific Heat Capacity": 0.475,
        "Thermal Conductivity": 44.5
    },
    {
        "name": "AISI 5150H Steel, oil quenched from 830\u00b0C (1525\u00b0F), 650\u00b0C (1200\u00b0F) temper, 100 mm (4 in.) round",
        "composition": "C0.54Cr1.0Fe98.18Mn1.0P0.035Si0.3S0.04",
        "Density": 7.85,
        "Hardness, Brinell": 235.0,
        "Hardness, Knoop": 259.0,
        "Hardness, Rockwell B": 97.0,
        "Hardness, Rockwell C": 21.0,
        "Hardness, Vickers": 247.0,
        "Tensile Strength, Ultimate": 793.0,
        "Tensile Strength, Yield": 525.0,
        "Elongation at Break": 21.5,
        "Modulus of Elasticity": 205.0,
        "Bulk Modulus": 160.0,
        "Poissons Ratio": 0.29,
        "Machinability": 60.0,
        "Shear Modulus": 80.0,
        "Electrical Resistivity": 2.19e-05,
        "Specific Heat Capacity": 0.475,
        "Thermal Conductivity": 46.6
    },
    {
        "name": "309 Stainless Steel, annealed, sheet",
        "composition": "C0.2Cr23.0Fe60.0Mn2.0Ni14.0P0.045Si1.0S0.03",
        "Density": 8.0,
        "Hardness, Brinell": 147.0,
        "Hardness, Rockwell B": 85.0,
        "Hardness, Vickers": 169.0,
        "Tensile Strength, Ultimate": 620.0,
        "Tensile Strength, Yield": 310.0,
        "Elongation at Break": 45.0,
        "Modulus of Elasticity": 200.0,
        "Poissons Ratio": 0.3,
        "Shear Modulus": 77.0,
        "Izod Impact": 120.0,
        "Electrical Resistivity": 7.8e-05,
        "Magnetic Permeability": 1.008,
        "CTE, linear": 18.0,
        "Specific Heat Capacity": 0.5,
        "Thermal Conductivity": 15.6,
        "Melting Point": 1400.0,
        "Solidus": 1400.0,
        "Liquidus": 1455.0,
        "Maximum Service Temperature, Air": 1095.0
    },
    {
        "name": "AISI 1053 Steel Composition Spec (UNS G10530)",
        "composition": "C0.55Fe98.82Mn1.0P0.04S0.05"
    },
    {
        "name": "AISI Type O6 Tool Steel",
        "composition": "C1.55Cr0.3Fe96.0Mn0.7Mo0.25P0.03Si1.03S0.03",
        "Density": 7.67,
        "Hardness, Brinell": 752.0,
        "Hardness, Knoop": 850.0,
        "Hardness, Rockwell C": 65.0,
        "Hardness, Vickers": 819.0,
        "Bulk Modulus": 160.0,
        "Machinability": 130.0,
        "Shear Modulus": 80.0,
        "CTE, linear": 12.86,
        "Processing Temperature": 175.0,
        "Annealing Temperature": 765.0
    },
    {
        "name": "AK Steel ASTM A 424 Type III, I-F Enamel Enameling Carbon Steel",
        "composition": "Al0.05C0.005Cu0.02Fe99.565Mn0.2P0.01Si0.01S0.01Ti0.13",
        "Density": 7.87,
        "Tensile Strength, Ultimate": 313.0,
        "Tensile Strength, Yield": 159.0,
        "Elongation at Break": 44.0,
        "Modulus of Elasticity": 200.0,
        "Electrical Resistivity": 1.42e-05,
        "CTE, linear": 12.9,
        "Specific Heat Capacity": 0.481,
        "Thermal Conductivity": 93.0,
        "Deep-Drawing Capability rm": 1.7,
        "Strain Hardening Exponent n": 0.23
    },
    {
        "name": "Sandvik 304-5LR11 Billet",
        "composition": "C0.05Cr18.5Fe71.0Mn1.3Ni8.5P0.04Si0.6S0.015",
        "Hardness, Brinell": 170.0,
        "Tensile Strength, Ultimate": 450.0,
        "Tensile Strength, Yield": 190.0,
        "Elongation at Break": 45.0,
        "Reduction of Area": 50.0
    },
    {
        "name": "ASTM A591 Zinc Coated Steel, Drawing",
        "composition": "C0.1Fe99.67Mn0.5P0.025S0.035",
        "Density": 7.8,
        "Coating Weight": 50.4,
        "Modulus of Elasticity": 200.0,
        "Bulk Modulus": 160.0,
        "Poissons Ratio": 0.29,
        "Shear Modulus": 80.0,
        "Electrical Resistivity": 1.7e-05,
        "CTE, linear": 12.0,
        "Specific Heat Capacity": 0.47,
        "Thermal Conductivity": 52.0
    },
    {
        "name": "ATI Allegheny Ludlum A2 Tool Steel, UNS T30102",
        "composition": "C1.0Cr5.0Fe93.0Mo1.0V0.25",
        "Density": 7.68
    },
    {
        "name": "AISI 5140 Steel, oil quenched 845\u00b0C (1550\u00b0F), 540\u00b0C (1000\u00b0F) temper, 25 mm (1 in.) round",
        "composition": "C0.43Cr0.9Fe98.07Mn0.9P0.035Si0.3S0.04",
        "Density": 7.85,
        "Hardness, Brinell": 293.0,
        "Hardness, Knoop": 319.0,
        "Hardness, Rockwell B": 99.0,
        "Hardness, Rockwell C": 31.0,
        "Hardness, Vickers": 309.0,
        "Tensile Strength, Ultimate": 972.0,
        "Tensile Strength, Yield": 841.0,
        "Elongation at Break": 18.5,
        "Modulus of Elasticity": 205.0,
        "Bulk Modulus": 160.0,
        "Poissons Ratio": 0.29,
        "Machinability": 65.0,
        "Shear Modulus": 80.0,
        "Electrical Resistivity": 7.85e-05,
        "CTE, linear": 14.9,
        "Specific Heat Capacity": 0.519,
        "Thermal Conductivity": 44.6
    },
    {
        "name": "AISI 8620 Steel, carburized, box cooled, reheated and quenched, 150\u00b0C (300\u00b0F) temper, 50 mm (2 in.) round",
        "composition": "C0.23Cr0.6Fe98.02Mn0.9Mo0.25Ni0.7P0.035Si0.35S0.04",
        "Density": 7.85,
        "Hardness, Brinell": 269.0,
        "Hardness, Knoop": 294.0,
        "Hardness, Rockwell B": 99.0,
        "Hardness, Rockwell C": 27.0,
        "Hardness, Vickers": 284.0,
        "Tensile Strength, Ultimate": 675.0,
        "Tensile Strength, Yield": 490.0,
        "Elongation at Break": 21.0,
        "Reduction of Area": 54.0,
        "Modulus of Elasticity": 205.0,
        "Bulk Modulus": 160.0,
        "Poissons Ratio": 0.29,
        "Fracture Toughness": 71.4,
        "Machinability": 65.0,
        "Shear Modulus": 80.0,
        "Electrical Resistivity": 2.34e-05,
        "Specific Heat Capacity": 0.475,
        "Thermal Conductivity": 46.6
    },
    {
        "name": "AISI 8617 Steel, heat treated, machined, pseudocarburized, reheated to 855\u00b0C (1570\u00b0F), 150\u00b0C (300\u00b0F) temper",
        "composition": "C0.2Cr0.6Fe98.05Mn0.9Mo0.25Ni0.7P0.035Si0.3S0.04",
        "Density": 7.85,
        "Hardness, Brinell": 248.0,
        "Hardness, Knoop": 272.0,
        "Hardness, Rockwell B": 98.0,
        "Hardness, Rockwell C": 23.0,
        "Hardness, Vickers": 261.0,
        "Tensile Strength, Ultimate": 834.0,
        "Tensile Strength, Yield": 625.0,
        "Elongation at Break": 19.0,
        "Modulus of Elasticity": 205.0,
        "Bulk Modulus": 160.0,
        "Poissons Ratio": 0.29,
        "Machinability": 70.0,
        "Shear Modulus": 80.0,
        "Electrical Resistivity": 2.34e-05,
        "Specific Heat Capacity": 0.475,
        "Thermal Conductivity": 46.6
    },
    {
        "name": "ASTM A446 Steel, grade F\n      \n      \u00a0(discontinued **)",
        "composition": "C0.5Cu0.2Fe99.0P0.04S0.04",
        "Density": 7.8,
        "Tensile Strength, Ultimate": 485.0,
        "Tensile Strength, Yield": 345.0,
        "Elongation at Break": 12.0,
        "Bulk Modulus": 160.0,
        "Shear Modulus": 80.0
    },
    {
        "name": "ASTM A645 Low Alloy Steel",
        "composition": "Al0.07C0.13Fe93.98Mn0.6Ni5.25N0.02P0.025Si0.4S0.025",
        "Density": 7.8,
        "Tensile Strength, Ultimate": 655.0,
        "Tensile Strength, Yield": 450.0,
        "Elongation at Break": 20.0,
        "Modulus of Elasticity": 200.0,
        "Bulk Modulus": 160.0,
        "Poissons Ratio": 0.29,
        "Shear Modulus": 80.0,
        "Electrical Resistivity": 1.7e-05,
        "CTE, linear": 12.0,
        "Specific Heat Capacity": 0.47,
        "Thermal Conductivity": 52.0
    },
    {
        "name": "302 Stainless Steel, 50% cold reduction",
        "composition": "C0.15Cr18.0Fe70.0Mn2.0Ni9.0P0.045Si1.0S0.03",
        "Density": 7.86,
        "Tensile Strength, Ultimate": 1165.0,
        "Tensile Strength, Yield": 1005.0,
        "Elongation at Break": 10.5,
        "Modulus of Elasticity": 193.0,
        "Poissons Ratio": 0.25,
        "Shear Modulus": 77.2,
        "Izod Impact": 65.0,
        "Electrical Resistivity": 0.0001,
        "CTE, linear": 18.7,
        "Specific Heat Capacity": 0.5,
        "Thermal Conductivity": 21.5,
        "Melting Point": 1400.0,
        "Solidus": 1400.0,
        "Liquidus": 1420.0,
        "Maximum Service Temperature, Air": 925.0
    },
    {
        "name": "EOS Titanium TiCP grade 2 DMSL on EOS M 290",
        "composition": "C0.08H0.015Fe0.3N0.03O0.25Ti99.325",
        "Particle Size": 38.0,
        "Hardness, Vickers": 195.0,
        "Tensile Strength, Ultimate": 570.0,
        "Tensile Strength, Yield": 445.0,
        "Elongation at Break": 26.0,
        "Reduction of Area": 30.0,
        "Surface roughness": 10.0,
        "Volume rate": 5.0
    },
    {
        "name": "AISI 8617H Steel, heat treated, machined, pseudocarburized, reheated to 855\u00b0C (1570\u00b0F), 150\u00b0C (300\u00b0F) temper",
        "composition": "C0.2Cr0.65Fe98.21Mn0.95Mo0.25Ni0.75P0.035Si0.3S0.04",
        "Density": 7.85,
        "Hardness, Brinell": 248.0,
        "Hardness, Knoop": 272.0,
        "Hardness, Rockwell B": 98.0,
        "Hardness, Rockwell C": 23.0,
        "Hardness, Vickers": 261.0,
        "Tensile Strength, Ultimate": 834.0,
        "Tensile Strength, Yield": 625.0,
        "Elongation at Break": 19.0,
        "Modulus of Elasticity": 205.0,
        "Bulk Modulus": 160.0,
        "Poissons Ratio": 0.29,
        "Machinability": 70.0,
        "Shear Modulus": 80.0,
        "Electrical Resistivity": 2.34e-05,
        "Specific Heat Capacity": 0.475,
        "Thermal Conductivity": 46.6
    },
    {
        "name": "434 Stainless Steel annealed wire 6.4 mm diameter",
        "composition": "C0.12Cr16.0Fe81.0Mn1.0Mo1.0P0.04Si1.0S0.03",
        "Density": 7.8,
        "Hardness, Rockwell B": 82.0,
        "Tensile Strength, Ultimate": 483.0,
        "Tensile Strength, Yield": 276.0,
        "Elongation at Break": 35.0,
        "Modulus of Elasticity": 200.0,
        "Electrical Resistivity": 6e-05,
        "Magnetic Permeability": 600.0,
        "CTE, linear": 12.4,
        "Specific Heat Capacity": 0.46,
        "Thermal Conductivity": 26.3,
        "Melting Point": 1425.0,
        "Solidus": 1425.0,
        "Liquidus": 1510.0
    },
    {
        "name": "AISI E9310H Steel, normalized, machined to 25 mm (1 in.) rounds, pseudocarburized, 775\u00b0C (1430\u00b0F) reheat, 150\u00b0C (300\u00b0F) temper",
        "composition": "C0.13Cr1.45Fe95.35Mn0.7Mo0.15Ni3.55Si0.3S0.05",
        "Density": 7.85,
        "Hardness, Brinell": 302.0,
        "Hardness, Knoop": 328.0,
        "Hardness, Rockwell B": 99.0,
        "Hardness, Rockwell C": 32.0,
        "Hardness, Vickers": 319.0,
        "Tensile Strength, Ultimate": 1000.0,
        "Tensile Strength, Yield": 814.0,
        "Elongation at Break": 15.5,
        "Modulus of Elasticity": 200.0,
        "Bulk Modulus": 160.0,
        "Poissons Ratio": 0.29,
        "Machinability": 50.0,
        "Shear Modulus": 80.0,
        "Electrical Resistivity": 1.74e-05,
        "CTE, linear": 14.7,
        "Specific Heat Capacity": 0.472,
        "Thermal Conductivity": 51.9
    },
    {
        "name": "AISI 4815H Steel, pseudocarburized, reheated to 800\u00b0C (1470\u00b0F) and oil quenched, 150\u00b0C (300\u00b0F) temper, 25 mm (1 in.) round",
        "composition": "C0.18Fe96.03Mn0.7Mo0.3Ni3.8P0.035Si0.3S0.04",
        "Density": 7.85,
        "Hardness, Brinell": 321.0,
        "Hardness, Knoop": 348.0,
        "Hardness, Rockwell B": 99.0,
        "Hardness, Rockwell C": 35.0,
        "Hardness, Vickers": 339.0,
        "Tensile Strength, Ultimate": 1055.0,
        "Tensile Strength, Yield": 889.0,
        "Elongation at Break": 14.5,
        "Modulus of Elasticity": 205.0,
        "Bulk Modulus": 160.0,
        "Poissons Ratio": 0.29,
        "Machinability": 50.0,
        "Shear Modulus": 80.0,
        "Electrical Resistivity": 3.1e-05,
        "Specific Heat Capacity": 0.475,
        "Thermal Conductivity": 44.5
    },
    {
        "name": "Ti6Al7Nb ASTM F1295",
        "composition": "Al6.5C0.08H0.009Fe0.25Nb7.5N0.05O0.2Ta0.5Ti86.911",
        "Density": 4.52,
        "Modulus of Elasticity": 110.0,
        "Transformation Temperature": 995.0,
        "Microstructure": "Al-A9",
        "Phase at room temp": "a+\u00df"
    },
    {
        "name": "AISI 4140H Steel, oil quenched, tempered 540\u00b0C (1000\u00b0F), 25 mm (1 in.) round",
        "composition": "C0.44Cr1.2Fe97.93Mn1.1Mo0.3P0.035Si0.3S0.04",
        "Density": 7.85,
        "Hardness, Brinell": 320.0,
        "Hardness, Knoop": 347.0,
        "Hardness, Rockwell B": 99.0,
        "Hardness, Rockwell C": 35.0,
        "Hardness, Vickers": 338.0,
        "Tensile Strength, Ultimate": 1140.0,
        "Tensile Strength, Yield": 965.0,
        "Elongation at Break": 18.0,
        "Reduction of Area": 56.0,
        "Modulus of Elasticity": 205.0,
        "Bulk Modulus": 160.0,
        "Poissons Ratio": 0.29,
        "Machinability": 65.0,
        "Shear Modulus": 80.0,
        "Izod Impact": 61.0,
        "Electrical Resistivity": 6.46e-05,
        "CTE, linear": 14.6,
        "Specific Heat Capacity": 0.561,
        "Thermal Conductivity": 42.6
    },
    {
        "name": "AISI 4150H Steel, oil quenched 830\u00b0C (1525\u00b0F), 540\u00b0C (1000\u00b0F) temper, 100 mm (4 in.) round",
        "composition": "C0.53Cr1.2Fe97.82Mn1.1Mo0.25P0.035Si0.3S0.04",
        "Density": 7.85,
        "Hardness, Brinell": 311.0,
        "Hardness, Knoop": 338.0,
        "Hardness, Rockwell B": 99.0,
        "Hardness, Rockwell C": 34.0,
        "Hardness, Vickers": 329.0,
        "Tensile Strength, Ultimate": 1095.0,
        "Tensile Strength, Yield": 883.0,
        "Elongation at Break": 15.0,
        "Reduction of Area": 46.7,
        "Modulus of Elasticity": 205.0,
        "Bulk Modulus": 160.0,
        "Poissons Ratio": 0.29,
        "Machinability": 55.0,
        "Shear Modulus": 80.0,
        "Electrical Resistivity": 2.45e-05,
        "Specific Heat Capacity": 0.475,
        "Thermal Conductivity": 44.5
    },
    {
        "name": "AISI 8620 Steel, single quenched and tempered (150\u00b0C (300\u00b0F)), carburized",
        "composition": "C0.23Cr0.6Fe98.02Mn0.9Mo0.25Ni0.7P0.035Si0.35S0.04",
        "Density": 7.85,
        "Hardness, Brinell": 388.0,
        "Hardness, Knoop": 418.0,
        "Hardness, Rockwell B": 101.0,
        "Hardness, Rockwell C": 64.0,
        "Hardness, Vickers": 411.0,
        "Tensile Strength, Ultimate": 1300.0,
        "Tensile Strength, Yield": 1033.0,
        "Elongation at Break": 11.5,
        "Reduction of Area": 51.6,
        "Modulus of Elasticity": 205.0,
        "Bulk Modulus": 160.0,
        "Poissons Ratio": 0.29,
        "Machinability": 65.0,
        "Shear Modulus": 80.0,
        "Electrical Resistivity": 2.34e-05,
        "Specific Heat Capacity": 0.475,
        "Thermal Conductivity": 46.6
    },
    {
        "name": "Outokumpu 4565 High Performance Austenitic Stainless Steel",
        "composition": "C0.02Cr24.0Fe48.53Mn5.5Mo4.5Ni17.0N0.45",
        "Density": 8.0,
        "Hardness, Brinell": 240.0,
        "Tensile Strength, Ultimate": 750.0,
        "Tensile Strength, Yield": 400.0,
        "Elongation at Break": 55.0,
        "Modulus of Elasticity": 165.0,
        "Impact Test": 90.0,
        "Electrical Resistivity": 9.2e-05,
        "CTE, linear": 16.8,
        "Specific Heat Capacity": 0.45,
        "Thermal Conductivity": 18.0,
        "Annealing Temperature": 1120.0
    },
    {
        "name": "AISI E9310 Steel, mock carburized, 790\u00b0C (1450\u00b0F) reheat, 230\u00b0C (450\u00b0F) temper, 13 mm (0.5 in.) round",
        "composition": "C0.13Cr1.4Fe95.19Mn0.65Mo0.15Ni3.5P0.025Si0.35S0.025",
        "Density": 7.85,
        "Hardness, Brinell": 363.0,
        "Hardness, Knoop": 392.0,
        "Hardness, Rockwell B": 100.0,
        "Hardness, Rockwell C": 40.0,
        "Hardness, Vickers": 384.0,
        "Tensile Strength, Ultimate": 1227.0,
        "Tensile Strength, Yield": 979.0,
        "Elongation at Break": 15.0,
        "Modulus of Elasticity": 200.0,
        "Bulk Modulus": 160.0,
        "Poissons Ratio": 0.29,
        "Machinability": 50.0,
        "Shear Modulus": 80.0,
        "Electrical Resistivity": 1.74e-05,
        "CTE, linear": 14.7,
        "Specific Heat Capacity": 0.472,
        "Thermal Conductivity": 51.9
    },
    {
        "name": "AISI 4620 Steel, double quenched and tempered, carburized, oil quenched, 150\u00b0C (300\u00b0F) temper",
        "composition": "C0.22Fe97.38Mn0.65Mo0.3Ni2.0P0.035Si0.35S0.04",
        "Density": 7.85,
        "Hardness, Brinell": 248.0,
        "Hardness, Knoop": 272.0,
        "Hardness, Rockwell B": 98.0,
        "Hardness, Rockwell C": 23.0,
        "Hardness, Vickers": 261.0,
        "Tensile Strength, Ultimate": 841.2,
        "Tensile Strength, Yield": 533.0,
        "Elongation at Break": 22.0,
        "Reduction of Area": 55.7,
        "Modulus of Elasticity": 205.0,
        "Bulk Modulus": 160.0,
        "Poissons Ratio": 0.29,
        "Fracture Toughness": 71.4,
        "Machinability": 65.0,
        "Shear Modulus": 80.0,
        "Electrical Resistivity": 2.45e-05,
        "Specific Heat Capacity": 0.475,
        "Thermal Conductivity": 44.5
    },
    {
        "name": "AISI E9310 Steel, double quenched and tempered at 150\u00b0C (300\u00b0F), 1.4 mm case depth",
        "composition": "C0.13Cr1.4Fe95.19Mn0.65Mo0.15Ni3.5P0.025Si0.35S0.025",
        "Density": 7.85,
        "Hardness, Brinell": 363.0,
        "Hardness, Knoop": 392.0,
        "Hardness, Rockwell B": 100.0,
        "Hardness, Vickers": 384.0,
        "Tensile Strength, Ultimate": 1203.0,
        "Tensile Strength, Yield": 958.0,
        "Elongation at Break": 15.3,
        "Modulus of Elasticity": 200.0,
        "Bulk Modulus": 160.0,
        "Poissons Ratio": 0.29,
        "Machinability": 50.0,
        "Shear Modulus": 80.0,
        "Electrical Resistivity": 1.74e-05,
        "CTE, linear": 14.7,
        "Specific Heat Capacity": 0.472,
        "Thermal Conductivity": 51.9
    },
    {
        "name": "Eagle Brass 304 Austenitic Stainless Steel, 1/2 Hardened",
        "composition": "C0.08Cr20.0Fe74.0Mn2.0Ni10.5P0.045Si0.75S0.03",
        "Density": 7.89,
        "Tensile Strength": 1030.0,
        "Tensile Strength, Yield": 758.0,
        "Elongation at Break": 6.0,
        "Tensile Modulus": 193.0,
        "CTE, linear": 18.7,
        "Thermal Conductivity": 16.3
    },
    {
        "name": "JIS SK4 Water Hardening Tool Steel",
        "composition": "C1.0Cr0.3Cu0.25Fe99.1Mn0.5Ni0.25P0.03Si0.35S0.03",
        "Density": 7.83,
        "Hardness, Brinell": 207.0,
        "Modulus of Elasticity": 205.0,
        "Poissons Ratio": 0.28,
        "Shear Modulus": 80.0,
        "Electrical Resistivity": 3e-05,
        "CTE, linear": 13.8,
        "Specific Heat Capacity": 0.461,
        "Thermal Conductivity": 48.0,
        "Processing Temperature": 175.0,
        "Annealing Temperature": 740.0
    },
    {
        "name": "660 Stainless Steel (A286) cold drawn wire diameter of 4.45 mm, aged at 595\u00b0C (1100\u00b0F)",
        "composition": "Al0.035B0.01C0.08Cr16.0Cu0.25Fe56.0Mn2.0Ni27.0P0.04Si1.0S0.03Ti2.35V0.5",
        "Density": 7.92,
        "Tensile Strength, Ultimate": 1393.0,
        "Tensile Strength, Yield": 1234.0,
        "Elongation at Break": 9.0,
        "Reduction of Area": 55.0,
        "Modulus of Elasticity": 200.0,
        "CTE, linear": 19.4,
        "Specific Heat Capacity": 0.46,
        "Thermal Conductivity": 24.7,
        "Melting Point": 1370.0,
        "Solidus": 1370.0,
        "Liquidus": 1425.0,
        "Maximum Service Temperature, Air": 980.0
    },
    {
        "name": "AISI 4620 Steel, mock carburized, 150\u00b0C (300\u00b0F) temper, 100 mm (4 in.) round",
        "composition": "C0.22Fe97.38Mn0.65Mo0.3Ni2.0P0.035Si0.35S0.04",
        "Density": 7.85,
        "Hardness, Brinell": 170.0,
        "Hardness, Knoop": 191.0,
        "Hardness, Rockwell B": 86.0,
        "Hardness, Vickers": 178.0,
        "Tensile Strength, Ultimate": 585.0,
        "Tensile Strength, Yield": 360.0,
        "Elongation at Break": 29.5,
        "Reduction of Area": 69.2,
        "Modulus of Elasticity": 205.0,
        "Bulk Modulus": 160.0,
        "Poissons Ratio": 0.29,
        "Machinability": 65.0,
        "Shear Modulus": 80.0,
        "Izod Impact": 136.0,
        "Electrical Resistivity": 2.45e-05,
        "Specific Heat Capacity": 0.475,
        "Thermal Conductivity": 44.5
    },
    {
        "name": "AISI 8620H Steel, mock carburized, reheated and oil quenched, 230\u00b0C (450\u00b0F) temper, 25 mm (1 in.) round",
        "composition": "C0.23Cr0.65Fe98.22Mn0.95Mo0.25Ni0.75P0.035Si0.35S0.04",
        "Density": 7.85,
        "Hardness, Brinell": 248.0,
        "Hardness, Knoop": 272.0,
        "Hardness, Rockwell B": 98.0,
        "Hardness, Rockwell C": 23.0,
        "Hardness, Vickers": 261.0,
        "Tensile Strength, Ultimate": 855.0,
        "Tensile Strength, Yield": 560.0,
        "Elongation at Break": 19.5,
        "Reduction of Area": 54.2,
        "Modulus of Elasticity": 205.0,
        "Bulk Modulus": 160.0,
        "Poissons Ratio": 0.29,
        "Machinability": 65.0,
        "Shear Modulus": 80.0,
        "Electrical Resistivity": 2.34e-05,
        "Specific Heat Capacity": 0.475,
        "Thermal Conductivity": 46.6
    },
    {
        "name": "SSAB Tunnplat Aluzink F40A Metal-coated Mild Steel",
        "composition": "Fe98.0",
        "Density": 7.87,
        "Tensile Strength, Ultimate": 350.0,
        "Tensile Strength, Yield": 200.0,
        "Elongation at Break": 40.0,
        "Bend Radius, Minimum": 0.5
    },
    {
        "name": "Bethlehem Steel ASTM A573 Grade 58 >1/2 to 1-1/2 in. thick, steel plate\n      \n      \u00a0(discontinued **)",
        "composition": "C0.23Fe98.445Mn0.9P0.035Si0.35S0.04",
        "Density": 7.8,
        "Hardness, Brinell": 119.0,
        "Hardness, Rockwell B": 67.0,
        "Tensile Strength at Break": 400.0,
        "Tensile Strength, Yield": 221.0,
        "Elongation at Break": 22.0
    },
    {
        "name": "AISI 1050 Steel, cold drawn, low temperature, stress relieved, 50-75 mm (2-3 in) round",
        "composition": "C0.55Fe98.92Mn0.9P0.04S0.05",
        "Density": 7.87,
        "Hardness, Brinell": 179.0,
        "Hardness, Knoop": 200.0,
        "Hardness, Rockwell B": 88.0,
        "Hardness, Vickers": 188.0,
        "Tensile Strength, Ultimate": 620.0,
        "Tensile Strength, Yield": 550.0,
        "Elongation at Break": 10.0,
        "Reduction of Area": 25.0,
        "Modulus of Elasticity": 200.0,
        "Bulk Modulus": 160.0,
        "Poissons Ratio": 0.29,
        "Shear Modulus": 80.0,
        "Izod Impact": 31.0,
        "Electrical Resistivity": 3e-05,
        "CTE, linear": 13.9,
        "Specific Heat Capacity": 0.486,
        "Thermal Conductivity": 51.9
    },
    {
        "name": "ASTM A514 Steel, grade M, plate thickness \u2264 19 mm",
        "composition": "B0.005C0.21Fe97.0Mn0.7Mo0.6Ni1.5P0.035Si0.35S0.04",
        "Density": 7.8,
        "Hardness, Brinell": 235.0,
        "Hardness, Knoop": 289.0,
        "Hardness, Rockwell B": 98.0,
        "Hardness, Rockwell C": 26.0,
        "Hardness, Vickers": 278.0,
        "Tensile Strength, Ultimate": 760.0,
        "Tensile Strength, Yield": 690.0,
        "Elongation at Break": 18.0,
        "Bulk Modulus": 160.0,
        "Shear Modulus": 80.0
    },
    {
        "name": "Crucible Steel 416 Plus Chromium Steel",
        "composition": "C0.15Cr14.0Fe82.79Mn1.25Mo0.6P0.06Si1.0S0.15",
        "Specific Gravity": 7.75,
        "Hardness, Brinell": 155.0,
        "Tensile Strength, Ultimate": 310.0,
        "Tensile Strength, Yield": 276.0,
        "Elongation at Break": 30.0,
        "Reduction of Area": 60.0,
        "Creep Strength": 64.43,
        "Tensile Modulus": 200.0,
        "Poissons Ratio": 0.38,
        "Shear Modulus": 72.4,
        "Electrical Resistivity": 5.68e-05,
        "CTE, linear": 11.7,
        "Specific Heat Capacity": 0.46,
        "Thermal Conductivity": 28.5,
        "Melting Point": 1480.0,
        "Solidus": 1480.0,
        "Liquidus": 1530.0
    },
    {
        "name": "AISI 4140H Steel, heat treated, tempered 540\u00b0C (1000\u00b0F), 25 mm (1 in.) round",
        "composition": "C0.44Cr1.2Fe97.93Mn1.1Mo0.3P0.035Si0.3S0.04",
        "Density": 7.85,
        "Hardness, Brinell": 341.0,
        "Hardness, Knoop": 369.0,
        "Hardness, Rockwell B": 99.0,
        "Hardness, Rockwell C": 37.0,
        "Hardness, Vickers": 361.0,
        "Tensile Strength, Ultimate": 1150.0,
        "Tensile Strength, Yield": 1050.0,
        "Elongation at Break": 17.5,
        "Reduction of Area": 55.0,
        "Modulus of Elasticity": 205.0,
        "Bulk Modulus": 160.0,
        "Poissons Ratio": 0.29,
        "Machinability": 65.0,
        "Shear Modulus": 80.0,
        "Izod Impact": 65.0,
        "Electrical Resistivity": 6.46e-05,
        "CTE, linear": 14.6,
        "Specific Heat Capacity": 0.561,
        "Thermal Conductivity": 42.6
    },
    {
        "name": "AISI 1144 Steel, oil quenched 845\u00b0C (1550\u00b0F), 650\u00b0C (1200\u00b0F) temper, 100 mm (4 in.) round",
        "composition": "C0.48Fe98.01Mn1.65P0.04S0.33",
        "Density": 7.87,
        "Hardness, Brinell": 183.0,
        "Hardness, Knoop": 204.0,
        "Hardness, Rockwell B": 89.0,
        "Hardness, Vickers": 192.0,
        "Tensile Strength, Ultimate": 615.0,
        "Tensile Strength, Yield": 370.0,
        "Elongation at Break": 25.8,
        "Reduction of Area": 57.7,
        "Modulus of Elasticity": 200.0,
        "Bulk Modulus": 160.0,
        "Poissons Ratio": 0.29,
        "Shear Modulus": 80.0,
        "Izod Impact": 65.0,
        "Electrical Resistivity": 1.7e-05,
        "CTE, linear": 13.9,
        "Specific Heat Capacity": 0.472,
        "Thermal Conductivity": 51.9
    },
    {
        "name": "AISI 1040 Steel, cold drawn, low temperature, stress relieved, 22-32 mm (0.875-1.25 in) round",
        "composition": "C0.44Fe99.0Mn0.9P0.04S0.05",
        "Density": 7.845,
        "Hardness, Brinell": 178.0,
        "Hardness, Knoop": 199.0,
        "Hardness, Rockwell B": 88.0,
        "Hardness, Vickers": 186.0,
        "Tensile Strength, Ultimate": 620.0,
        "Tensile Strength, Yield": 550.0,
        "Elongation at Break": 12.0,
        "Reduction of Area": 35.0,
        "Modulus of Elasticity": 200.0,
        "Bulk Modulus": 160.0,
        "Poissons Ratio": 0.29,
        "Shear Modulus": 80.0,
        "Izod Impact": 65.0,
        "Electrical Resistivity": 0.0001179,
        "CTE, linear": 14.8,
        "Specific Heat Capacity": 1.583,
        "Thermal Conductivity": 51.9
    },
    {
        "name": "ATI Allegheny Ludlum Stainless Steel Free Machining Grade Type 416, Tempered at 538\u00b0C (UNS S41600)",
        "composition": "C0.15Cr14.0Fe86.0Mn1.25Mo0.6P0.06Si1.0S0.15",
        "Density": 7.64,
        "Hardness, Brinell": 260.0,
        "Hardness, Rockwell C": 26.0,
        "Tensile Strength, Ultimate": 931.0,
        "Tensile Strength, Yield": 758.0,
        "Elongation at Break": 19.0,
        "Reduction of Area": 52.0,
        "Tensile Modulus": 200.0,
        "Fatigue Strength": 470.0,
        "Electrical Resistivity": 5.7e-05,
        "CTE, linear": 12.4,
        "Thermal Conductivity": 24.9,
        "Melting Point": 1490.0,
        "Maximum Service Temperature, Air": 677.0
    },
    {
        "name": "AISI 8630H Steel, water quenched 845\u00b0C (1550\u00b0F), 540\u00b0C (1000\u00b0F) temper, 13 mm (0.5 in.) round",
        "composition": "C0.33Cr0.65Fe98.08Mn0.95Mo0.25Ni0.75P0.035Si0.3S0.04",
        "Density": 7.85,
        "Hardness, Brinell": 285.0,
        "Hardness, Knoop": 311.0,
        "Hardness, Rockwell B": 99.0,
        "Hardness, Vickers": 301.0,
        "Tensile Strength, Ultimate": 958.0,
        "Tensile Strength, Yield": 910.0,
        "Elongation at Break": 18.9,
        "Modulus of Elasticity": 205.0,
        "Bulk Modulus": 160.0,
        "Poissons Ratio": 0.29,
        "Machinability": 70.0,
        "Shear Modulus": 80.0,
        "Electrical Resistivity": 2.34e-05,
        "CTE, linear": 14.0,
        "Specific Heat Capacity": 0.475,
        "Thermal Conductivity": 46.6
    },
    {
        "name": "Cast Stainless Steel CN3M, ACI",
        "composition": "C0.03Cr22.0Fe52.5Mn2.0Mo5.5Ni27.0P0.03Si1.0S0.03"
    },
    {
        "name": "AISI 1524 Steel, Cold Drawn Bar (UNS G15240)",
        "composition": "C0.25Fe98.46Mn1.65P0.04S0.05",
        "Density": 7.85,
        "Tensile Strength, Ultimate": 565.0,
        "Tensile Strength, Yield": 476.0
    },
    {
        "name": "Sandvik Osprey 4140/MA Low Alloy Steel Master Alloy Powder (Grade 90% - 16)",
        "composition": "C1.29Cr3.3Fe91.9Mn3.0Mo0.75P0.035Si1.05S0.04",
        "Particle Size": 8.4
    },
    {
        "name": "AISI 1020 Steel, normalized at 925\u00b0C (1700\u00b0F), air cooled, 100 mm (4 in.) round",
        "composition": "C0.23Fe99.53Mn0.6P0.04S0.05",
        "Density": 7.87,
        "Hardness, Brinell": 121.0,
        "Hardness, Knoop": 140.0,
        "Hardness, Rockwell B": 68.0,
        "Hardness, Vickers": 126.0,
        "Tensile Strength, Ultimate": 415.0,
        "Tensile Strength, Yield": 281.0,
        "Elongation at Break": 36.0,
        "Reduction of Area": 66.6,
        "Modulus of Elasticity": 186.0,
        "Bulk Modulus": 148.0,
        "Poissons Ratio": 0.29,
        "Shear Modulus": 72.0,
        "Charpy Impact": 68.0,
        "Electrical Resistivity": 2.92e-05,
        "CTE, linear": 14.8,
        "Specific Heat Capacity": 0.599,
        "Thermal Conductivity": 51.9
    },
    {
        "name": "AISI Type 416Se Stainless Steel, tempered and cold drawn bar 25 mm diameter",
        "composition": "C0.15Cr13.0Fe84.0Mn1.25P0.06Se0.15Si1.0S0.06",
        "Density": 7.8,
        "Hardness, Rockwell B": 94.0,
        "Tensile Strength, Ultimate": 690.0,
        "Tensile Strength, Yield": 585.0,
        "Elongation at Break": 13.0,
        "Modulus of Elasticity": 200.0,
        "Poissons Ratio": 0.2,
        "Shear Modulus": 83.0,
        "Electrical Resistivity": 0.000108,
        "CTE, linear": 11.7,
        "Specific Heat Capacity": 0.46,
        "Thermal Conductivity": 28.7,
        "Melting Point": 1480.0,
        "Solidus": 1480.0,
        "Liquidus": 1530.0,
        "Maximum Service Temperature, Air": 760.0
    },
    {
        "name": "AISI 8660 Steel, quenched 800\u00b0C (1470\u00b0F), 540\u00b0C (1000\u00b0F) temper",
        "composition": "C0.65Cr0.6Fe97.6Mn1.0Mo0.25Ni0.7P0.035Si0.3S0.04",
        "Density": 7.85,
        "Hardness, Brinell": 179.0,
        "Hardness, Knoop": 220.0,
        "Hardness, Rockwell B": 92.0,
        "Hardness, Rockwell C": 41.0,
        "Hardness, Vickers": 208.0,
        "Modulus of Elasticity": 205.0,
        "Bulk Modulus": 160.0,
        "Poissons Ratio": 0.29,
        "Machinability": 55.0,
        "Shear Modulus": 80.0,
        "Charpy Impact": 41.0,
        "Electrical Resistivity": 2.34e-05,
        "Specific Heat Capacity": 0.475,
        "Thermal Conductivity": 46.6
    },
    {
        "name": "AISI 4140 Steel, oil quenched, 25 mm (1 in.) round (845\u00b0C (1550\u00b0F) quench, 650\u00b0C (1200\u00b0F) temper)",
        "composition": "C0.43Cr1.1Fe97.77Mn1.0Mo0.25P0.035Si0.3S0.04",
        "Density": 7.85,
        "Hardness, Brinell": 269.0,
        "Hardness, Knoop": 294.0,
        "Hardness, Rockwell B": 99.0,
        "Hardness, Rockwell C": 27.0,
        "Hardness, Vickers": 284.0,
        "Tensile Strength, Ultimate": 917.0,
        "Tensile Strength, Yield": 841.0,
        "Elongation at Break": 21.0,
        "Reduction of Area": 65.0,
        "Modulus of Elasticity": 205.0,
        "Bulk Modulus": 160.0,
        "Poissons Ratio": 0.29,
        "Machinability": 65.0,
        "Shear Modulus": 80.0,
        "Electrical Resistivity": 6.46e-05,
        "CTE, linear": 14.6,
        "Specific Heat Capacity": 0.561,
        "Thermal Conductivity": 42.6
    },
    {
        "name": "Latrobe LSS\u2122 H19 Hot Work Tool Steel (ASTM H19)",
        "composition": "C0.4Cr4.25Co4.25Fe84.25Mn0.3Si0.3W4.25V2.0",
        "Density": 7.98,
        "Hardness, Rockwell C": 58.0,
        "Machinability": 55.0,
        "Processing Temperature": 838.0
    },
    {
        "name": "Cast Stainless Steel CH10, ASTM A743",
        "composition": "C0.1Cr26.0Fe66.0Mn1.5Ni15.0P0.04Si2.0S0.04",
        "Tensile Strength, Ultimate": 485.0,
        "Tensile Strength, Yield": 205.0,
        "Elongation at Break": 30.0
    },
    {
        "name": "Cast Stainless Steel E3N, UNS J91550",
        "composition": "C0.06Cr14.0Cu0.5Fe84.6Mn1.0Mo1.0Ni4.5P0.03Si1.0S0.03W0.1"
    },
    {
        "name": "Schmolz + Bickenbach Formadur\u00ae 2312 (Ultra Holder) Plastic Mold Steel",
        "composition": "C0.4Cr1.9Fe95.95Mn1.5Mo0.2S0.05",
        "Density": 7.83,
        "Hardness, Rockwell C": 51.0,
        "Tensile Strength": 1730.0,
        "CTE, linear": 13.7,
        "Thermal Conductivity": 40.3,
        "Annealing Temperature": 710.0
    },
    {
        "name": "ASTM A710 Steel, grade A, class 3, thickness > 50 mm",
        "composition": "C0.07Cr0.9Cu1.3Fe97.13Mn0.7Mo0.25Ni1.0Nb0.02P0.025Si0.4S0.025",
        "Density": 7.85,
        "Tensile Strength, Ultimate": 515.0,
        "Tensile Strength, Yield": 450.0,
        "Elongation at Break": 20.0,
        "Modulus of Elasticity": 205.0,
        "Bulk Modulus": 160.0,
        "Poissons Ratio": 0.29,
        "Shear Modulus": 80.0,
