Repository: KylinGuo/HEA

File: data.json (part 16 of 70)
[
        "Electrical Resistivity": 2.34e-05,
        "Specific Heat Capacity": 0.475,
        "Thermal Conductivity": 46.6
    },
    {
        "name": "Outokumpu SAF 2304\u00ae Duplex Stainless Steel",
        "composition": "C0.02Cr23.0Fe71.78Mo0.3Ni4.8N0.1",
        "Density": 7.8,
        "Tensile Strength, Ultimate": 540.0,
        "Tensile Strength, Yield": 330.0,
        "Elongation at Break": 40.0,
        "Modulus of Elasticity": 194.0,
        "Poissons Ratio": 0.3,
        "Fatigue Strength": 446.0,
        "Shear Modulus": 77.0,
        "Impact Test": 40.0,
        "Electrical Resistivity": 0.0001,
        "CTE, linear": 14.5,
        "Specific Heat Capacity": 0.59,
        "Thermal Conductivity": 20.0,
        "Annealing Temperature": 950.0
    },
    {
        "name": "AISI 4320 Steel, single quenched and tempered (carburized 925\u00b0C (1700\u00b0F) for 8hrs, pot cooled, reheated to 830\u00b0C (1525\u00b0F), quenched in agitated oil, 150\u00b0C (300\u00b0F) temper)",
        "composition": "C0.22Cr0.6Fe96.98Mn0.65Mo0.3Ni2.0P0.035Si0.3S0.04",
        "Density": 7.85,
        "Hardness, Brinell": 429.0,
        "Hardness, Knoop": 461.0,
        "Hardness, Rockwell B": 105.0,
        "Hardness, Rockwell C": 62.5,
        "Hardness, Vickers": 455.0,
        "Tensile Strength, Ultimate": 1505.0,
        "Tensile Strength, Yield": 1225.0,
        "Elongation at Break": 13.5,
        "Reduction of Area": 48.2,
        "Modulus of Elasticity": 205.0,
        "Bulk Modulus": 160.0,
        "Poissons Ratio": 0.29,
        "Machinability": 60.0,
        "Shear Modulus": 80.0,
        "Electrical Resistivity": 2.45e-05,
        "CTE, linear": 11.3,
        "Specific Heat Capacity": 0.475,
        "Thermal Conductivity": 44.5
    },
    {
        "name": "AISI 321 Cast Stainless Steel, SUS 321 Hot Formed",
        "composition": "C0.08Cr19.0Fe65.0Mn2.0Ni13.0P0.045Si1.0S0.03",
        "Hardness, Brinell": 187.0,
        "Hardness, Rockwell B": 90.0,
        "Hardness, Vickers": 200.0,
        "Tensile Strength, Ultimate": 520.0,
        "Tensile Strength, Yield": 205.0,
        "Elongation at Break": 40.0
    },
    {
        "name": "AISI 4620 Steel, mock carburized, 230\u00b0C (450\u00b0F) temper, 25 mm (1 in.) round",
        "composition": "C0.22Fe97.38Mn0.65Mo0.3Ni2.0P0.035Si0.35S0.04",
        "Density": 7.85,
        "Hardness, Brinell": 192.0,
        "Hardness, Knoop": 214.0,
        "Hardness, Rockwell B": 91.0,
        "Hardness, Rockwell C": 11.0,
        "Hardness, Vickers": 201.0,
        "Tensile Strength, Ultimate": 675.0,
        "Tensile Strength, Yield": 455.0,
        "Elongation at Break": 27.5,
        "Reduction of Area": 68.9,
        "Modulus of Elasticity": 205.0,
        "Bulk Modulus": 160.0,
        "Poissons Ratio": 0.29,
        "Machinability": 65.0,
        "Shear Modulus": 80.0,
        "Electrical Resistivity": 2.45e-05,
        "Specific Heat Capacity": 0.475,
        "Thermal Conductivity": 44.5
    },
    {
        "name": "AISI 4820H Steel, heat treated, machined to 13.7 mm, pseudocarburized, reheated to 755\u00b0C (1390\u00b0F), 150\u00b0C (300\u00b0F) temper",
        "composition": "C0.23Fe95.88Mn0.8Mo0.3Ni3.8P0.035Si0.3S0.04",
        "Density": 7.85,
        "Hardness, Brinell": 363.0,
        "Hardness, Knoop": 392.0,
        "Hardness, Rockwell B": 100.0,
        "Hardness, Rockwell C": 40.0,
        "Hardness, Vickers": 384.0,
        "Tensile Strength, Ultimate": 1234.0,
        "Tensile Strength, Yield": 820.0,
        "Elongation at Break": 14.8,
        "Modulus of Elasticity": 205.0,
        "Bulk Modulus": 160.0,
        "Poissons Ratio": 0.29,
        "Machinability": 50.0,
        "Shear Modulus": 80.0,
        "Electrical Resistivity": 2.45e-05,
        "Specific Heat Capacity": 0.475,
        "Thermal Conductivity": 44.5
    },
    {
        "name": "Cast Stainless Steel HK40, ASTM A351M",
        "composition": "C0.45Cr27.0Fe57.7Mn1.5Mo0.5Ni22.0P0.04Si1.75S0.04",
        "Tensile Strength, Ultimate": 425.0,
        "Tensile Strength, Yield": 240.0,
        "Elongation at Break": 10.0
    },
    {
        "name": "AISI 1340 Steel, oil quenched from 830\u00b0C (1525\u00b0F), 540\u00b0C (1000\u00b0F) temper, 25 mm (1 in.) round",
        "composition": "C0.43Fe97.87Mn1.9P0.035Si0.35S0.04",
        "Density": 7.87,
        "Hardness, Brinell": 285.0,
        "Hardness, Knoop": 311.0,
        "Hardness, Rockwell B": 99.0,
        "Hardness, Rockwell C": 30.0,
        "Hardness, Vickers": 301.0,
        "Tensile Strength, Ultimate": 951.0,
        "Tensile Strength, Yield": 834.0,
        "Elongation at Break": 19.2,
        "Reduction of Area": 57.4,
        "Modulus of Elasticity": 200.0,
        "Bulk Modulus": 160.0,
        "Poissons Ratio": 0.29,
        "Machinability": 50.0,
        "Shear Modulus": 80.0,
        "Electrical Resistivity": 1.74e-05,
        "CTE, linear": 13.9,
        "Specific Heat Capacity": 0.472,
        "Thermal Conductivity": 51.9
    },
    {
        "name": "ATI Allegheny Ludlum Grade 3 Titanium (UNS R50550)",
        "composition": "C0.1H0.015Fe0.3N0.05O0.35Ti99.2",
        "Density": 4.52,
        "Hardness, Brinell": 200.0,
        "Tensile Strength, Ultimate": 585.0,
        "Tensile Strength, Yield": 450.0,
        "Elongation at Break": 25.0
    },
    {
        "name": "AISI 4140H Steel, heat treated, 595\u00b0C (1100\u00b0F) temper, 25 mm (1 in.) round",
        "composition": "C0.44Cr1.2Fe97.93Mn1.1Mo0.3P0.035Si0.3S0.04",
        "Density": 7.85,
        "Hardness, Brinell": 311.0,
        "Hardness, Knoop": 338.0,
        "Hardness, Rockwell B": 99.0,
        "Hardness, Rockwell C": 34.0,
        "Hardness, Vickers": 329.0,
        "Tensile Strength, Ultimate": 1020.0,
        "Tensile Strength, Yield": 910.0,
        "Elongation at Break": 19.0,
        "Reduction of Area": 58.0,
        "Modulus of Elasticity": 205.0,
        "Bulk Modulus": 160.0,
        "Poissons Ratio": 0.29,
        "Machinability": 65.0,
        "Shear Modulus": 80.0,
        "Izod Impact": 95.0,
        "Electrical Resistivity": 6.46e-05,
        "CTE, linear": 14.6,
        "Specific Heat Capacity": 0.561,
        "Thermal Conductivity": 42.6
    },
    {
        "name": "AISI 1536 High Manganese Carbon Steel, Cold Drawn Bar",
        "composition": "C0.37Fe98.5Mn1.5P0.04S0.05",
        "Density": 7.85,
        "Hardness, Brinell": 187.0,
        "Tensile Strength, Ultimate": 634.0,
        "Tensile Strength, Yield": 534.0,
        "Elongation at Break": 12.0,
        "Reduction of Area": 35.0,
        "Modulus of Elasticity": 200.0,
        "Poissons Ratio": 0.29,
        "Machinability": 55.0,
        "Shear Modulus": 78.0,
        "Electrical Resistivity": 1.7e-05,
        "CTE, linear": 12.0,
        "Specific Heat Capacity": 0.47,
        "Thermal Conductivity": 52.0
    },
    {
        "name": "Crucible Steel LABELLE\u00ae Silicon #2 Tool Steel",
        "composition": "C0.6Cr0.25Fe95.9Mn0.85Mo0.3Si1.9V0.2",
        "Density": 7.75,
        "Hardness, Brinell": 187.0,
        "Hardness, Rockwell C": 60.0,
        "Modulus of Elasticity": 207.0,
        "Charpy Impact": 212.0,
        "CTE, linear": 13.7,
        "Thermal Conductivity": 33.0,
        "Processing Temperature": 766.0
    },
    {
        "name": "AISI 4118H Steel, mock carburized at 925\u00b0C (1700\u00b0F) for 8 hours, reheated to 830\u00b0C (1525\u00b0F), oil quenched, 150\u00b0C (300\u00b0F) temper, 230\u00b0C (450\u00b0F) temper, 14 mm (0.55 in.) round",
        "composition": "C0.23Cr0.7Fe98.7Mn1.0Mo0.15P0.035Si0.3S0.04",
        "Density": 7.85,
        "Hardness, Brinell": 277.0,
        "Hardness, Knoop": 302.0,
        "Hardness, Rockwell B": 99.0,
        "Hardness, Rockwell C": 28.0,
        "Hardness, Vickers": 292.0,
        "Tensile Strength, Ultimate": 951.0,
        "Tensile Strength, Yield": 617.0,
        "Elongation at Break": 17.5,
        "Reduction of Area": 41.9,
        "Modulus of Elasticity": 205.0,
        "Bulk Modulus": 160.0,
        "Poissons Ratio": 0.29,
        "Machinability": 60.0,
        "Shear Modulus": 80.0,
        "Electrical Resistivity": 2.45e-05,
        "Specific Heat Capacity": 0.475,
        "Thermal Conductivity": 44.5
    },
    {
        "name": "Schmolz + Bickenbach Cryodur\u00ae 2357(S-7) Cold Work Die Steel",
        "composition": "C0.5Cr3.35Fe93.3Mn0.7Mo1.6Si0.3V0.25",
        "Density": 7.75,
        "Hardness, Rockwell C": 56.0,
        "Compressive Strength": 2070.0,
        "CTE, linear": 12.6,
        "Thermal Conductivity": 31.0,
        "Annealing Temperature": 610.0
    },
    {
        "name": "Overview of materials for Cold Work Steel",
        "composition": "C2.9Cr13.0Co10.5Cu0.25Fe99.1Mn3.0Mo7.0Ni4.0P0.035Si1.25S0.09W6.75V10.3",
        "Density": 7.31,
        "Particle Size": 6.7,
        "Hardness, Brinell": 146.0,
        "Hardness, Knoop": 537.0,
        "Hardness, Rockwell C": 10.0,
        "Hardness, Vickers": 200.0,
        "Tensile Strength, Ultimate": 380.0,
        "Tensile Strength, Yield": 205.0,
        "Elongation at Break": 0.0,
        "Modulus of Elasticity": 20.6,
        "Flexural Yield Strength": 2000.0,
        "Compressive Yield Strength": 480.0,
        "Bulk Modulus": 160.0,
        "Poissons Ratio": 0.28,
        "Machinability": 50.0,
        "Shear Modulus": 58.5,
        "Izod Impact Unnotched": 24.4,
        "Charpy Impact": 10.8,
        "Electrical Resistivity": 5.4e-05,
        "CTE, linear": 6.3,
        "Specific Heat Capacity": 0.418,
        "Thermal Conductivity": 14.0,
        "Processing Temperature": 150.0,
        "Annealing Temperature": 343.0
    },
    {
        "name": "Bethlehem Steel ASTM A573 Grade 70 3/16 to 1/2 in. thick, steel plate\n      \n      \u00a0(discontinued **)",
        "composition": "C0.28Fe98.045Mn1.2P0.035Si0.4S0.04",
        "Density": 7.8,
        "Hardness, Brinell": 147.0,
        "Hardness, Rockwell B": 79.0,
        "Tensile Strength at Break": 483.0,
        "Tensile Strength, Yield": 290.0,
        "Elongation at Break": 19.0,
        "Bend Radius, Minimum": 2.0
    },
    {
        "name": "AISI 6150H Steel, annealed, 25 mm (1 in.) round",
        "composition": "C0.54Cr1.2Fe97.88Mn1.0P0.035Si0.3S0.04V0.15",
        "Density": 7.85,
        "Hardness, Brinell": 197.0,
        "Hardness, Knoop": 219.0,
        "Hardness, Rockwell B": 92.0,
        "Hardness, Rockwell C": 13.0,
        "Hardness, Vickers": 207.0,
        "Tensile Strength, Ultimate": 670.0,
        "Tensile Strength, Yield": 415.0,
        "Elongation at Break": 23.0,
        "Modulus of Elasticity": 205.0,
        "Bulk Modulus": 160.0,
        "Poissons Ratio": 0.29,
        "Machinability": 55.0,
        "Shear Modulus": 80.0,
        "Izod Impact": 27.0,
        "Electrical Resistivity": 2.34e-05,
        "Specific Heat Capacity": 0.475,
        "Thermal Conductivity": 46.6
    },
    {
        "name": "AISI Type S14800 Stainless Steel condition CH900, 6.3% cold reduction",
        "composition": "Al1.5C0.05Cr15.0Fe73.0Mn1.0Mo3.0Ni8.75P0.015Si1.0S0.01",
        "Density": 7.7,
        "Hardness, Rockwell B": 88.5,
        "Hardness, Vickers": 153.0,
        "Tensile Strength, Ultimate": 889.0,
        "Tensile Strength, Yield": 490.0,
        "Elongation at Break": 28.5,
        "Modulus of Elasticity": 200.0,
        "CTE, linear": 11.5
    },
    {
        "name": "ASTM A542/A542M Alloy Steel, Chromium Molybdenum",
        "composition": "B0.003C0.15Cr3.25Cu0.25Fe95.734Mn0.6Mo1.1Ni0.25P0.025Si0.13S0.025Ti0.035V0.3",
        "Density": 7.78,
        "Tensile Strength, Ultimate": 585.0,
        "Tensile Strength, Yield": 380.0,
        "Elongation at Break": 20.0,
        "Rupture Strength": 37.0
    },
    {
        "name": "ATI Allvac\u00ae 6-2-4-2-Si UNS R54620 modified Titanium Alloy",
        "composition": "Al6.0C0.1H0.015Fe0.05Mo2.0N0.04O0.2Si0.12Sn2.0Ti85.0Zr4.0",
        "Density": 4.54,
        "Hardness, Rockwell C": 28.0,
        "Tensile Strength, Ultimate": 1035.0,
        "Tensile Strength, Yield": 966.0,
        "Elongation at Break": 15.0,
        "Reduction of Area": 30.0
    },
    {
        "name": "ASTM A662 Carbon Steel, Grade A",
        "composition": "C0.14Fe98.385Mn1.35P0.035Si0.4S0.04",
        "Density": 7.8,
        "Tensile Strength, Ultimate": 400.0,
        "Tensile Strength, Yield": 275.0,
        "Elongation at Break": 23.0,
        "Modulus of Elasticity": 200.0,
        "Bulk Modulus": 160.0,
        "Poissons Ratio": 0.29,
        "Shear Modulus": 80.0,
        "Electrical Resistivity": 1.7e-05,
        "CTE, linear": 12.0,
        "Specific Heat Capacity": 0.47,
        "Thermal Conductivity": 52.0
    },
    {
        "name": "Crucible Steel CPM\u00ae 10V\u00ae (AISI A11) Tool Steel",
        "composition": "C2.45Cr5.25Fe81.25Mo1.3V9.75",
        "Density": 7.418,
        "Hardness, Brinell": 255.0,
        "Hardness, Rockwell C": 60.0,
        "Modulus of Elasticity": 221.0,
        "Flexural Strength": 4377.0,
        "Charpy Impact": 35.0,
        "CTE, linear": 12.3,
        "Thermal Conductivity": 26.3
    },
    {
        "name": "ASTM A485 Steel, Grade 2",
        "composition": "C1.0Cr1.8Cu0.35Fe94.6Mn1.7Mo0.1Ni0.25P0.025Si0.8S0.025",
        "Density": 7.8,
        "Hardness, Rockwell C": 52.0,
        "Modulus of Elasticity": 200.0,
        "Bulk Modulus": 160.0,
        "Poissons Ratio": 0.29,
        "Shear Modulus": 80.0,
        "Electrical Resistivity": 1.7e-05,
        "CTE, linear": 12.0,
        "Specific Heat Capacity": 0.47,
        "Thermal Conductivity": 52.0
    },
    {
        "name": "414 Stainless Steel, annealed sheet",
        "composition": "C0.15Cr12.5Fe83.0Mn1.0Ni1.88P0.04Si1.0S0.03",
        "Density": 7.8,
        "Hardness, Rockwell B": 98.0,
        "Tensile Strength, Ultimate": 825.0,
        "Tensile Strength, Yield": 725.0,
        "Elongation at Break": 15.0,
        "Tensile Modulus": 200.0,
        "Izod Impact": 70.0,
        "Electrical Resistivity": 7e-05,
        "CTE, linear": 12.4,
        "Specific Heat Capacity": 0.46,
        "Thermal Conductivity": 28.7,
        "Melting Point": 1425.0,
        "Solidus": 1425.0,
        "Liquidus": 1480.0
    },
    {
        "name": "Titanium Beta-CEZ ST 830\u00b0C (1525\u00b0F), Aged 600\u00b0C",
        "composition": "Al5.0Cr2.0Fe1.0Mo4.0Sn2.0Ti82.0Zr4.0",
        "Density": 4.69,
        "a Lattice Constant": 3.204,
        "c Lattice Constant": 4.6606,
        "Tensile Strength, Ultimate": 1280.0,
        "Tensile Strength, Yield": 1210.0,
        "Elongation at Break": 11.0,
        "Modulus of Elasticity": 122.0,
        "Tensile Modulus": 106.0,
        "Poissons Ratio": 0.33,
        "Fatigue Strength": 875.0,
        "Shear Modulus": 45.9,
        "Electrical Resistivity": 0.00015,
        "CTE, linear": 11.3,
        "Specific Heat Capacity": 0.508,
        "Thermal Conductivity": 6.7,
        "Melting Point": 1550.0,
        "Solidus": 1550.0,
        "Liquidus": 1602.0,
        "Beta Transus": 890.0
    },
    {
        "name": "AISI 4140H Steel, oil quenched 845\u00b0C (1550\u00b0F), 595\u00b0C (1100\u00b0F) temper, 13 mm (0.5 in.) round",
        "composition": "C0.44Cr1.2Fe97.93Mn1.1Mo0.3P0.035Si0.3S0.04",
        "Density": 7.85,
        "Hardness, Brinell": 321.0,
        "Hardness, Knoop": 348.0,
        "Hardness, Rockwell B": 99.0,
        "Hardness, Rockwell C": 35.0,
        "Hardness, Vickers": 339.0,
        "Tensile Strength, Ultimate": 1090.0,
        "Tensile Strength, Yield": 1025.0,
        "Elongation at Break": 18.1,
        "Reduction of Area": 59.4,
        "Modulus of Elasticity": 205.0,
        "Bulk Modulus": 160.0,
        "Poissons Ratio": 0.29,
        "Machinability": 65.0,
        "Shear Modulus": 80.0,
        "Electrical Resistivity": 6.46e-05,
        "CTE, linear": 14.6,
        "Specific Heat Capacity": 0.561,
        "Thermal Conductivity": 42.6
    },
    {
        "name": "AISI Grade 18Ni (250) Maraging Steel, Aged, 6 mm sheet, tested transverse",
        "composition": "Al0.1B0.003C0.03Co7.5Fe68.0Mn0.1Mo4.8Ni18.5P0.01Si0.1S0.01Ti0.4Zr0.01",
        "Density": 8.0,
        "Hardness, Brinell": 493.0,
        "Hardness, Knoop": 547.0,
        "Hardness, Rockwell C": 50.6,
        "Hardness, Vickers": 527.0,
        "Tensile Strength, Ultimate": 1874.0,
        "Tensile Strength, Yield": 1832.0,
        "Elongation at Break": 8.0,
        "Reduction of Area": 40.8,
        "Modulus of Elasticity": 190.0,
        "Bulk Modulus": 160.0,
        "Poissons Ratio": 0.3,
        "Shear Modulus": 73.0,
        "Electrical Resistivity": 1.74e-05,
        "CTE, linear": 10.1,
        "Thermal Conductivity": 27.0
    },
    {
        "name": "Sandvik Osprey S2 Tool Steel Powder (Grade 95% - 16)",
        "composition": "C0.55Fe97.55Mn0.5Mo0.6Ni0.3Si1.2V0.5",
        "Particle Size": 6.7
    },
    {
        "name": "403 Stainless Steel, soft tempered, wire 6.4 mm diameter",
        "composition": "C0.15Cr12.3Fe86.0Mn1.0P0.04Si0.5S0.03",
        "Density": 7.8,
        "Hardness, Brinell": 159.0,
        "Hardness, Knoop": 176.0,
        "Hardness, Rockwell B": 92.0,
        "Hardness, Vickers": 201.0,
        "Tensile Strength, Ultimate": 655.0,
        "Tensile Strength, Yield": 550.0,
        "Elongation at Break": 15.0,
        "Modulus of Elasticity": 200.0,
        "Poissons Ratio": 0.3,
        "Fatigue Strength": 380.0,
        "Shear Modulus": 76.0,
        "Izod Impact": 122.0,
        "Electrical Resistivity": 5.7e-05,
        "CTE, linear": 11.7,
        "Specific Heat Capacity": 0.46,
        "Thermal Conductivity": 24.9,
        "Melting Point": 1480.0,
        "Solidus": 1480.0,
        "Liquidus": 1530.0
    },
    {
        "name": "Latrobe Nitralloy\u00ae 135 Modified VAC-ARC, Up to 1.5 in Premium Nitriding Steel",
        "composition": "Al1.2C0.4Cr1.6Fe95.55Mn0.6Mo0.35Si0.3",
        "Hardness, Brinell": 280.0,
        "Tensile Strength, Ultimate": 931.0,
        "Tensile Strength, Yield": 690.0,
        "Elongation at Break": 16.0,
        "Reduction of Area": 50.0
    },
    {
        "name": "AISI 4718 Steel, pseudocarburized, reheated to 850\u00b0C (1560\u00b0F) and oil quenched, 150\u00b0C (300\u00b0F) temper, 25 mm round",
        "composition": "C0.21Cr0.55Fe97.39Mn0.9Mo0.4Ni1.2P0.04Si0.35S0.04",
        "Density": 7.85,
        "Hardness, Brinell": 331.0,
        "Hardness, Knoop": 359.0,
        "Hardness, Rockwell B": 99.0,
        "Hardness, Rockwell C": 36.0,
        "Hardness, Vickers": 350.0,
        "Tensile Strength, Ultimate": 1096.0,
        "Tensile Strength, Yield": 724.0,
        "Elongation at Break": 16.5,
        "Reduction of Area": 57.0,
        "Modulus of Elasticity": 205.0,
        "Bulk Modulus": 160.0,
        "Poissons Ratio": 0.29,
        "Shear Modulus": 80.0,
        "Electrical Resistivity": 2.45e-05,
        "Specific Heat Capacity": 0.475,
        "Thermal Conductivity": 44.5
    },
    {
        "name": "Titanium Beta-CEZ ST 860\u00b0C (1580\u00b0F), Aged 550\u00b0C",
        "composition": "Al5.0Cr2.0Fe1.0Mo4.0Sn2.0Ti82.0Zr4.0",
        "Density": 4.69,
        "a Lattice Constant": 3.204,
        "c Lattice Constant": 4.6606,
        "Hardness, Vickers": 460.0,
        "Tensile Strength, Ultimate": 1560.0,
        "Tensile Strength, Yield": 1480.0,
        "Elongation at Break": 2.0,
        "Modulus of Elasticity": 122.0,
        "Tensile Modulus": 106.0,
        "Poissons Ratio": 0.33,
        "Shear Modulus": 45.9,
        "Electrical Resistivity": 0.00015,
        "CTE, linear": 11.3,
        "Specific Heat Capacity": 0.508,
        "Thermal Conductivity": 6.7,
        "Melting Point": 1550.0,
        "Solidus": 1550.0,
        "Liquidus": 1602.0,
        "Beta Transus": 890.0
    },
    {
        "name": "Cast Stainless Steel CE8N, ACI",
        "composition": "C0.08Cr26.0Fe68.8Mn1.5Mo0.5Ni11.0N0.3P0.04Si1.5S0.04"
    },
    {
        "name": "Latrobe Lescalloy\u00ae 4340 VAC-ARC ; 3.5\" round High Strength Alloy Steel",
        "composition": "C0.4Cr0.8Fe95.7Mn0.75Mo0.25Ni1.8Si0.3",
        "Density": 7.83,
        "Hardness, Rockwell C": 52.0,
        "Tensile Strength, Ultimate": 1900.0,
        "Tensile Strength, Yield": 1530.0,
        "Elongation at Break": 11.0,
        "Reduction of Area": 35.0,
        "CTE, linear": 14.6,
        "Specific Heat Capacity": 0.448,
        "Thermal Conductivity": 37.48
    },
    {
        "name": "AISI 8650H Steel, oil quenched 800\u00b0C (1470\u00b0F), 540\u00b0C (1000\u00b0F) temper, round",
        "composition": "C0.54Cr0.65Fe97.83Mn1.05Mo0.25Ni0.75P0.035Si0.35S0.045",
        "Density": 7.85,
        "Hardness, Brinell": 363.0,
        "Hardness, Knoop": 392.0,
        "Hardness, Rockwell B": 100.0,
        "Hardness, Rockwell C": 40.0,
        "Hardness, Vickers": 384.0,
        "Tensile Strength, Ultimate": 1225.0,
        "Tensile Strength, Yield": 1165.0,
        "Elongation at Break": 18.7,
        "Modulus of Elasticity": 205.0,
        "Bulk Modulus": 160.0,
        "Poissons Ratio": 0.29,
        "Machinability": 60.0,
        "Shear Modulus": 80.0,
        "Electrical Resistivity": 2.34e-05,
        "Specific Heat Capacity": 0.475,
        "Thermal Conductivity": 46.6
    },
    {
        "name": "Cast Stainless Steel CG6MMN, ASTM A743",
        "composition": "C0.06Cr23.5Fe62.1Mn6.0Mo3.0Ni13.5Nb0.3N0.4P0.04Si1.0S0.03V0.3",
        "Tensile Strength, Ultimate": 585.0,
        "Tensile Strength, Yield": 290.0,
        "Elongation at Break": 30.0
    },
    {
        "name": "Latrobe Marvac 300 VIM-VAR ; 10 in. High Strength Maraging Steel",
        "composition": "Al0.1C0.01Co9.0Fe66.75Mn0.1Mo4.8Ni18.5Si0.1Ti0.64",
        "Density": 8.0,
        "Tensile Strength, Ultimate": 2050.0,
        "Tensile Strength, Yield": 1960.0,
        "Elongation at Break": 6.8,
        "Reduction of Area": 30.0,
        "Fracture Toughness": 66.0,
        "CTE, linear": 10.8
    },
    {
        "name": "Bisalloy Steels BisPlate 400 Thickness >80-100 mm",
        "composition": "B0.001C0.16Cr0.9Fe97.4Mn1.15Mo0.2P0.01Si0.2S0.003",
        "Hardness, Brinell": 400.0,
        "Tensile Strength at Break": 1320.0,
        "Tensile Strength, Yield": 1070.0,
        "Elongation at Break": 14.0,
        "Charpy Impact": 55.0,
        "CE (IIW)": 0.58,
        "PCM": 0.3,
        "Surface Finish": "Shotblasted"
    },
    {
        "name": "ASTM A607 Steel, grade 65, hot rolled",
        "composition": "C0.26Fe98.0Mn1.5N0.012P0.04S0.05",
        "Density": 7.8,
        "Tensile Strength, Ultimate": 550.0,
        "Tensile Strength, Yield": 450.0,
        "Elongation at Break": 16.0,
        "Bulk Modulus": 160.0,
        "Shear Modulus": 80.0
    },
    {
        "name": "434 Stainless Steel soft tempered wire 6.4 mm diameter",
        "composition": "C0.12Cr16.0Fe81.0Mn1.0Mo1.0P0.04Si1.0S0.03",
        "Density": 7.8,
        "Hardness, Rockwell B": 90.0,
        "Tensile Strength, Ultimate": 586.0,
        "Tensile Strength, Yield": 483.0,
        "Elongation at Break": 15.0,
        "Modulus of Elasticity": 200.0,
        "Electrical Resistivity": 6e-05,
        "Magnetic Permeability": 600.0,
        "CTE, linear": 12.4,
        "Specific Heat Capacity": 0.46,
        "Thermal Conductivity": 26.3,
        "Melting Point": 1425.0,
        "Solidus": 1425.0,
        "Liquidus": 1510.0
    },
    {
        "name": "AISI 5160 Steel, normalized, 25 mm (1 in.) round",
        "composition": "C0.64Cr0.9Fe97.84Mn1.0P0.035Si0.3S0.04",
        "Density": 7.85,
        "Hardness, Brinell": 269.0,
        "Hardness, Knoop": 294.0,
        "Hardness, Rockwell B": 99.0,
        "Hardness, Rockwell C": 27.0,
        "Hardness, Vickers": 284.0,
        "Tensile Strength, Ultimate": 958.0,
        "Tensile Strength, Yield": 530.0,
        "Elongation at Break": 17.5,
        "Modulus of Elasticity": 205.0,
        "Bulk Modulus": 160.0,
        "Poissons Ratio": 0.29,
        "Machinability": 55.0,
        "Shear Modulus": 80.0,
        "Electrical Resistivity": 2.19e-05,
        "Specific Heat Capacity": 0.475,
        "Thermal Conductivity": 46.6
    },
    {
        "name": "ATI Allegheny Ludlum Stainless Steel Chromium-Nickel Type 304, 40% Cold Rolled (UNS S30400)",
        "composition": "C0.08Cr20.0Fe71.0Mn2.0Ni10.5N0.1P0.045Si0.75S0.03",
        "Density": 7.9,
        "Hardness, Rockwell B": 92.0,
        "Tensile Strength, Ultimate": 1014.0,
        "Tensile Strength, Yield": 931.0,
        "Elongation at Break": 10.0,
        "Tensile Modulus": 200.0,
        "Charpy Impact": 200.0,
        "Electrical Resistivity": 7.2e-05,
        "Magnetic Permeability": 2.291,
        "CTE, linear": 19.8,
        "Specific Heat Capacity": 0.5,
        "Thermal Conductivity": 21.4,
        "Melting Point": 1399.0,
        "Solidus": 1399.0,
        "Liquidus": 1421.0
    },
    {
        "name": "Bethlehem Steel ASTM A283 Grade C 3/16 to 15 in. thick, as-rolled steel plate\n      \n      \u00a0(discontinued **)",
        "composition": "C0.24Cu0.2Fe97.47Mn0.9P0.35Si0.4S0.04",
        "Density": 7.8,
        "Hardness, Brinell": 114.0,
        "Hardness, Rockwell B": 64.0,
        "Tensile Strength at Break": 379.0,
        "Tensile Strength, Yield": 207.0,
        "Elongation at Break": 23.0,
        "Bend Radius, Minimum": 3.5
    },
    {
        "name": "AISI Grade 18Ni (200) Maraging Steel, Aged, 150 mm square bar, tested in transverse direction",
        "composition": "Al0.1B0.003C0.03Co8.5Fe69.0Mn0.1Mo3.25Ni18.5P0.01Si0.1S0.01Ti0.2Zr0.01",
        "Density": 8.0,
        "Hardness, Brinell": 489.0,
        "Hardness, Knoop": 542.0,
        "Hardness, Rockwell C": 50.0,
        "Hardness, Vickers": 522.0,
        "Tensile Strength, Ultimate": 1723.0,
        "Tensile Strength, Yield": 1690.0,
        "Elongation at Break": 8.0,
        "Reduction of Area": 30.0,
        "Modulus of Elasticity": 183.0,
        "Bulk Modulus": 160.0,
        "Poissons Ratio": 0.3,
        "Shear Modulus": 70.0,
        "Electrical Resistivity": 1.74e-05,
        "CTE, linear": 10.1,
        "Thermal Conductivity": 27.0
    },
    {
        "name": "AISI 4118H Steel, normalized at 910\u00b0C (1670\u00b0F), air cooled, 100 mm (4 in.) round",
        "composition": "C0.23Cr0.7Fe98.7Mn1.0Mo0.15P0.035Si0.3S0.04",
        "Density": 7.85,
        "Hardness, Brinell": 137.0,
        "Hardness, Knoop": 156.0,
        "Hardness, Rockwell B": 75.0,
        "Hardness, Vickers": 143.0,
        "Tensile Strength, Ultimate": 521.0,
        "Tensile Strength, Yield": 341.0,
        "Elongation at Break": 34.0,
        "Reduction of Area": 71.2,
        "Modulus of Elasticity": 205.0,
        "Bulk Modulus": 160.0,
        "Poissons Ratio": 0.29,
        "Machinability": 60.0,
        "Shear Modulus": 80.0,
        "Electrical Resistivity": 2.45e-05,
        "Specific Heat Capacity": 0.475,
        "Thermal Conductivity": 44.5
    },
    {
        "name": "Bethlehem Steel Mayari ASTM A242-87 TYPE 1 (MAYARI-R) >1-1/2 to 4 in. thick, steel plate\n      \n      \u00a0(discontinued **)",
        "composition": "C0.15Cu0.2Fe98.45Mn1.0P0.15S0.05",
        "Density": 7.8,
        "Hardness, Brinell": 130.0,
        "Hardness, Rockwell B": 72.0,
        "Tensile Strength at Break": 434.0,
        "Tensile Strength, Yield": 290.0,
        "Elongation at Break": 19.0,
        "Bend Radius, Minimum": 3.0
    },
    {
        "name": "ATI Allvac\u00ae 9310 UNS G93106, UNS H93100 Specialty Steel",
        "composition": "C0.1Cr1.2Fe94.0Mn0.55Mo0.12Ni3.33P0.01Si0.25S0.01",
        "Density": 7.86,
        "Hardness, Rockwell C": 27.0,
        "Tensile Strength, Ultimate": 907.0,
        "Tensile Strength, Yield": 571.0,
        "Elongation at Break": 19.0,
        "Reduction of Area": 58.0
    },
    {
        "name": "Crucible Steel S7 XL (Premium AISI S7) Tool Steel",
        "composition": "C0.55Cr3.25Fe93.5Mn0.7Mo1.4Si0.35V0.25",
        "Density": 7.83,
        "Hardness, Brinell": 187.0,
        "Hardness, Rockwell C": 57.0,
        "Modulus of Elasticity": 207.0,
        "Charpy Impact": 125.0,
        "CTE, linear": 13.7,
        "Thermal Conductivity": 28.5
    },
    {
        "name": "Sandvik Osprey 4140/MA Low Alloy Steel Master Alloy Powder (Grade 90% - 22)",
        "composition": "C1.29Cr3.3Fe91.9Mn3.0Mo0.75P0.035Si1.05S0.04",
        "Particle Size": 10.0
    },
    {
        "name": "ThyssenKrupp N-A-XTRA\u00ae 700 Structural Steel",
        "composition": "Al1.5C0.2Cr1.5Fe93.8Mn1.6Mo0.6P0.02Si0.8S0.01",
        "Tensile Strength, Yield": 660.0,
        "Elongation at Break": 14.0,
        "Charpy Impact": 60.0
    },
    {
        "name": "AISI 1050 Steel, oil quenched 845\u00b0C (1550\u00b0F), 650\u00b0C (1200\u00b0F) temper, 13 mm (0.5 in.) round",
        "composition": "C0.55Fe98.92Mn0.9P0.04S0.05",
        "Density": 7.87,
        "Hardness, Brinell": 229.0,
        "Hardness, Knoop": 252.0,
        "Hardness, Rockwell B": 96.0,
        "Hardness, Rockwell C": 19.0,
        "Hardness, Vickers": 241.0,
        "Tensile Strength, Ultimate": 776.0,
        "Tensile Strength, Yield": 510.0,
        "Elongation at Break": 24.6,
        "Reduction of Area": 61.8,
        "Modulus of Elasticity": 200.0,
        "Bulk Modulus": 160.0,
        "Poissons Ratio": 0.29,
        "Shear Modulus": 80.0,
        "Izod Impact": 31.0,
        "Electrical Resistivity": 3e-05,
        "CTE, linear": 13.9,
        "Specific Heat Capacity": 0.486,
        "Thermal Conductivity": 51.9
    },
    {
        "name": "AISI 8630H Steel, normalized, 50 mm (2 in.) round",
        "composition": "C0.33Cr0.65Fe98.08Mn0.95Mo0.25Ni0.75P0.035Si0.3S0.04",
        "Density": 7.85,
        "Hardness, Brinell": 187.0,
        "Hardness, Knoop": 209.0,
        "Hardness, Rockwell B": 90.0,
        "Hardness, Vickers": 196.0,
        "Tensile Strength, Ultimate": 640.0,
        "Tensile Strength, Yield": 425.0,
        "Elongation at Break": 26.2,
        "Modulus of Elasticity": 205.0,
        "Bulk Modulus": 160.0,
        "Poissons Ratio": 0.29,
        "Machinability": 70.0,
        "Shear Modulus": 80.0,
        "Electrical Resistivity": 2.34e-05,
        "CTE, linear": 14.0,
        "Specific Heat Capacity": 0.475,
        "Thermal Conductivity": 46.6
    },
    {
        "name": "Kobe Steel KS120SI Titanium alloy with low alloying elements, Annealed",
        "composition": "C0.08H0.013Fe0.6N0.07O0.37Si0.7Ti98.167",
        "Density": 4.5,
        "Tensile Strength, Ultimate": 750.0,
        "Tensile Strength, Yield": 650.0,
        "Elongation at Break": 10.0,
        "Bend Radius, Minimum": 3.0
    },
    {
        "name": "Universal Wire Works 316 Stainless Steel Electrode",
        "composition": "C0.06Cr18.9Fe63.6Mn1.8Mo2.25Ni12.8Si0.56",
        "Tensile Strength, Ultimate": 607.0,
        "Elongation at Break": 40.0
    },
    {
        "name": "AISI 1080 Steel, as rolled",
        "composition": "C0.88Fe98.65Mn0.9P0.04S0.05",
        "Density": 7.85,
        "Hardness, Brinell": 293.0,
        "Hardness, Knoop": 319.0,
        "Hardness, Rockwell B": 99.0,
        "Hardness, Rockwell C": 31.0,
        "Hardness, Vickers": 309.0,
        "Tensile Strength, Ultimate": 965.0,
        "Tensile Strength, Yield": 585.0,
        "Elongation at Break": 12.0,
        "Reduction of Area": 17.0,
        "Modulus of Elasticity": 205.0,
        "Bulk Modulus": 160.0,
        "Poissons Ratio": 0.29,
        "Shear Modulus": 80.0,
        "Izod Impact": 7.0,
        "Electrical Resistivity": 1.8e-05,
        "CTE, linear": 13.7,
        "Specific Heat Capacity": 0.49,
        "Thermal Conductivity": 47.7
    },
    {
        "name": "AISI Type D2 Tool Steel, air quenched at 1010\u00b0C, tempered at 200\u00b0C",
        "composition": "C1.6Cr13.0Co1.0Fe86.9Mn0.6Mo1.2P0.03Si0.6S0.03V1.1",
        "Density": 7.7,
        "Hardness, Knoop": 769.0,
        "Hardness, Rockwell C": 62.0,
        "Hardness, Vickers": 748.0,
        "Izod Impact Unnotched": 77.0,
        "CTE, linear": 12.5,
        "Processing Temperature": 205.0,
        "Annealing Temperature": 870.0
    },
    {
        "name": "Bethlehem Steel ASTM A514 Grade P >2-1/2 to 4 in. thick, steel plate\n      \n      \u00a0(discontinued **)",
        "composition": "B0.005C0.21Cr1.2Fe95.365Mn0.7Mo0.6Ni1.5P0.035Si0.35S0.035",
        "Density": 7.8,
        "Hardness, Brinell": 229.0,
        "Hardness, Rockwell B": 95.0,
        "Hardness, Rockwell C": 20.0,
        "Tensile Strength at Break": 689.0,
        "Tensile Strength, Yield": 621.0,
        "Elongation at Break": 16.0,
        "Bend Radius, Minimum": 4.0
    },
    {
        "name": "Latrobe LSS\u2122 S1 Shock-Resisting Tool Steel (ASTM S1)",
        "composition": "C0.53Cr1.35Fe95.37Mn0.25Si0.25W2.0V0.25",
        "Specific Gravity": 7.89,
        "Density": 7.89,
        "Hardness, Rockwell C": 56.5,
        "Modulus of Elasticity": 207.0,
        "Machinability": 70.0,
        "Charpy Impact": 29.8,
        "CTE, linear": 13.5,
        "Processing Temperature": 730.0
    },
    {
        "name": "AISI 4140 Steel, normalized at 870\u00b0C (1600\u00b0F), air cooled, 100 mm (4 in.) round",
        "composition": "C0.43Cr1.1Fe97.77Mn1.0Mo0.25P0.035Si0.3S0.04",
        "Density": 7.85,
        "Hardness, Brinell": 241.0,
        "Hardness, Knoop": 265.0,
        "Hardness, Rockwell B": 97.0,
        "Hardness, Rockwell C": 22.0,
        "Hardness, Vickers": 254.0,
        "Tensile Strength, Ultimate": 814.0,
        "Tensile Strength, Yield": 485.0,
        "Elongation at Break": 22.2,
        "Reduction of Area": 57.4,
        "Modulus of Elasticity": 205.0,
        "Bulk Modulus": 160.0,
        "Poissons Ratio": 0.29,
        "Machinability": 65.0,
        "Shear Modulus": 80.0,
        "Electrical Resistivity": 6.46e-05,
        "CTE, linear": 14.6,
        "Specific Heat Capacity": 0.561,
        "Thermal Conductivity": 42.6
    },
    {
        "name": "AISI 4620H Steel, quenched 900\u00b0C (1650\u00b0F), 150\u00b0C (300\u00b0F) temper",
        "composition": "C0.23Fe97.58Mn0.75Mo0.3Ni2.0P0.035Si0.35S0.04",
        "Density": 7.85,
        "Hardness, Knoop": 426.0,
        "Hardness, Rockwell C": 42.0,
        "Hardness, Vickers": 410.0,
        "Modulus of Elasticity": 205.0,
        "Compressive Yield Strength": 1650.0,
        "Bulk Modulus": 160.0,
        "Poissons Ratio": 0.29,
        "Machinability": 65.0,
        "Shear Modulus": 80.0,
        "Charpy Impact": 19.0,
        "Electrical Resistivity": 2.45e-05,
        "Specific Heat Capacity": 0.475,
        "Thermal Conductivity": 44.5
    },
    {
        "name": "AISI 4820 Steel, mock carburized, reheated to 800\u00b0C (1470\u00b0F), 230\u00b0C (450\u00b0F) temper, 25 mm (1 in.) round",
        "composition": "C0.23Fe95.72Mn0.7Mo0.3Ni3.75P0.035Si0.3S0.04",
        "Density": 7.85,
        "Hardness, Brinell": 331.0,
        "Hardness, Knoop": 359.0,
        "Hardness, Rockwell B": 99.0,
        "Hardness, Rockwell C": 36.0,
        "Hardness, Vickers": 350.0,
        "Tensile Strength, Ultimate": 1125.0,
        "Tensile Strength, Yield": 827.0,
        "Elongation at Break": 15.5,
        "Modulus of Elasticity": 205.0,
        "Bulk Modulus": 160.0,
        "Poissons Ratio": 0.29,
        "Machinability": 50.0,
        "Shear Modulus": 80.0,
        "Electrical Resistivity": 2.45e-05,
        "Specific Heat Capacity": 0.475,
        "Thermal Conductivity": 44.5
    },
    {
        "name": "AISI 8620H Steel, normalized, 25 mm (1 in.) round",
        "composition": "C0.23Cr0.65Fe98.22Mn0.95Mo0.25Ni0.75P0.035Si0.35S0.04",
        "Density": 7.85,
        "Hardness, Brinell": 183.0,
        "Hardness, Knoop": 204.0,
        "Hardness, Rockwell B": 89.0,
        "Hardness, Vickers": 192.0,
        "Tensile Strength, Ultimate": 635.0,
        "Tensile Strength, Yield": 360.0,
        "Elongation at Break": 26.3,
        "Reduction of Area": 59.7,
        "Modulus of Elasticity": 205.0,
        "Bulk Modulus": 160.0,
        "Poissons Ratio": 0.29,
        "Machinability": 65.0,
        "Shear Modulus": 80.0,
        "Izod Impact": 100.0,
        "Electrical Resistivity": 2.34e-05,
        "Specific Heat Capacity": 0.475,
        "Thermal Conductivity": 46.6
    },
    {
        "name": "AISI 8642H Steel, oil quenched 845\u00b0C (1550\u00b0F), 595\u00b0C (1100\u00b0F) temper, round",
        "composition": "C0.46Cr0.65Fe97.91Mn1.05Mo0.25Ni0.75P0.035Si0.3S0.04",
        "Density": 7.85,
        "Hardness, Brinell": 321.0,
        "Hardness, Knoop": 348.0,
        "Hardness, Rockwell B": 99.0,
        "Hardness, Rockwell C": 35.0,
        "Hardness, Vickers": 339.0,
        "Tensile Strength, Ultimate": 1095.0,
        "Tensile Strength, Yield": 945.0,
        "Elongation at Break": 20.6,
        "Modulus of Elasticity": 205.0,
        "Bulk Modulus": 160.0,
        "Poissons Ratio": 0.29,
        "Machinability": 65.0,
        "Shear Modulus": 80.0,
        "Electrical Resistivity": 2.34e-05,
        "Specific Heat Capacity": 0.475,
        "Thermal Conductivity": 46.6
    },
    {
        "name": "AISI 4118 Steel, mock carburized at 925\u00b0C (1700\u00b0F) for 8 hours, reheated to 830\u00b0C (1525\u00b0F), oil quenched, 150\u00b0C (300\u00b0F) temper, 230\u00b0C (450\u00b0F) temper, 25 mm (1 in.) round",
        "composition": "C0.23Cr0.6Fe98.49Mn0.9Mo0.15P0.035Si0.35S0.04",
        "Density": 7.85,
        "Hardness, Brinell": 235.0,
        "Hardness, Knoop": 259.0,
        "Hardness, Rockwell B": 97.0,
        "Hardness, Rockwell C": 21.0,
        "Hardness, Vickers": 247.0,
        "Tensile Strength, Ultimate": 793.0,
        "Tensile Strength, Yield": 441.0,
        "Elongation at Break": 22.0,
        "Reduction of Area": 49.0,
        "Modulus of Elasticity": 205.0,
        "Bulk Modulus": 160.0,
        "Poissons Ratio": 0.29,
        "Machinability": 60.0,
        "Shear Modulus": 80.0,
        "Electrical Resistivity": 2.45e-05,
        "Specific Heat Capacity": 0.475,
        "Thermal Conductivity": 44.5
    },
    {
        "name": "329 Stainless Steel, annealed tube",
        "composition": "C0.1Cr28.0Fe63.0Mn2.0Mo1.5Ni4.5P0.04Si1.0S0.03",
        "Density": 7.8,
        "Hardness, Rockwell C": 28.0,
        "Tensile Strength": 620.0,
        "Tensile Strength, Yield": 485.0,
        "Elongation at Break": 20.0,
        "Electrical Resistivity": 7.5e-05,
        "CTE, linear": 14.4,
        "Specific Heat Capacity": 0.46,
        "Melting Point": 1450.0,
        "Solidus": 1450.0,
        "Liquidus": 1510.0
    },
    {
        "name": "660 Stainless Steel (A286) short time tensile test",
        "composition": "Al0.035B0.01C0.08Cr16.0Cu0.25Fe56.0Mn2.0Ni27.0P0.04Si1.0S0.03Ti2.35V0.5",
        "Density": 7.92,
        "Tensile Strength, Ultimate": 1007.0,
        "Tensile Strength, Yield": 889.0,
        "Elongation at Break": 68.5,
        "Reduction of Area": 52.8,
        "Modulus of Elasticity": 200.0,
        "Charpy Impact": 92.2,
        "CTE, linear": 19.4,
        "Specific Heat Capacity": 0.46,
        "Thermal Conductivity": 24.7,
        "Melting Point": 1370.0,
        "Solidus": 1370.0,
        "Liquidus": 1425.0,
        "Maximum Service Temperature, Air": 980.0
    },
    {
        "name": "Latrobe Lescalloy\u00ae 4340 VAC-ARC ; 10.5\" square High Strength Alloy Steel",
        "composition": "C0.4Cr0.8Fe95.7Mn0.75Mo0.25Ni1.8Si0.3",
        "Density": 7.83,
        "Hardness, Rockwell C": 48.0,
        "Tensile Strength, Ultimate": 1140.0,
        "Tensile Strength, Yield": 1035.0,
        "Elongation at Break": 18.0,
        "Reduction of Area": 60.0,
        "CTE, linear": 14.6,
        "Specific Heat Capacity": 0.448,
        "Thermal Conductivity": 37.48
    },
    {
        "name": "AK Steel 410S Ferritic Stainless steel",
