Repository: KylinGuo/HEA

File: data.json (part 17 of 70)
[
        "composition": "C0.08Cr14.5Fe83.15Mn1.0P0.04Si1.0S0.03Ti0.2",
        "Density": 7.73,
        "Hardness, Rockwell B": 75.0,
        "Tensile Strength, Ultimate": 448.0,
        "Tensile Strength, Yield": 276.0,
        "Elongation at Break": 25.0,
        "Modulus of Elasticity": 200.0,
        "Izod Impact": 42.0,
        "Electrical Resistivity": 6e-05,
        "CTE, linear": 13.5,
        "Specific Heat Capacity": 0.46,
        "Thermal Conductivity": 26.9,
        "Melting Point": 1482.0,
        "Solidus": 1482.0,
        "Liquidus": 1532.0
    },
    {
        "name": "AISI 304 Cast Stainless Steel, EN 10088-3",
        "composition": "C0.07Cr19.5Fe66.0Mn2.0Ni10.5N0.1P0.045Si1.0S0.03",
        "Hardness, Brinell": 215.0,
        "Tensile Strength, Ultimate": 500.0,
        "Tensile Strength, Yield": 190.0,
        "Elongation at Break": 45.0
    },
    {
        "name": "Cast Stainless Steel 3A, UNS J93371",
        "composition": "C0.06Cr27.0Fe70.1Mn1.0Mo2.5Ni6.0N0.25P0.04Si1.0S0.04"
    },
    {
        "name": "Cast Stainless Steel HK40, ACI",
        "composition": "C0.45Cr27.0Fe57.7Mn1.5Mo0.5Ni22.0P0.04Si1.75S0.04"
    },
    {
        "name": "AISI 8615 Steel, heat treated, 150\u00b0C (300\u00b0F) temper, 25 mm bar",
        "composition": "C0.18Cr0.6Fe98.07Mn0.9Mo0.25Ni0.7P0.035Si0.3S0.04",
        "Density": 7.85,
        "Hardness, Brinell": 179.0,
        "Hardness, Knoop": 229.0,
        "Hardness, Rockwell B": 93.0,
        "Hardness, Rockwell C": 15.0,
        "Hardness, Vickers": 217.0,
        "Tensile Strength, Ultimate": 690.0,
        "Tensile Strength, Yield": 500.0,
        "Elongation at Break": 20.0,
        "Modulus of Elasticity": 205.0,
        "Bulk Modulus": 160.0,
        "Poissons Ratio": 0.29,
        "Machinability": 70.0,
        "Shear Modulus": 80.0,
        "Electrical Resistivity": 3e-05,
        "Specific Heat Capacity": 0.475,
        "Thermal Conductivity": 46.6
    },
    {
        "name": "305 Stainless Steel, cold reduction 10%",
        "composition": "C0.12Cr18.0Fe67.0Mn2.0Ni12.0P0.045Si1.0S0.03",
        "Density": 8.0,
        "Tensile Strength, Ultimate": 643.0,
        "Tensile Strength, Yield": 480.0,
        "Elongation at Break": 45.5,
        "Modulus of Elasticity": 193.0,
        "Shear Modulus": 86.0,
        "Electrical Resistivity": 7.2e-05,
        "CTE, linear": 18.7,
        "Specific Heat Capacity": 0.5,
        "Thermal Conductivity": 21.5,
        "Melting Point": 1400.0,
        "Solidus": 1400.0,
        "Liquidus": 1455.0
    },
    {
        "name": "AISI 1050 Steel, hot rolled, 19-32 mm (0.75-1.25 in) round",
        "composition": "C0.55Fe98.92Mn0.9P0.04S0.05",
        "Density": 7.87,
        "Hardness, Brinell": 179.0,
        "Hardness, Knoop": 200.0,
        "Hardness, Rockwell B": 88.0,
        "Hardness, Vickers": 188.0,
        "Tensile Strength, Ultimate": 620.0,
        "Tensile Strength, Yield": 345.0,
        "Elongation at Break": 15.0,
        "Reduction of Area": 35.0,
        "Modulus of Elasticity": 200.0,
        "Bulk Modulus": 160.0,
        "Poissons Ratio": 0.29,
        "Shear Modulus": 80.0,
        "Izod Impact": 31.0,
        "Electrical Resistivity": 3e-05,
        "CTE, linear": 13.9,
        "Specific Heat Capacity": 0.486,
        "Thermal Conductivity": 51.9
    },
    {
        "name": "Sandvik Osprey 440A Martensitic Stainless Steel Powder",
        "composition": "C0.65Cr17.0Fe81.0Mn0.7Mo0.75P0.04Si0.7S0.03"
    },
    {
        "name": "303 SE Stainless Steel, annealed, bar",
        "composition": "C0.15Cr18.0Fe69.0Mn2.0Ni9.0P0.2Se0.15Si1.0S0.06",
        "Density": 8.0,
        "Hardness, Brinell": 160.0,
        "Hardness, Knoop": 180.0,
        "Hardness, Rockwell B": 83.0,
        "Hardness, Vickers": 167.0,
        "Tensile Strength, Ultimate": 620.0,
        "Tensile Strength, Yield": 240.0,
        "Elongation at Break": 50.0,
        "Tensile Modulus": 193.0,
        "Poissons Ratio": 0.25,
        "Shear Modulus": 77.2,
        "Electrical Resistivity": 7.2e-05,
        "Magnetic Permeability": 1.008,
        "CTE, linear": 18.7,
        "Specific Heat Capacity": 0.5,
        "Thermal Conductivity": 21.5,
        "Melting Point": 1400.0,
        "Solidus": 1400.0,
        "Liquidus": 1420.0
    },
    {
        "name": "AISI 86B30H Steel, water quenched 845\u00b0C (1550\u00b0F), 480\u00b0C (900\u00b0F) temper, 50 mm (2 in.) round",
        "composition": "B0.003C0.33Cr0.65Fe98.0795Mn0.95Mo0.25Ni0.75P0.035Si0.3S0.04",
        "Density": 7.85,
        "Hardness, Brinell": 269.0,
        "Hardness, Knoop": 294.0,
        "Hardness, Rockwell B": 99.0,
        "Hardness, Rockwell C": 27.0,
        "Hardness, Vickers": 284.0,
        "Tensile Strength, Ultimate": 895.0,
        "Tensile Strength, Yield": 738.0,
        "Elongation at Break": 19.2,
        "Modulus of Elasticity": 205.0,
        "Bulk Modulus": 160.0,
        "Poissons Ratio": 0.29,
        "Machinability": 70.0,
        "Shear Modulus": 80.0,
        "Electrical Resistivity": 2.34e-05,
        "CTE, linear": 14.0,
        "Specific Heat Capacity": 0.475,
        "Thermal Conductivity": 46.6
    },
    {
        "name": "Sandvik Osprey S2 Tool Steel Powder (Grade 90% - 22)",
        "composition": "C0.55Fe97.55Mn0.5Mo0.6Ni0.3Si1.2V0.5",
        "Particle Size": 10.0
    },
    {
        "name": "ASTM A543 Steel, Grade C\n      \n      \u00a0(discontinued **)",
        "composition": "C0.23Cr1.5Fe95.9Mn0.4Mo0.6Ni3.5P0.02Si0.4S0.02V0.03",
        "Density": 7.8,
        "Tensile Strength at Break": 621.0,
        "Tensile Strength, Yield": 483.0,
        "Modulus of Elasticity": 205.0,
        "Poissons Ratio": 0.28,
        "Shear Modulus": 80.0
    },
    {
        "name": "AISI 50B60 Steel",
        "composition": "B0.003C0.64Cr0.6Fe98.1395Mn1.0P0.035Si0.3S0.04",
        "Density": 7.85,
        "Hardness, Brinell": 170.0,
        "Hardness, Knoop": 213.0,
        "Hardness, Rockwell B": 91.0,
        "Hardness, Rockwell C": 11.0,
        "Hardness, Vickers": 200.0,
        "Modulus of Elasticity": 205.0,
        "Bulk Modulus": 160.0,
        "Poissons Ratio": 0.29,
        "Machinability": 55.0,
        "Shear Modulus": 80.0,
        "Electrical Resistivity": 2.19e-05,
        "Specific Heat Capacity": 0.475,
        "Thermal Conductivity": 46.6
    },
    {
        "name": "AISI 304 Cast Stainless Steel, SUS304",
        "composition": "C0.08Cr20.0Fe66.0Mn2.0Ni10.5P0.045Si1.0S0.03",
        "Hardness, Brinell": 187.0,
        "Hardness, Rockwell B": 90.0,
        "Hardness, Vickers": 200.0,
        "Tensile Strength, Ultimate": 520.0,
        "Tensile Strength, Yield": 205.0,
        "Elongation at Break": 40.0
    },
    {
        "name": "EN S235J0 High Manganese, Structural, Hot Rolled, Quality Steel",
        "composition": "C0.17Fe98.3Mn1.4N0.009P0.04S0.04",
        "Density": 7.85,
        "Tensile Strength, Ultimate": 360.0,
        "Tensile Strength, Yield": 235.0,
        "Elongation at Break": 26.0,
        "Modulus of Elasticity": 200.0,
        "Poissons Ratio": 0.29,
        "Shear Modulus": 80.0,
        "Electrical Resistivity": 1.7e-05,
        "CTE, linear": 12.0,
        "Specific Heat Capacity": 0.47,
        "Thermal Conductivity": 52.0
    },
    {
        "name": "AISI 4718 Steel, pseudocarburized and oil quenched, 150\u00b0C (300\u00b0F) temper, 25 mm round",
        "composition": "C0.21Cr0.55Fe97.39Mn0.9Mo0.4Ni1.2P0.04Si0.35S0.04",
        "Density": 7.85,
        "Hardness, Brinell": 341.0,
        "Hardness, Knoop": 369.0,
        "Hardness, Rockwell B": 99.0,
        "Hardness, Rockwell C": 37.0,
        "Hardness, Vickers": 361.0,
        "Tensile Strength, Ultimate": 1127.0,
        "Tensile Strength, Yield": 812.0,
        "Elongation at Break": 15.3,
        "Reduction of Area": 51.0,
        "Modulus of Elasticity": 205.0,
        "Bulk Modulus": 160.0,
        "Poissons Ratio": 0.29,
        "Shear Modulus": 80.0,
        "Electrical Resistivity": 2.45e-05,
        "Specific Heat Capacity": 0.475,
        "Thermal Conductivity": 44.5
    },
    {
        "name": "446 Stainless Steel, Annealed Sheet",
        "composition": "C0.2Cr27.0Fe75.0Mn1.5Ni0.25P0.04Si1.0S0.03",
        "Density": 7.8,
        "Hardness, Brinell": 159.0,
        "Hardness, Knoop": 173.0,
        "Hardness, Rockwell A": 51.1,
        "Hardness, Rockwell B": 83.0,
        "Hardness, Vickers": 159.0,
        "Tensile Strength, Ultimate": 550.0,
        "Tensile Strength, Yield": 345.0,
        "Elongation at Break": 20.0,
        "Modulus of Elasticity": 200.0,
        "Electrical Resistivity": 6.4e-05,
        "Magnetic Permeability": 400.0,
        "CTE, linear": 12.1,
        "Specific Heat Capacity": 0.46,
        "Thermal Conductivity": 24.6,
        "Melting Point": 1425.0,
        "Solidus": 1425.0,
        "Liquidus": 1510.0,
        "Maximum Service Temperature, Air": 1095.0
    },
    {
        "name": "AISI Type W1 Tool Steel, austenitized at 785-815\u00b0C (1450-1500\u00b0F)",
        "composition": "C1.5Cr0.15Fe99.2Mn0.4Mo0.1P0.025Si0.4S0.025W0.15V0.1",
        "Density": 7.83,
        "Hardness, Brinell": 575.0,
        "Hardness, Knoop": 642.0,
        "Hardness, Rockwell C": 56.0,
        "Hardness, Vickers": 619.0,
        "Tensile Strength, Ultimate": 1475.0,
        "Tensile Strength, Yield": 1030.0,
        "Elongation at Break": 12.0,
        "Modulus of Elasticity": 205.0,
        "Bulk Modulus": 160.0,
        "Poissons Ratio": 0.28,
        "Machinability": 40.0,
        "Shear Modulus": 80.0,
        "Electrical Resistivity": 3e-05,
        "CTE, linear": 13.8,
        "Specific Heat Capacity": 0.461,
        "Thermal Conductivity": 48.0,
        "Processing Temperature": 175.0,
        "Annealing Temperature": 740.0
    },
    {
        "name": "Titanium Beta-CEZ ST 830\u00b0C (1525\u00b0F), Aged 550\u00b0C",
        "composition": "Al5.0Cr2.0Fe1.0Mo4.0Sn2.0Ti82.0Zr4.0",
        "Density": 4.69,
        "a Lattice Constant": 3.204,
        "c Lattice Constant": 4.6606,
        "Tensile Strength, Ultimate": 1600.0,
        "Tensile Strength, Yield": 1520.0,
        "Elongation at Break": 2.0,
        "Modulus of Elasticity": 122.0,
        "Tensile Modulus": 106.0,
        "Poissons Ratio": 0.33,
        "Shear Modulus": 45.9,
        "Electrical Resistivity": 0.00015,
        "CTE, linear": 11.3,
        "Specific Heat Capacity": 0.508,
        "Thermal Conductivity": 6.7,
        "Melting Point": 1550.0,
        "Solidus": 1550.0,
        "Liquidus": 1602.0,
        "Beta Transus": 890.0
    },
    {
        "name": "Deutsche Titan Tikrutan RT 20 Commercially Pure Titanium\n      \n      \u00a0(discontinued **)",
        "composition": "C0.06H0.013Fe0.3N0.05O0.35Ti99.227",
        "Density": 4.5,
        "Hardness, Brinell": 200.0,
        "Tensile Strength, Ultimate": 540.0,
        "Tensile Strength, Yield": 410.0,
        "Elongation at Break": 16.0,
        "Reduction of Area": 25.0,
        "Modulus of Elasticity": 82.0,
        "Poissons Ratio": 0.32,
        "Shear Modulus": 41.0,
        "Izod Impact": 27.0,
        "Bend Radius, Minimum": 25.0,
        "Electrical Resistivity": 0.000122,
        "Magnetic Permeability": 1.00018,
        "CTE, linear": 9.5,
        "Specific Heat Capacity": 0.63,
        "Thermal Conductivity": 20.5,
        "Processing Temperature": 200.0
    },
    {
        "name": "AISI 4718 Steel, pseudocarburized and oil quenched, 150\u00b0C (300\u00b0F) temper, 13.7 mm round",
        "composition": "C0.21Cr0.55Fe97.39Mn0.9Mo0.4Ni1.2P0.04Si0.35S0.04",
        "Density": 7.85,
        "Hardness, Brinell": 388.0,
        "Hardness, Knoop": 418.0,
        "Hardness, Rockwell B": 101.0,
        "Hardness, Rockwell C": 43.0,
        "Hardness, Vickers": 411.0,
        "Tensile Strength, Ultimate": 1324.0,
        "Tensile Strength, Yield": 1010.0,
        "Elongation at Break": 14.5,
        "Reduction of Area": 50.5,
        "Modulus of Elasticity": 205.0,
        "Bulk Modulus": 160.0,
        "Poissons Ratio": 0.29,
        "Shear Modulus": 80.0,
        "Electrical Resistivity": 2.45e-05,
        "Specific Heat Capacity": 0.475,
        "Thermal Conductivity": 44.5
    },
    {
        "name": "ASTM A514 Steel, grade P, plate thickness \u2264 19 mm",
        "composition": "B0.005C0.21Cr1.2Fe96.0Mn0.7Mo0.6Ni1.5P0.035Si0.35S0.04",
        "Density": 7.85,
        "Hardness, Brinell": 264.0,
        "Hardness, Knoop": 289.0,
        "Hardness, Rockwell B": 98.0,
        "Hardness, Rockwell C": 26.0,
        "Hardness, Vickers": 278.0,
        "Tensile Strength, Ultimate": 828.0,
        "Tensile Strength, Yield": 690.0,
        "Elongation at Break": 18.0,
        "Modulus of Elasticity": 205.0,
        "Bulk Modulus": 160.0,
        "Poissons Ratio": 0.29,
        "Shear Modulus": 80.0,
        "Specific Heat Capacity": 0.452,
        "Thermal Conductivity": 46.6
    },
    {
        "name": "AISI 1040 Steel, cold drawn, high temperature, stress relieved, 22-32 mm (0.875-1.25 in) round",
        "composition": "C0.44Fe99.0Mn0.9P0.04S0.05",
        "Density": 7.845,
        "Hardness, Brinell": 163.0,
        "Hardness, Knoop": 184.0,
        "Hardness, Rockwell B": 84.0,
        "Hardness, Vickers": 170.0,
        "Tensile Strength, Ultimate": 550.0,
        "Tensile Strength, Yield": 450.0,
        "Elongation at Break": 15.0,
        "Reduction of Area": 45.0,
        "Modulus of Elasticity": 200.0,
        "Bulk Modulus": 160.0,
        "Poissons Ratio": 0.29,
        "Shear Modulus": 80.0,
        "Izod Impact": 65.0,
        "Electrical Resistivity": 0.0001179,
        "CTE, linear": 14.8,
        "Specific Heat Capacity": 1.583,
        "Thermal Conductivity": 51.9
    },
    {
        "name": "ASTM A285, Grade A",
        "composition": "C0.17Fe98.0Mn0.9P0.035S0.04",
        "Density": 7.8,
        "Tensile Strength, Ultimate": 310.0,
        "Tensile Strength, Yield": 165.0,
        "Elongation at Break": 30.0
    },
    {
        "name": "AISI 1548 Steel, cold drawn, 19-32 mm (0.75-1.25 in) round",
        "composition": "C0.52Fe98.51Mn1.4P0.04S0.05",
        "Density": 7.87,
        "Hardness, Brinell": 217.0,
        "Hardness, Knoop": 240.0,
        "Hardness, Rockwell B": 95.0,
        "Hardness, Rockwell C": 17.0,
        "Hardness, Vickers": 228.0,
        "Tensile Strength, Ultimate": 731.0,
        "Tensile Strength, Yield": 620.0,
        "Elongation at Break": 10.0,
        "Reduction of Area": 28.0,
        "Modulus of Elasticity": 200.0,
        "Bulk Modulus": 160.0,
        "Poissons Ratio": 0.29,
        "Machinability": 45.0,
        "Shear Modulus": 80.0,
        "Electrical Resistivity": 1.74e-05,
        "CTE, linear": 13.9,
        "Specific Heat Capacity": 0.472,
        "Thermal Conductivity": 51.9
    },
    {
        "name": "EOS MaragingSteel MS1 DMSL on EOS M 290",
        "composition": "Al0.15C0.03Cr0.5Co9.5Cu0.5Fe69.35Mn0.1Mo5.2Ni19.0P0.01Si0.1S0.01Ti0.8",
        "Density": 8.0,
        "Particle Size": 63.0,
        "Thickness": 40.0,
        "Hardness, Rockwell C": 50.0,
        "Tensile Strength, Ultimate": 2080.0,
        "Tensile Strength, Yield": 2010.0,
        "Elongation at Break": 4.0,
        "Surface roughness": 20.0,
        "Volume rate": 4.2
    },
    {
        "name": "AISI Type H22 Tungsten Hot Work Tool Steel (UNS T20822)",
        "composition": "C0.4Cr3.75Cu0.25Fe87.4Mn0.4Ni0.3P0.03Si0.4S0.03W11.75V0.5",
        "Density": 8.36,
        "CTE, linear": 12.4
    },
    {
        "name": "Bethlehem Steel ASTM A588 Grade B 3/16 to 4 in. thick, steel plate\n      \n      \u00a0(discontinued **)",
        "composition": "C0.2Cr0.7Cu0.4Fe96.16Mn1.35Ni0.5P0.04Si0.5S0.05V0.1",
        "Density": 7.8,
        "Hardness, Brinell": 147.0,
        "Hardness, Rockwell B": 79.0,
        "Tensile Strength at Break": 483.0,
        "Tensile Strength, Yield": 345.0,
        "Elongation at Break": 19.0,
        "Bend Radius, Minimum": 3.0
    },
    {
        "name": "AISI 1025 Steel, as drawn, 16-22 mm (0.625-0.875 in) round",
        "composition": "C0.28Fe99.48Mn0.6P0.04S0.05",
        "Density": 7.858,
        "Hardness, Brinell": 143.0,
        "Hardness, Knoop": 163.0,
        "Hardness, Rockwell B": 78.0,
        "Hardness, Vickers": 149.0,
        "Tensile Strength, Ultimate": 485.0,
        "Tensile Strength, Yield": 415.0,
        "Elongation at Break": 18.0,
        "Reduction of Area": 40.0,
        "Modulus of Elasticity": 205.0,
        "Bulk Modulus": 160.0,
        "Poissons Ratio": 0.29,
        "Shear Modulus": 80.0,
        "Electrical Resistivity": 0.0001239,
        "CTE, linear": 14.4,
        "Specific Heat Capacity": 0.486,
        "Thermal Conductivity": 51.9
    },
    {
        "name": "AISI 4820H Steel, annealed 815\u00b0C (1500\u00b0F), 25 mm (1 in.) round",
        "composition": "C0.23Fe95.88Mn0.8Mo0.3Ni3.8P0.035Si0.3S0.04",
        "Density": 7.85,
        "Hardness, Brinell": 197.0,
        "Hardness, Knoop": 219.0,
        "Hardness, Rockwell B": 92.0,
        "Hardness, Rockwell C": 13.0,
        "Hardness, Vickers": 207.0,
        "Tensile Strength, Ultimate": 685.0,
        "Tensile Strength, Yield": 460.0,
        "Elongation at Break": 22.3,
        "Modulus of Elasticity": 205.0,
        "Bulk Modulus": 160.0,
        "Poissons Ratio": 0.29,
        "Machinability": 50.0,
        "Shear Modulus": 80.0,
        "Electrical Resistivity": 2.45e-05,
        "Specific Heat Capacity": 0.475,
        "Thermal Conductivity": 44.5
    },
    {
        "name": "Cast Stainless Steel CG8M, ASTM A743",
        "composition": "C0.08Cr21.0Fe70.0Mn1.5Mo4.0Ni13.0P0.04Si1.5S0.04",
        "Tensile Strength, Ultimate": 520.0,
        "Tensile Strength, Yield": 240.0,
        "Elongation at Break": 25.0
    },
    {
        "name": "316 Stainless Steel, annealed plate",
        "composition": "C0.08Cr18.0Fe72.0Mn2.0Mo3.0Ni14.0P0.045Si1.0S0.03",
        "Density": 8.0,
        "Hardness, Brinell": 149.0,
        "Hardness, Knoop": 169.0,
        "Hardness, Rockwell B": 80.0,
        "Hardness, Vickers": 155.0,
        "Tensile Strength, Ultimate": 565.0,
        "Tensile Strength, Yield": 250.0,
        "Elongation at Break": 55.0,
        "Modulus of Elasticity": 193.0,
        "Izod Impact": 129.0,
        "Charpy Impact": 105.0,
        "Electrical Resistivity": 7.4e-05,
        "Magnetic Permeability": 1.008,
        "CTE, linear": 17.5,
        "Specific Heat Capacity": 0.5,
        "Thermal Conductivity": 16.3,
        "Melting Point": 1370.0,
        "Solidus": 1370.0,
        "Liquidus": 1400.0,
        "Maximum Service Temperature, Air": 925.0
    },
    {
        "name": "AISI Type S2 Tool Steel, austenitized 845\u00b0C (1550\u00b0F), brine quenched to 55 HRC",
        "composition": "C0.55Fe97.0Mn0.4Mo0.4P0.03Si1.05S0.03V0.5",
        "Density": 7.83,
        "Hardness, Knoop": 624.0,
        "Hardness, Rockwell C": 55.0,
        "Hardness, Vickers": 602.0,
        "Tensile Strength, Ultimate": 2150.0,
        "Tensile Strength, Yield": 2000.0,
        "Elongation at Break": 7.0,
        "Bulk Modulus": 160.0,
        "Shear Modulus": 80.0,
        "CTE, linear": 14.1,
        "Processing Temperature": 175.0,
        "Annealing Temperature": 760.0
    },
    {
        "name": "AISI 4130H Steel, water quenched 855\u00b0C (1570\u00b0F), 480\u00b0C (900\u00b0F) temper, 50 mm (2 in.) round",
        "composition": "C0.33Cr1.2Fe98.38Mn0.7Mo0.25P0.035Si0.35S0.04",
        "Density": 7.85,
        "Hardness, Brinell": 269.0,
        "Hardness, Knoop": 294.0,
        "Hardness, Rockwell B": 99.0,
        "Hardness, Rockwell C": 27.0,
        "Hardness, Vickers": 284.0,
        "Tensile Strength, Ultimate": 917.0,
        "Tensile Strength, Yield": 758.0,
        "Elongation at Break": 19.0,
        "Reduction of Area": 63.0,
        "Modulus of Elasticity": 205.0,
        "Bulk Modulus": 160.0,
        "Poissons Ratio": 0.29,
        "Machinability": 70.0,
        "Shear Modulus": 80.0,
        "Electrical Resistivity": 0.0001222,
        "Specific Heat Capacity": 0.837,
        "Thermal Conductivity": 42.7
    },
    {
        "name": "AISI 4027 Steel, water quenched 865\u00b0C (1590\u00b0F), 540\u00b0C (1000\u00b0F) temper, 25 mm (1 in.) round",
        "composition": "C0.3Fe98.7Mn0.9Mo0.3P0.035Si0.35S0.04",
        "Density": 7.85,
        "Hardness, Brinell": 285.0,
        "Hardness, Knoop": 311.0,
        "Hardness, Rockwell B": 99.0,
        "Hardness, Rockwell C": 30.0,
        "Hardness, Vickers": 301.0,
        "Tensile Strength, Ultimate": 958.0,
        "Tensile Strength, Yield": 841.0,
        "Elongation at Break": 18.8,
        "Reduction of Area": 60.1,
        "Modulus of Elasticity": 205.0,
        "Bulk Modulus": 160.0,
        "Poissons Ratio": 0.29,
        "Machinability": 70.0,
        "Shear Modulus": 80.0,
        "Electrical Resistivity": 2.45e-05,
        "Specific Heat Capacity": 0.475,
        "Thermal Conductivity": 44.5
    },
    {
        "name": "Cast Stainless Steel CD4MCu, UNS J93370",
        "composition": "C0.04Cr26.5Cu3.25Fe66.3Mn1.0Mo2.25Ni6.0P0.04Si1.0S0.04"
    },
    {
        "name": "ATI Allegheny Ludlum Stainless Steel Chromium-Nickel Type 302, 30% Cold Rolled (UNS S30200)",
        "composition": "C0.15Cr19.0Fe72.0Mn2.0Ni10.0N0.1P0.045Si0.75S0.03",
        "Density": 7.9,
        "Hardness, Rockwell B": 92.0,
        "Tensile Strength, Ultimate": 993.0,
        "Tensile Strength, Yield": 841.0,
        "Elongation at Break": 20.0,
        "Tensile Modulus": 200.0,
        "Charpy Impact": 200.0,
        "Electrical Resistivity": 7.2e-05,
        "Magnetic Permeability": 1.414,
        "CTE, linear": 19.8,
        "Specific Heat Capacity": 0.5,
        "Thermal Conductivity": 21.4,
        "Melting Point": 1399.0,
        "Solidus": 1399.0,
        "Liquidus": 1421.0
    },
    {
        "name": "AISI 1018 Steel, cold drawn",
        "composition": "C0.2Fe99.26Mn0.9P0.04S0.05",
        "Density": 7.87,
        "Hardness, Brinell": 126.0,
        "Hardness, Knoop": 145.0,
        "Hardness, Rockwell B": 71.0,
        "Hardness, Vickers": 131.0,
        "Tensile Strength, Ultimate": 440.0,
        "Tensile Strength, Yield": 370.0,
        "Elongation at Break": 15.0,
        "Reduction of Area": 40.0,
        "Modulus of Elasticity": 200.0,
        "Bulk Modulus": 159.0,
        "Poissons Ratio": 0.29,
        "Machinability": 70.0,
        "Shear Modulus": 78.0,
        "Electrical Resistivity": 2.93e-05,
        "Specific Heat Capacity": 0.486,
        "Thermal Conductivity": 51.9
    },
    {
        "name": "AISI 4620 Steel, quenched 900\u00b0C (1650\u00b0F), 650\u00b0C (1200\u00b0F) temper",
        "composition": "C0.22Fe97.38Mn0.65Mo0.3Ni2.0P0.035Si0.35S0.04",
        "Density": 7.85,
        "Hardness, Brinell": 224.0,
        "Hardness, Knoop": 245.0,
        "Hardness, Rockwell C": 19.0,
        "Hardness, Vickers": 237.0,
        "Modulus of Elasticity": 205.0,
        "Compressive Yield Strength": 1650.0,
        "Bulk Modulus": 160.0,
        "Poissons Ratio": 0.29,
        "Machinability": 65.0,
        "Shear Modulus": 80.0,
        "Charpy Impact": 159.0,
        "Electrical Resistivity": 2.45e-05,
        "Specific Heat Capacity": 0.475,
        "Thermal Conductivity": 44.5
    },
    {
        "name": "AISI 1021 Steel, normalized at 925\u00b0C (1700\u00b0F), air cooled, 100 mm (4 in.) round",
        "composition": "C0.23Fe99.23Mn0.9P0.04S0.05",
        "Density": 7.858,
        "Hardness, Brinell": 131.0,
        "Hardness, Knoop": 150.0,
        "Hardness, Rockwell B": 73.0,
        "Hardness, Vickers": 136.0,
        "Tensile Strength, Ultimate": 464.0,
        "Tensile Strength, Yield": 310.0,
        "Elongation at Break": 33.8,
        "Reduction of Area": 63.9,
        "Modulus of Elasticity": 200.0,
        "Bulk Modulus": 160.0,
        "Poissons Ratio": 0.29,
        "Shear Modulus": 80.0,
        "Izod Impact": 118.0,
        "Electrical Resistivity": 1.59e-05,
        "CTE, linear": 13.9,
        "Specific Heat Capacity": 0.472,
        "Thermal Conductivity": 51.9
    },
    {
        "name": "AISI 8620H Steel, cooled in carburizing box, reheated and quenched, 13 mm (0.5 in.) round",
        "composition": "C0.23Cr0.65Fe98.22Mn0.95Mo0.25Ni0.75P0.035Si0.35S0.04",
        "Density": 7.85,
        "Hardness, Brinell": 388.0,
        "Hardness, Knoop": 418.0,
        "Hardness, Rockwell B": 101.0,
        "Hardness, Rockwell C": 43.0,
        "Hardness, Vickers": 411.0,
        "Tensile Strength, Ultimate": 1296.0,
        "Tensile Strength, Yield": 1035.0,
        "Elongation at Break": 11.0,
        "Reduction of Area": 52.0,
        "Modulus of Elasticity": 205.0,
        "Bulk Modulus": 160.0,
        "Poissons Ratio": 0.29,
        "Machinability": 65.0,
        "Shear Modulus": 80.0,
        "Izod Impact": 35.0,
        "Electrical Resistivity": 2.34e-05,
        "Specific Heat Capacity": 0.475,
        "Thermal Conductivity": 46.6
    },
    {
        "name": "AISI E4340 H Steel, normalized, 13 mm (0.5 in.) round",
        "composition": "C0.44Cr0.95Fe96.48Mn0.95Mo0.3Ni2.0P0.025Si0.3S0.02",
        "Density": 7.85,
        "Hardness, Brinell": 388.0,
        "Hardness, Knoop": 418.0,
        "Hardness, Rockwell B": 101.0,
        "Hardness, Rockwell C": 43.0,
        "Hardness, Vickers": 411.0,
        "Tensile Strength, Ultimate": 1448.0,
        "Tensile Strength, Yield": 972.0,
        "Elongation at Break": 12.1,
        "Reduction of Area": 35.3,
        "Modulus of Elasticity": 200.0,
        "Bulk Modulus": 159.0,
        "Poissons Ratio": 0.29,
        "Machinability": 50.0,
        "Shear Modulus": 78.0,
        "Electrical Resistivity": 7.97e-05,
        "CTE, linear": 13.7,
        "Specific Heat Capacity": 0.475,
        "Thermal Conductivity": 44.5
    },
    {
        "name": "Cast Stainless Steel CF3MN, ACI",
        "composition": "C0.03Cr21.0Fe72.0Mn1.5Mo3.0P0.04Si1.5S0.04"
    },
    {
        "name": "Crucible Steel HALGRAPH\u00ae Tool Steel, AISI O6",
        "composition": "C1.5Fe96.45Mn0.75Mo0.3Si1.0",
        "Density": 7.7,
        "Hardness, Brinell": 187.0,
        "Hardness, Rockwell C": 62.0,
        "Modulus of Elasticity": 207.0,
        "Charpy Impact": 71.9,
        "CTE, linear": 12.8,
        "Thermal Conductivity": 34.5,
        "Processing Temperature": 751.7
    },
    {
        "name": "AISI 8620 Steel, quenched from 900\u00b0C (1650\u00b0F), tempered at 540\u00b0C (1000\u00b0F), Low temp impact properties",
        "composition": "C0.23Cr0.6Fe98.02Mn0.9Mo0.25Ni0.7P0.035Si0.35S0.04",
        "Density": 7.85,
        "Hardness, Knoop": 303.0,
        "Hardness, Rockwell C": 29.0,
        "Hardness, Vickers": 294.0,
        "Modulus of Elasticity": 205.0,
        "Bulk Modulus": 160.0,
        "Poissons Ratio": 0.29,
        "Machinability": 65.0,
        "Shear Modulus": 80.0,
        "Izod Impact": 103.0,
        "Electrical Resistivity": 2.34e-05,
        "Specific Heat Capacity": 0.475,
        "Thermal Conductivity": 46.6
    },
    {
        "name": "AISI 303 Cast Stainless Steel, ASTM A582",
        "composition": "C0.15Cr19.0Fe67.0Mn2.0Ni10.0P0.2Si1.0S0.15",
        "Density": 8.03,
        "Hardness, Brinell": 262.0
    },
    {
        "name": "AISI 4620 Steel, normalized, machined to 13.7 mm rounds, pseudocarburized, reheated to 925\u00b0C (1700\u00b0F), quenched and tempered",
        "composition": "C0.22Fe97.38Mn0.65Mo0.3Ni2.0P0.035Si0.35S0.04",
        "Density": 7.85,
        "Hardness, Brinell": 311.0,
        "Hardness, Knoop": 338.0,
        "Hardness, Rockwell B": 99.0,
        "Hardness, Rockwell C": 34.0,
        "Hardness, Vickers": 329.0,
        "Tensile Strength, Ultimate": 1014.0,
        "Tensile Strength, Yield": 841.0,
        "Elongation at Break": 16.0,
        "Reduction of Area": 50.0,
        "Modulus of Elasticity": 205.0,
        "Bulk Modulus": 160.0,
        "Poissons Ratio": 0.29,
        "Machinability": 65.0,
        "Shear Modulus": 80.0,
        "Electrical Resistivity": 2.45e-05,
        "Specific Heat Capacity": 0.475,
        "Thermal Conductivity": 44.5
    },
    {
        "name": "AISI 8620 Steel, annealed 25 mm (1 in.) round",
        "composition": "C0.23Cr0.6Fe98.02Mn0.9Mo0.25Ni0.7P0.035Si0.35S0.04",
        "Density": 7.85,
        "Hardness, Brinell": 149.0,
        "Hardness, Knoop": 169.0,
        "Hardness, Rockwell B": 80.0,
        "Hardness, Vickers": 155.0,
        "Tensile Strength, Ultimate": 540.0,
        "Tensile Strength, Yield": 385.0,
        "Elongation at Break": 31.3,
        "Reduction of Area": 62.1,
        "Modulus of Elasticity": 205.0,
        "Bulk Modulus": 160.0,
        "Poissons Ratio": 0.29,
        "Machinability": 65.0,
        "Shear Modulus": 80.0,
        "Izod Impact": 115.0,
        "Electrical Resistivity": 2.34e-05,
        "Specific Heat Capacity": 0.475,
        "Thermal Conductivity": 46.6
    },
    {
        "name": "AISI 1095 Steel, oil quenched from 800\u00b0C (1475\u00b0F), tempered at 540\u00b0C (1000\u00b0F)",
        "composition": "C1.03Fe98.8Mn0.5P0.04S0.05",
        "Density": 7.85,
        "Hardness, Brinell": 331.0,
        "Hardness, Knoop": 359.0,
        "Hardness, Rockwell B": 99.0,
        "Hardness, Rockwell C": 36.0,
        "Hardness, Vickers": 350.0,
        "Tensile Strength, Ultimate": 1145.0,
        "Tensile Strength, Yield": 703.0,
        "Elongation at Break": 15.7,
        "Reduction of Area": 40.0,
        "Modulus of Elasticity": 205.0,
        "Bulk Modulus": 160.0,
        "Poissons Ratio": 0.29,
        "Shear Modulus": 80.0,
        "Electrical Resistivity": 1.8e-05,
        "CTE, linear": 13.5,
        "Specific Heat Capacity": 0.461,
        "Thermal Conductivity": 49.8
    },
    {
        "name": "Cast Stainless Steel CK3MN, UNS J94653",
        "composition": "C0.035Cr24.0Cu0.4Fe51.8Mn2.0Mo6.8Ni22.0N0.32P0.035Si1.0S0.02"
    },
    {
        "name": "ASTM A734 Low Alloy Steel, Grade B",
        "composition": "Al0.06C0.17Cu0.25Fe96.79Mn1.6Mo0.25Ni0.35Nb0.05N0.03P0.035Si0.4S0.015V0.11",
        "Density": 7.8,
        "Tensile Strength, Ultimate": 530.0,
        "Tensile Strength, Yield": 450.0,
        "Elongation at Break": 20.0,
        "Modulus of Elasticity": 200.0,
        "Bulk Modulus": 160.0,
        "Poissons Ratio": 0.29,
        "Shear Modulus": 80.0,
        "Electrical Resistivity": 1.7e-05,
        "CTE, linear": 12.0,
        "Specific Heat Capacity": 0.47,
        "Thermal Conductivity": 52.0
    },
    {
        "name": "AISI Grade 18Ni (200) Maraging Steel, Aged, 150 mm (2 in.) round bar, tested in longitudinal direction",
        "composition": "Al0.1B0.003C0.03Co8.5Fe69.0Mn0.1Mo3.25Ni18.5P0.01Si0.1S0.01Ti0.2Zr0.01",
        "Density": 8.0,
        "Hardness, Brinell": 496.0,
        "Hardness, Knoop": 550.0,
        "Hardness, Rockwell C": 51.0,
        "Hardness, Vickers": 530.0,
        "Tensile Strength, Ultimate": 1731.0,
        "Tensile Strength, Yield": 1690.0,
        "Elongation at Break": 10.0,
        "Reduction of Area": 46.0,
        "Modulus of Elasticity": 183.0,
        "Bulk Modulus": 160.0,
        "Poissons Ratio": 0.3,
        "Shear Modulus": 70.0,
        "Electrical Resistivity": 1.74e-05,
        "CTE, linear": 10.1,
        "Thermal Conductivity": 27.0
    },
    {
        "name": "Cast Stainless Steel HH90, ASTM A567",
        "composition": "C1.0Cr28.0Fe64.2Mn2.0Mo0.5Ni14.0P0.04Si2.0S0.04"
    },
    {
        "name": "ASTM A514 Steel, grade J, plate thickness 19 - 64 mm",
        "composition": "B0.005C0.2Fe98.0Mn0.7Mo0.65P0.035Si0.35S0.04",
        "Density": 7.8,
        "Tensile Strength, Ultimate": 760.0,
        "Tensile Strength, Yield": 690.0,
        "Elongation at Break": 18.0,
        "Bulk Modulus": 160.0,
        "Shear Modulus": 80.0
    },
    {
        "name": "AISI 1095 Steel, oil quenched 800\u00b0C (1470\u00b0F), 595\u00b0C (1100\u00b0F) temper, 50 mm (2 in.) round",
        "composition": "C1.03Fe98.8Mn0.5P0.04S0.05",
        "Density": 7.87,
        "Hardness, Brinell": 269.0,
        "Hardness, Knoop": 294.0,
        "Hardness, Rockwell B": 99.0,
        "Hardness, Rockwell C": 27.0,
        "Hardness, Vickers": 284.0,
        "Tensile Strength, Ultimate": 924.0,
        "Tensile Strength, Yield": 530.0,
        "Elongation at Break": 18.7,
        "Reduction of Area": 43.4,
        "Modulus of Elasticity": 200.0,
        "Bulk Modulus": 160.0,
        "Poissons Ratio": 0.29,
        "Shear Modulus": 80.0,
        "Izod Impact": 5.0,
        "Electrical Resistivity": 1.8e-05,
        "CTE, linear": 14.6,
        "Specific Heat Capacity": 0.461,
        "Thermal Conductivity": 51.9
    },
    {
        "name": "Type 431 Martensitic Stainless Steel, Lightly Drafted Wire, UNS S43100",
        "composition": "C0.2Cr17.0Fe82.0Mn1.0Ni2.5P0.04Si1.0S0.03",
        "Density": 7.8,
        "Tensile Strength": 795.0,
        "Modulus of Elasticity": 200.0
    },
    {
        "name": "AISI 1080 Steel, oil quenched from 815\u00b0C (1500\u00b0F), 480\u00b0C (900\u00b0F) temper, 50 mm (2 in.) round",
        "composition": "C0.88Fe98.65Mn0.9P0.04S0.05",
        "Density": 7.87,
        "Hardness, Brinell": 352.0,
        "Hardness, Knoop": 381.0,
        "Hardness, Rockwell B": 99.0,
        "Hardness, Rockwell C": 39.0,
        "Hardness, Vickers": 372.0,
        "Tensile Strength, Ultimate": 1240.0,
        "Tensile Strength, Yield": 758.0,
        "Elongation at Break": 12.7,
        "Reduction of Area": 37.3,
        "Modulus of Elasticity": 200.0,
        "Bulk Modulus": 160.0,
        "Poissons Ratio": 0.29,
        "Shear Modulus": 80.0,
        "Izod Impact": 7.0,
        "Electrical Resistivity": 0.0001246,
        "CTE, linear": 14.6,
        "Specific Heat Capacity": 2.08,
        "Thermal Conductivity": 48.1
    },
    {
        "name": "AISI 4118H Steel, normalized at 910\u00b0C (1670\u00b0F), air cooled, 25 mm (1 in.) round",
        "composition": "C0.23Cr0.7Fe98.7Mn1.0Mo0.15P0.035Si0.3S0.04",
        "Density": 7.85,
        "Hardness, Brinell": 156.0,
        "Hardness, Knoop": 176.0,
        "Hardness, Rockwell B": 82.0,
        "Hardness, Vickers": 163.0,
        "Tensile Strength, Ultimate": 583.0,
        "Tensile Strength, Yield": 386.0,
        "Elongation at Break": 32.0,
        "Reduction of Area": 71.0,
        "Modulus of Elasticity": 205.0,
        "Bulk Modulus": 160.0,
        "Poissons Ratio": 0.29,
        "Machinability": 60.0,
        "Shear Modulus": 80.0,
        "Electrical Resistivity": 2.45e-05,
        "Specific Heat Capacity": 0.475,
        "Thermal Conductivity": 44.5
    },
    {
        "name": "Cast Stainless Steel HT, ACI",
        "composition": "C0.75Cr19.0Fe51.7Mn2.0Mo0.5Ni37.0P0.04Si2.5S0.04",
        "Hardness, Brinell": 180.0,
        "Tensile Strength, Ultimate": 485.0,
        "Tensile Strength, Yield": 275.0,
        "Elongation at Break": 10.0,
        "Creep Strength": 14.0,
        "CTE, linear": 18.0,
        "Thermal Conductivity": 28.2
    },
    {
        "name": "ASTM A515 Carbon Steel, Grade 60",
        "composition": "C0.31Fe98.44Mn0.9P0.035Si0.4S0.04",
        "Density": 7.8,
        "Tensile Strength, Ultimate": 415.0,
        "Tensile Strength, Yield": 220.0,
        "Elongation at Break": 25.0,
        "Modulus of Elasticity": 200.0,
        "Bulk Modulus": 160.0,
        "Poissons Ratio": 0.29,
        "Shear Modulus": 80.0,
        "Electrical Resistivity": 1.7e-05,
        "CTE, linear": 12.0,
        "Specific Heat Capacity": 0.47,
        "Thermal Conductivity": 52.0
    },
    {
        "name": "AISI 8620H Steel, mock carburized, reheated and oil quenched, 150\u00b0C (300\u00b0F) temper, 13 mm (0.5 in.) round",
        "composition": "C0.23Cr0.65Fe98.22Mn0.95Mo0.25Ni0.75P0.035Si0.35S0.04",
        "Density": 7.85,
        "Hardness, Brinell": 388.0,
        "Hardness, Knoop": 418.0,
        "Hardness, Rockwell B": 101.0,
        "Hardness, Rockwell C": 43.0,
        "Hardness, Vickers": 411.0,
        "Tensile Strength, Ultimate": 1380.0,
        "Tensile Strength, Yield": 1085.0,
        "Elongation at Break": 13.2,
        "Reduction of Area": 49.4,
        "Modulus of Elasticity": 205.0,
        "Bulk Modulus": 160.0,
        "Poissons Ratio": 0.29,
        "Machinability": 65.0,
        "Shear Modulus": 80.0,
        "Electrical Resistivity": 2.34e-05,
        "Specific Heat Capacity": 0.475,
        "Thermal Conductivity": 46.6
    },
    {
        "name": "MetalTek MTEK 317 Cast UNS J93000 Austenitic Stainless Steel",
        "composition": "C0.08Cr21.0Fe70.0Mn1.5Mo4.0Ni13.0Si1.5",
        "Hardness, Brinell": 179.0,
        "Tensile Strength, Ultimate": 515.0,
        "Tensile Strength, Yield": 240.0,
        "Elongation at Break": 25.0,
        "Heat Treatment": "Sol. Anneal"
    },
    {
        "name": "AISI 4320H Steel, normalized 925\u00b0C (1700\u00b0F) in 32 mm rounds, machined to 13.7 mm rounds, pseudocarburized at 925\u00b0C (1700\u00b0F) for 8 hrs., box cooled to 20\u00b0C, oil quenched, 150\u00b0C (300\u00b0F) temper",
        "composition": "C0.23Cr0.65Fe97.18Mn0.7Mo0.3Ni2.0P0.035Si0.3S0.04",
        "Density": 7.85,
        "Hardness, Brinell": 375.0,
        "Hardness, Knoop": 405.0,
        "Hardness, Rockwell B": 100.0,
        "Hardness, Rockwell C": 41.0,
        "Hardness, Vickers": 397.0,
        "Tensile Strength, Ultimate": 1240.0,
        "Tensile Strength, Yield": 1020.0,
        "Elongation at Break": 14.5,
        "Reduction of Area": 46.0,
        "Modulus of Elasticity": 205.0,
        "Bulk Modulus": 160.0,
        "Poissons Ratio": 0.29,
        "Machinability": 60.0,
        "Shear Modulus": 80.0,
        "Electrical Resistivity": 2.45e-05,
        "CTE, linear": 11.3,
        "Specific Heat Capacity": 0.475,
        "Thermal Conductivity": 44.5
    },
    {
        "name": "AISI 4140H Steel, oil quenched 845\u00b0C (1550\u00b0F), 650\u00b0C (1200\u00b0F) temper, 13 mm (0.5 in.) round",
        "composition": "C0.44Cr1.2Fe97.93Mn1.1Mo0.3P0.035Si0.3S0.04",
        "Density": 7.85,
        "Hardness, Brinell": 277.0,
        "Hardness, Knoop": 302.0,
        "Hardness, Rockwell B": 99.0,
        "Hardness, Rockwell C": 28.0,
        "Hardness, Vickers": 292.0,
        "Tensile Strength, Ultimate": 938.0,
        "Tensile Strength, Yield": 889.0,
        "Elongation at Break": 19.9,
        "Reduction of Area": 62.3,
        "Modulus of Elasticity": 205.0,
        "Bulk Modulus": 160.0,
        "Poissons Ratio": 0.29,
        "Machinability": 65.0,
        "Shear Modulus": 80.0,
        "Electrical Resistivity": 6.46e-05,
        "CTE, linear": 14.6,
        "Specific Heat Capacity": 0.561,
        "Thermal Conductivity": 42.6
    },
    {
        "name": "AISI 1137 Steel, cold drawn, high temperature, stress relieved, round",
        "composition": "C0.39Fe98.25Mn1.65P0.04S0.13",
        "Density": 7.87,
        "Hardness, Brinell": 187.0,
        "Hardness, Knoop": 209.0,
        "Hardness, Rockwell B": 90.0,
        "Hardness, Rockwell C": 10.0,
        "Hardness, Vickers": 196.0,
        "Tensile Strength, Ultimate": 655.0,
        "Tensile Strength, Yield": 515.0,
        "Elongation at Break": 15.0,
        "Reduction of Area": 45.0,
        "Modulus of Elasticity": 200.0,
        "Bulk Modulus": 160.0,
        "Poissons Ratio": 0.29,
        "Shear Modulus": 80.0,
        "Izod Impact": 83.0,
        "Electrical Resistivity": 1.7e-05,
        "CTE, linear": 13.9,
        "Specific Heat Capacity": 0.472,
        "Thermal Conductivity": 51.9
    },
    {
        "name": "Crucible Steel CSM\u00ae 420 XL Stainless Steel",
        "composition": "C0.38Cr13.6Fe84.47Mn0.5Si0.75V0.3",
        "Density": 7.64,
        "Hardness, Rockwell C": 53.2,
        "Modulus of Elasticity": 200.0,
