Repository: KylinGuo/HEA

File: data.json (part 18 of 70)
[
        "CTE, linear": 10.8,
        "Thermal Conductivity": 24.9,
        "Shrinkage": 0.04
    },
    {
        "name": "20MnCr5 Carburizing Bearing Steel (Composition Spec)",
        "composition": "C0.2Cr1.15Fe97.13Mn1.25Si0.27"
    },
    {
        "name": "AISI 4718H Steel, pseudocarburized, reheated to 800\u00b0C (1470\u00b0F) and oil quenched, 150\u00b0C (300\u00b0F) temper, 25 mm round",
        "composition": "C0.21Cr0.6Fe97.65Mn0.95Mo0.4Ni1.25P0.04Si0.3S0.04",
        "Density": 7.85,
        "Hardness, Brinell": 321.0,
        "Hardness, Knoop": 348.0,
        "Hardness, Rockwell B": 99.0,
        "Hardness, Rockwell C": 35.0,
        "Hardness, Vickers": 339.0,
        "Tensile Strength, Ultimate": 1068.0,
        "Tensile Strength, Yield": 714.0,
        "Elongation at Break": 17.8,
        "Reduction of Area": 56.5,
        "Modulus of Elasticity": 205.0,
        "Bulk Modulus": 160.0,
        "Poissons Ratio": 0.29,
        "Shear Modulus": 80.0,
        "Electrical Resistivity": 2.45e-05,
        "Specific Heat Capacity": 0.475,
        "Thermal Conductivity": 44.5
    },
    {
        "name": "Deutsche Titan Tikrutan LT 27 Low-Alloyed Titanium\n      \n      \u00a0(discontinued **)",
        "composition": "C0.06H0.013Fe0.25Mo0.4Ni0.9N0.25O0.25Ti97.877",
        "Density": 4.5,
        "Hardness, Brinell": 170.0,
        "Tensile Strength, Ultimate": 480.0,
        "Tensile Strength, Yield": 370.0,
        "Elongation at Break": 18.0,
        "Reduction of Area": 25.0,
        "Modulus of Elasticity": 80.0,
        "Poissons Ratio": 0.32,
        "Shear Modulus": 39.0,
        "Izod Impact": 34.0,
        "Bend Radius, Minimum": 20.0,
        "Electrical Resistivity": 5.2e-05,
        "CTE, linear": 9.5,
        "Specific Heat Capacity": 0.63,
        "Thermal Conductivity": 19.0,
        "Processing Temperature": 150.0
    },
    {
        "name": "AISI 1015 Steel, normalized at 925\u00b0C (1700\u00b0F), 13 mm (0.5 in.) round",
        "composition": "C0.18Fe99.57Mn0.6P0.04S0.05",
        "Density": 7.87,
        "Hardness, Brinell": 126.0,
        "Hardness, Knoop": 145.0,
        "Hardness, Rockwell B": 71.0,
        "Hardness, Vickers": 131.0,
        "Tensile Strength, Ultimate": 436.0,
        "Tensile Strength, Yield": 330.0,
        "Elongation at Break": 38.6,
        "Reduction of Area": 71.0,
        "Modulus of Elasticity": 200.0,
        "Bulk Modulus": 160.0,
        "Poissons Ratio": 0.29,
        "Machinability": 60.0,
        "Shear Modulus": 80.0,
        "Electrical Resistivity": 2.92e-05,
        "CTE, linear": 14.2,
        "Specific Heat Capacity": 0.486,
        "Thermal Conductivity": 51.9
    },
    {
        "name": "AISI 4130 Steel, water quenched 855\u00b0C (1570\u00b0F), 595\u00b0C (1100\u00b0F) temper, 100 mm (4 in.) round",
        "composition": "C0.33Cr1.1Fe98.22Mn0.6Mo0.25P0.035Si0.3S0.04",
        "Density": 7.85,
        "Hardness, Brinell": 197.0,
        "Hardness, Knoop": 219.0,
        "Hardness, Rockwell B": 92.0,
        "Hardness, Rockwell C": 13.0,
        "Hardness, Vickers": 207.0,
        "Tensile Strength, Ultimate": 703.0,
        "Tensile Strength, Yield": 540.0,
        "Elongation at Break": 24.5,
        "Reduction of Area": 69.2,
        "Modulus of Elasticity": 205.0,
        "Bulk Modulus": 160.0,
        "Poissons Ratio": 0.29,
        "Machinability": 70.0,
        "Shear Modulus": 80.0,
        "Electrical Resistivity": 0.0001222,
        "Specific Heat Capacity": 0.837,
        "Thermal Conductivity": 42.7
    },
    {
        "name": "ASTM A514 Steel, grade E, plate thickness 64 - 150 mm",
        "composition": "B0.005C0.2Cr2.0Fe96.0Mn0.7Mo0.6P0.035Si0.4S0.04Ti0.1",
        "Density": 7.8,
        "Tensile Strength, Ultimate": 690.0,
        "Tensile Strength, Yield": 620.0,
        "Elongation at Break": 16.0,
        "Bulk Modulus": 160.0,
        "Shear Modulus": 80.0
    },
    {
        "name": "Sandvik 12C27 Strip Steel",
        "composition": "C0.6Cr13.5Fe85.1Mn0.4P0.025Si0.4S0.01",
        "Density": 7.7,
        "Hardness, Rockwell B": 94.3,
        "Hardness, Rockwell C": 59.8,
        "Hardness, Vickers": 215.0,
        "Tensile Strength": 700.0
    },
    {
        "name": "AISI 4118H Steel, direct quench, 150\u00b0C (300\u00b0F) temper, 1.6 mm case depth",
        "composition": "C0.23Cr0.7Fe98.7Mn1.0Mo0.15P0.035Si0.3S0.04",
        "Density": 7.85,
        "Hardness, Brinell": 352.0,
        "Hardness, Knoop": 381.0,
        "Hardness, Rockwell B": 99.0,
        "Hardness, Rockwell C": 39.0,
        "Hardness, Vickers": 372.0,
        "Tensile Strength, Ultimate": 1225.0,
        "Tensile Strength, Yield": 903.0,
        "Elongation at Break": 9.0,
        "Reduction of Area": 42.3,
        "Modulus of Elasticity": 205.0,
        "Bulk Modulus": 160.0,
        "Poissons Ratio": 0.29,
        "Fatigue Strength": 772.0,
        "Machinability": 60.0,
        "Shear Modulus": 80.0,
        "Electrical Resistivity": 2.45e-05,
        "Specific Heat Capacity": 0.475,
        "Thermal Conductivity": 44.5
    },
    {
        "name": "AISI 5160 Steel, oil quenched from 830\u00b0C (1525\u00b0F), 540\u00b0C (1000\u00b0F) temper, 25 mm (1 in.) round",
        "composition": "C0.64Cr0.9Fe97.84Mn1.0P0.035Si0.3S0.04",
        "Density": 7.85,
        "Hardness, Brinell": 341.0,
        "Hardness, Knoop": 369.0,
        "Hardness, Rockwell B": 99.0,
        "Hardness, Rockwell C": 37.0,
        "Hardness, Vickers": 361.0,
        "Tensile Strength, Ultimate": 1145.0,
        "Tensile Strength, Yield": 1005.0,
        "Elongation at Break": 14.5,
        "Modulus of Elasticity": 205.0,
        "Bulk Modulus": 160.0,
        "Poissons Ratio": 0.29,
        "Machinability": 55.0,
        "Shear Modulus": 80.0,
        "Electrical Resistivity": 2.19e-05,
        "Specific Heat Capacity": 0.475,
        "Thermal Conductivity": 46.6
    },
    {
        "name": "ASTM A533 Low Alloy Steel, Grade A, Class 3",
        "composition": "C0.25Fe97.55Mn1.5Mo0.6P0.035Si0.4S0.04",
        "Density": 7.8,
        "Tensile Strength, Ultimate": 690.0,
        "Tensile Strength, Yield": 570.0,
        "Elongation at Break": 16.0,
        "Modulus of Elasticity": 200.0,
        "Bulk Modulus": 160.0,
        "Poissons Ratio": 0.29,
        "Shear Modulus": 80.0,
        "Electrical Resistivity": 1.7e-05,
        "CTE, linear": 12.0,
        "Specific Heat Capacity": 0.47,
        "Thermal Conductivity": 52.0
    },
    {
        "name": "ASTM A148 Grade 130-115 Cast Steel",
        "composition": "C0.35Cr0.8Fe98.2Mn1.0Mo0.3Ni0.8P0.05Si0.6S0.06",
        "Density": 7.8,
        "Hardness, Brinell": 310.0,
        "Tensile Strength, Ultimate": 1020.0,
        "Tensile Strength, Yield": 890.0,
        "Elongation at Break": 13.0,
        "Reduction of Area": 28.0,
        "Modulus of Elasticity": 190.0,
        "Poissons Ratio": 0.29,
        "Fatigue Strength": 560.0,
        "Shear Modulus": 73.0,
        "Volume Resistivity": 2.33e-05,
        "Heat of Fusion": 250.0,
        "CTE, linear": 13.0,
        "Specific Heat Capacity": 0.47,
        "Thermal Conductivity": 39.0,
        "Melting Point": 1460.0,
        "Maximum Service Temperature, Air": 420.0
    },
    {
        "name": "AISI 6150 Steel, oil quenched 845\u00b0C (1550\u00b0F), 650\u00b0C (1200\u00b0F) temper, 100 mm (4 in.) round",
        "composition": "C0.53Cr1.1Fe97.72Mn0.9P0.035Si0.3S0.04V0.15",
        "Density": 7.85,
        "Hardness, Brinell": 241.0,
        "Hardness, Knoop": 265.0,
        "Hardness, Rockwell B": 97.0,
        "Hardness, Rockwell C": 22.0,
        "Hardness, Vickers": 254.0,
        "Tensile Strength, Ultimate": 841.0,
        "Tensile Strength, Yield": 650.0,
        "Elongation at Break": 21.0,
        "Modulus of Elasticity": 205.0,
        "Bulk Modulus": 160.0,
        "Poissons Ratio": 0.29,
        "Machinability": 55.0,
        "Shear Modulus": 80.0,
        "Electrical Resistivity": 2.34e-05,
        "Specific Heat Capacity": 0.475,
        "Thermal Conductivity": 46.6
    },
    {
        "name": "AISI 4620H Steel, normalized, machined to 25 mm (1 in.) rounds, pseudocarburized, reheated to 925\u00b0C (1700\u00b0F), quenched and tempered",
        "composition": "C0.23Fe97.58Mn0.75Mo0.3Ni2.0P0.035Si0.35S0.04",
        "Density": 7.85,
        "Hardness, Brinell": 293.0,
        "Hardness, Knoop": 319.0,
        "Hardness, Rockwell B": 99.0,
        "Hardness, Rockwell C": 31.0,
        "Hardness, Vickers": 309.0,
        "Tensile Strength, Ultimate": 965.0,
        "Tensile Strength, Yield": 772.0,
        "Elongation at Break": 15.0,
        "Reduction of Area": 52.0,
        "Modulus of Elasticity": 205.0,
        "Bulk Modulus": 160.0,
        "Poissons Ratio": 0.29,
        "Machinability": 65.0,
        "Shear Modulus": 80.0,
        "Electrical Resistivity": 2.45e-05,
        "Specific Heat Capacity": 0.475,
        "Thermal Conductivity": 44.5
    },
    {
        "name": "EDRO #2 Prehardened 4130 Holder Block",
        "composition": "C0.3Cr1.0Fe96.72Mn1.1Mo0.2Si0.28S0.4",
        "Hardness, Brinell": 293.0,
        "Hardness, Vickers": 700.0,
        "Tensile Strength, Ultimate": 1010.0,
        "Tensile Strength, Yield": 800.0,
        "Elongation at Yield": 23.0,
        "Reduction of Area": 54.0,
        "Charpy Impact": 71.9,
        "Color Code": "Blue"
    },
    {
        "name": "ThyssenKrupp N-A-XTRA\u00ae M 800 Structural Steel",
        "composition": "Al1.5C0.2Cr1.5Fe93.8Mn1.6Mo0.6P0.02Si0.8S0.01",
        "Tensile Strength at Break": 840.0,
        "Tensile Strength, Yield": 800.0,
        "Elongation at Break": 11.0,
        "Charpy Impact": 50.0
    },
    {
        "name": "AISI 1030 Steel, water quenched from 870\u00b0C (1600\u00b0F), 540\u00b0C (1000\u00b0F) temper, 100 mm (4 in.) round",
        "composition": "C0.34Fe99.13Mn0.9P0.04S0.05",
        "Density": 7.87,
        "Hardness, Brinell": 163.0,
        "Hardness, Knoop": 184.0,
        "Hardness, Rockwell B": 84.0,
        "Hardness, Vickers": 170.0,
        "Tensile Strength, Ultimate": 560.0,
        "Tensile Strength, Yield": 380.0,
        "Elongation at Break": 32.0,
        "Reduction of Area": 68.2,
        "Modulus of Elasticity": 206.0,
        "Bulk Modulus": 163.0,
        "Poissons Ratio": 0.29,
        "Shear Modulus": 80.0,
        "Electrical Resistivity": 1.66e-05,
        "CTE, linear": 11.7,
        "Specific Heat Capacity": 0.486,
        "Thermal Conductivity": 50.7
    },
    {
        "name": "Niagara LaSalle 1144 Cold Finished Steel Bar",
        "composition": "C0.48Fe98.01Mn1.65P0.04S0.33",
        "Hardness, Brinell": 217.0,
        "Tensile Strength": 745.0,
        "Tensile Strength, Yield": 621.0,
        "Elongation at Break": 10.0,
        "Reduction of Area": 30.0
    },
    {
        "name": "AISI 1137 Steel, annealed at 790\u00b0C (1450\u00b0F)",
        "composition": "C0.39Fe98.25Mn1.65P0.04S0.13",
        "Density": 7.87,
        "Hardness, Brinell": 174.0,
        "Hardness, Knoop": 195.0,
        "Hardness, Rockwell B": 87.0,
        "Hardness, Vickers": 182.0,
        "Tensile Strength, Ultimate": 585.0,
        "Tensile Strength, Yield": 345.0,
        "Elongation at Break": 27.0,
        "Reduction of Area": 54.0,
        "Modulus of Elasticity": 200.0,
        "Bulk Modulus": 160.0,
        "Poissons Ratio": 0.29,
        "Shear Modulus": 80.0,
        "Izod Impact": 83.0,
        "Electrical Resistivity": 1.7e-05,
        "CTE, linear": 13.9,
        "Specific Heat Capacity": 0.472,
        "Thermal Conductivity": 51.9
    },
    {
        "name": "Schmolz + Bickenbach CorroPlast\u00ae Plastic Mold Steel\n      \n      \u00a0(discontinued **)",
        "composition": "C0.05Cr12.5Fe86.0Mn1.3S0.15",
        "Density": 7.7,
        "Hardness, Rockwell C": 34.0,
        "Tensile Strength": 1100.0,
        "Tensile Strength, Yield": 889.0,
        "Elongation at Yield": 13.0,
        "CTE, linear": 11.3,
        "Thermal Conductivity": 23.8
    },
    {
        "name": "AISI 51B60H Steel, oil quenched from 830\u00b0C (1525\u00b0F), 650\u00b0C (1200\u00b0F) temper, 13 mm (0.5 in.) round",
        "composition": "B0.003C0.65Cr1.0Fe98.05Mn1.1P0.035Si0.3S0.04",
        "Density": 7.85,
        "Hardness, Brinell": 269.0,
        "Hardness, Knoop": 294.0,
        "Hardness, Rockwell B": 99.0,
        "Hardness, Rockwell C": 27.0,
        "Hardness, Vickers": 284.0,
        "Tensile Strength, Ultimate": 917.0,
        "Tensile Strength, Yield": 793.0,
        "Elongation at Break": 19.8,
        "Modulus of Elasticity": 205.0,
        "Bulk Modulus": 160.0,
        "Poissons Ratio": 0.29,
        "Machinability": 55.0,
        "Shear Modulus": 80.0,
        "Electrical Resistivity": 2.19e-05,
        "Specific Heat Capacity": 0.475,
        "Thermal Conductivity": 46.6
    },
    {
        "name": "Carpenter Custom 450\u00ae Stainless Steel, Annealed",
        "composition": "C0.05Cr16.0Cu1.75Fe75.0Mn1.0Mo1.0Ni7.0P0.03Si1.0S0.03",
        "Density": 7.75,
        "Hardness, Brinell": 278.0,
        "Hardness, Knoop": 301.0,
        "Hardness, Rockwell C": 28.0,
        "Hardness, Vickers": 292.0,
        "Tensile Strength, Ultimate": 1427.0,
        "Tensile Strength, Yield": 2137.0,
        "Elongation at Break": 17.0,
        "Reduction of Area": 47.0,
        "Modulus of Elasticity": 200.0,
        "Notched Tensile Strength": 2137.0,
        "Poissons Ratio": 0.29,
        "Fatigue Strength": 517.0,
        "Shear Modulus": 77.5,
        "Charpy Impact": 92.0,
        "Electrical Resistivity": 9.92e-05,
        "CTE, linear": 11.11,
        "Specific Heat Capacity": 0.477,
        "Thermal Conductivity": 24.4
    },
    {
        "name": "AISI 4815H Steel, pseudocarburized and oil quenched, 150\u00b0C (300\u00b0F) temper, 25 mm (1 in.) round",
        "composition": "C0.18Fe96.03Mn0.7Mo0.3Ni3.8P0.035Si0.3S0.04",
        "Density": 7.85,
        "Hardness, Brinell": 331.0,
        "Hardness, Knoop": 359.0,
        "Hardness, Rockwell B": 99.0,
        "Hardness, Rockwell C": 36.0,
        "Hardness, Vickers": 350.0,
        "Tensile Strength, Ultimate": 1095.0,
        "Tensile Strength, Yield": 917.0,
        "Elongation at Break": 16.0,
        "Modulus of Elasticity": 205.0,
        "Bulk Modulus": 160.0,
        "Poissons Ratio": 0.29,
        "Machinability": 50.0,
        "Shear Modulus": 80.0,
        "Electrical Resistivity": 3.1e-05,
        "Specific Heat Capacity": 0.475,
        "Thermal Conductivity": 44.5
    },
    {
        "name": "AISI 1095 Steel, cold drawn, spheroidized annealed, 19-32 mm (0.75-1.25 in) round",
        "composition": "C1.03Fe98.8Mn0.5P0.04S0.05",
        "Density": 7.85,
        "Hardness, Brinell": 197.0,
        "Hardness, Knoop": 219.0,
        "Hardness, Rockwell B": 92.0,
        "Hardness, Rockwell C": 13.0,
        "Hardness, Vickers": 207.0,
        "Tensile Strength, Ultimate": 685.0,
        "Tensile Strength, Yield": 525.0,
        "Elongation at Break": 10.0,
        "Reduction of Area": 40.0,
        "Modulus of Elasticity": 205.0,
        "Bulk Modulus": 160.0,
        "Poissons Ratio": 0.29,
        "Machinability": 45.0,
        "Shear Modulus": 80.0,
        "Electrical Resistivity": 1.8e-05,
        "CTE, linear": 13.5,
        "Specific Heat Capacity": 0.461,
        "Thermal Conductivity": 49.8
    },
    {
        "name": "AISI 8642 Steel, oil quenched 845\u00b0C (1550\u00b0F), 650\u00b0C (1200\u00b0F) temper, round",
        "composition": "C0.45Cr0.6Fe97.75Mn1.0Mo0.25Ni0.7P0.035Si0.3S0.04",
        "Density": 7.85,
        "Hardness, Brinell": 385.0,
        "Hardness, Knoop": 415.0,
        "Hardness, Rockwell B": 101.0,
        "Hardness, Rockwell C": 42.0,
        "Hardness, Vickers": 408.0,
        "Tensile Strength, Ultimate": 972.0,
        "Tensile Strength, Yield": 814.0,
        "Elongation at Break": 22.0,
        "Modulus of Elasticity": 205.0,
        "Bulk Modulus": 160.0,
        "Poissons Ratio": 0.29,
        "Machinability": 65.0,
        "Shear Modulus": 80.0,
        "Electrical Resistivity": 2.34e-05,
        "Specific Heat Capacity": 0.475,
        "Thermal Conductivity": 46.6
    },
    {
        "name": "AISI 1040 Steel, cold drawn, low temperature, stress relieved, 32-50 mm (1.25-2 in) round",
        "composition": "C0.44Fe99.0Mn0.9P0.04S0.05",
        "Density": 7.845,
        "Hardness, Brinell": 170.0,
        "Hardness, Knoop": 191.0,
        "Hardness, Rockwell B": 86.0,
        "Hardness, Vickers": 178.0,
        "Tensile Strength, Ultimate": 585.0,
        "Tensile Strength, Yield": 515.0,
        "Elongation at Break": 10.0,
        "Reduction of Area": 30.0,
        "Modulus of Elasticity": 200.0,
        "Bulk Modulus": 160.0,
        "Poissons Ratio": 0.29,
        "Shear Modulus": 80.0,
        "Izod Impact": 65.0,
        "Electrical Resistivity": 0.0001179,
        "CTE, linear": 14.8,
        "Specific Heat Capacity": 1.583,
        "Thermal Conductivity": 51.9
    },
    {
        "name": "AISI 8620 Steel, cooled in carburizing box, reheated and quenched, 13 mm (0.5 in.) round",
        "composition": "C0.23Cr0.6Fe98.02Mn0.9Mo0.25Ni0.7P0.035Si0.35S0.04",
        "Density": 7.85,
        "Hardness, Brinell": 388.0,
        "Hardness, Knoop": 418.0,
        "Hardness, Rockwell B": 101.0,
        "Hardness, Rockwell C": 43.0,
        "Hardness, Vickers": 411.0,
        "Tensile Strength, Ultimate": 1296.0,
        "Tensile Strength, Yield": 1035.0,
        "Elongation at Break": 11.0,
        "Reduction of Area": 52.0,
        "Modulus of Elasticity": 205.0,
        "Bulk Modulus": 160.0,
        "Poissons Ratio": 0.29,
        "Machinability": 65.0,
        "Shear Modulus": 80.0,
        "Izod Impact": 35.0,
        "Electrical Resistivity": 2.34e-05,
        "Specific Heat Capacity": 0.475,
        "Thermal Conductivity": 46.6
    },
    {
        "name": "AISI 1022 Steel, mock carburized at 910\u00b0C (1670\u00b0F) for 8 hours, 775\u00b0C (1430\u00b0F) reheat, water quenched, 175\u00b0C (350\u00b0F) temper, 25 mm (1 in.) round",
        "composition": "C0.23Fe99.13Mn1.0P0.04S0.05",
        "Density": 7.858,
        "Hardness, Brinell": 179.0,
        "Hardness, Knoop": 200.0,
        "Hardness, Rockwell B": 88.0,
        "Hardness, Vickers": 188.0,
        "Tensile Strength, Ultimate": 615.0,
        "Tensile Strength, Yield": 380.0,
        "Elongation at Break": 25.5,
        "Reduction of Area": 57.3,
        "Modulus of Elasticity": 200.0,
        "Bulk Modulus": 160.0,
        "Poissons Ratio": 0.29,
        "Shear Modulus": 80.0,
        "Electrical Resistivity": 2.93e-05,
        "CTE, linear": 13.9,
        "Specific Heat Capacity": 0.472,
        "Thermal Conductivity": 51.9
    },
    {
        "name": "AISI Type S2 Tool Steel, austenitized 845\u00b0C (1550\u00b0F), brine quenched to 35 HRC",
        "composition": "C0.55Fe97.0Mn0.4Mo0.4P0.03Si1.05S0.03V0.5",
        "Density": 7.83,
        "Hardness, Knoop": 352.0,
        "Hardness, Rockwell C": 35.0,
        "Hardness, Vickers": 340.0,
        "Tensile Strength, Ultimate": 1050.0,
        "Tensile Strength, Yield": 950.0,
        "Elongation at Break": 19.0,
        "Bulk Modulus": 160.0,
        "Shear Modulus": 80.0,
        "CTE, linear": 14.1,
        "Processing Temperature": 175.0,
        "Annealing Temperature": 760.0
    },
    {
        "name": "Ovako 100Cr6 803P Steel, Spheroidize annealing",
        "composition": "C1.05Cr1.6Fe97.22Mn0.4Mo0.06Ni0.2P0.02Si0.35S0.008",
        "Density": 7.8,
        "Hardness, Brinell": 210.0,
        "Tensile Strength": 700.0,
        "Tensile Strength, Yield": 410.0,
        "Elongation at Break": 27.0,
        "Modulus of Elasticity": 210.0,
        "Poissons Ratio": 0.3,
        "Shear Modulus": 80.0,
        "Electrical Resistivity": 2e-06,
        "CTE, linear": 12.0,
        "Specific Heat Capacity": 0.46,
        "Thermal Conductivity": 40.0,
        "Transformation Temperature": 910.0
    },
    {
        "name": "Cast Stainless Steel CF20, ASTM A743",
        "composition": "C0.2Cr21.0Fe74.0Mn1.5Ni11.0P0.04Si2.0S0.04",
        "Tensile Strength, Ultimate": 485.0,
        "Tensile Strength, Yield": 205.0,
        "Elongation at Break": 30.0
    },
    {
        "name": "Bethlehem Steel BETHSTAR Grade 50 1/4 to 2-1/2 in. thick, killed steel plate\n      \n      \u00a0(discontinued **)",
        "composition": "C0.1Fe97.955Mn1.4Nb0.06P0.025Si0.35S0.01V0.1",
        "Density": 7.8,
        "Hardness, Brinell": 123.0,
        "Hardness, Rockwell B": 69.0,
        "Tensile Strength at Break": 414.0,
        "Tensile Strength, Yield": 345.0,
        "Elongation at Break": 18.0,
        "Bend Radius, Minimum": 2.0
    },
    {
        "name": "ASTM A514 Steel, grade D, plate thickness \u2264 19 mm",
        "composition": "B0.003C0.2Cr1.0Cu0.3Fe97.0Mn0.55Mo0.2Si0.28Ti0.1",
        "Density": 7.8,
        "Hardness, Brinell": 235.0,
        "Hardness, Knoop": 289.0,
        "Hardness, Rockwell B": 98.0,
        "Hardness, Rockwell C": 26.0,
        "Hardness, Vickers": 278.0,
        "Tensile Strength, Ultimate": 760.0,
        "Tensile Strength, Yield": 690.0,
        "Elongation at Break": 18.0,
        "Bulk Modulus": 160.0,
        "Shear Modulus": 80.0
    },
    {
        "name": "Bethlehem Steel ASTM A588 Grade A 3/16 to 4 in. thick, steel plate\n      \n      \u00a0(discontinued **)",
        "composition": "C0.19Cr0.65Cu0.4Fe96.27Mn1.25Ni0.4P0.04Si0.65S0.05V0.1",
        "Density": 7.8,
        "Hardness, Brinell": 147.0,
        "Hardness, Rockwell B": 79.0,
        "Tensile Strength at Break": 483.0,
        "Tensile Strength, Yield": 345.0,
        "Elongation at Break": 19.0,
        "Bend Radius, Minimum": 3.0
    },
    {
        "name": "AISI 5140 Steel, oil quenched 845\u00b0C (1550\u00b0F), 650\u00b0C (1200\u00b0F) temper, 13 mm (0.5 in.) round",
        "composition": "C0.43Cr0.9Fe98.07Mn0.9P0.035Si0.3S0.04",
        "Density": 7.85,
        "Hardness, Brinell": 241.0,
        "Hardness, Knoop": 265.0,
        "Hardness, Rockwell B": 97.0,
        "Hardness, Rockwell C": 22.0,
        "Hardness, Vickers": 254.0,
        "Tensile Strength, Ultimate": 827.0,
        "Tensile Strength, Yield": 703.0,
        "Elongation at Break": 22.2,
        "Modulus of Elasticity": 205.0,
        "Bulk Modulus": 160.0,
        "Poissons Ratio": 0.29,
        "Machinability": 65.0,
        "Shear Modulus": 80.0,
        "Electrical Resistivity": 7.85e-05,
        "CTE, linear": 14.9,
        "Specific Heat Capacity": 0.519,
        "Thermal Conductivity": 44.6
    },
    {
        "name": "Cast Stainless Steel CN3M, UNS J94652",
        "composition": "C0.03Cr22.0Fe52.5Mn2.0Mo5.5Ni27.0P0.03Si1.0S0.03"
    },
    {
        "name": "ASTM A131 Steel, Grade AH32",
        "composition": "C0.18Cr0.25Cu0.35Fe97.09Mn1.6Mo0.08Ni0.4Nb0.05P0.04Si0.5S0.04V0.1",
        "Density": 7.8,
        "Tensile Strength, Ultimate": 470.0,
        "Tensile Strength, Yield": 315.0,
        "Elongation at Break": 22.0,
        "Modulus of Elasticity": 200.0,
        "Bulk Modulus": 160.0,
        "Poissons Ratio": 0.29,
        "Shear Modulus": 80.0,
        "Electrical Resistivity": 1.7e-05,
        "CTE, linear": 12.0,
        "Specific Heat Capacity": 0.47,
        "Thermal Conductivity": 52.0
    },
    {
        "name": "AISI 1522 Steel Composition Spec (UNS G15220)",
        "composition": "C0.24Fe98.72Mn1.4P0.04S0.05",
        "Density": 7.85,
        "Hardness, Brinell": 149.0,
        "Elongation at Break": 20.0,
        "Reduction of Area": 42.0,
        "Modulus of Elasticity": 200.0,
        "Poissons Ratio": 0.29,
        "Shear Modulus": 78.0,
        "Electrical Resistivity": 1.7e-05,
        "CTE, linear": 12.0,
        "Specific Heat Capacity": 0.47,
        "Thermal Conductivity": 52.0
    },
    {
        "name": "AISI 4422 Steel, heat treated in 13.7 mm rounds, reheated to 820\u00b0C (1510\u00b0F), 150\u00b0C (300\u00b0F) temper",
        "composition": "C0.25Fe98.6Mn0.8Mo0.45P0.035Si0.3S0.04",
        "Density": 7.85,
        "Hardness, Brinell": 255.0,
        "Hardness, Knoop": 279.0,
        "Hardness, Rockwell B": 98.0,
        "Hardness, Rockwell C": 25.0,
        "Hardness, Vickers": 269.0,
        "Tensile Strength, Ultimate": 841.0,
        "Tensile Strength, Yield": 455.0,
        "Elongation at Break": 16.0,
        "Reduction of Area": 36.5,
        "Modulus of Elasticity": 205.0,
        "Bulk Modulus": 160.0,
        "Poissons Ratio": 0.29,
        "Shear Modulus": 80.0,
        "Electrical Resistivity": 2.45e-05,
        "Specific Heat Capacity": 0.475,
        "Thermal Conductivity": 44.5
    },
    {
        "name": "Cast Stainless Steel 5A, UNS J93404 (Composition Spec)",
        "composition": "C0.03Cr26.0Fe65.9Mn1.5Mo5.0Ni8.0N0.3P0.04Si1.0S0.04"
    },
    {
        "name": "AISI 1020 Steel, annealed at 870\u00b0C (1600\u00b0F)",
        "composition": "C0.23Fe99.53Mn0.6P0.04S0.05",
        "Density": 7.87,
        "Hardness, Brinell": 111.0,
        "Hardness, Knoop": 129.0,
        "Hardness, Rockwell B": 64.0,
        "Hardness, Vickers": 115.0,
        "Tensile Strength, Ultimate": 394.72,
        "Tensile Strength, Yield": 294.74,
        "Elongation at Break": 36.5,
        "Reduction of Area": 66.0,
        "Modulus of Elasticity": 186.0,
        "Bulk Modulus": 148.0,
        "Poissons Ratio": 0.29,
        "Shear Modulus": 72.0,
        "Izod Impact": 125.0,
        "Charpy Impact": 68.0,
        "Electrical Resistivity": 2.92e-05,
        "CTE, linear": 14.8,
        "Specific Heat Capacity": 0.599,
        "Thermal Conductivity": 51.9
    },
    {
        "name": "AISI Grade 18Ni (200) Maraging Steel, solution annealed at 815\u00b0C (1500\u00b0F) for 1 hour, air cooled, aged at 480\u00b0C (900\u00b0F) for 3 hours",
        "composition": "Al0.1B0.003C0.03Co8.5Fe69.0Mn0.1Mo3.25Ni18.5P0.01Si0.1S0.01Ti0.2Zr0.01",
        "Density": 8.0,
        "Tensile Strength, Ultimate": 1217.0,
        "Tensile Strength, Yield": 1141.0,
        "Elongation at Break": 24.0,
        "Reduction of Area": 73.2,
        "Modulus of Elasticity": 183.0,
        "Bulk Modulus": 160.0,
        "Poissons Ratio": 0.3,
        "Shear Modulus": 70.0,
        "Electrical Resistivity": 1.74e-05,
        "CTE, linear": 10.1,
        "Thermal Conductivity": 27.0
    },
    {
        "name": "ASTM A387 Alloy Steel, Grade 21, Class 2\n      \n      \u00a0(discontinued **)",
        "composition": "C0.15Cr3.25Fe94.83Mn0.6Mo1.1P0.035Si0.5S0.035",
        "Density": 7.8,
        "Tensile Strength, Ultimate": 515.0,
        "Tensile Strength, Yield": 310.0,
        "Elongation at Break": 18.0,
        "Modulus of Elasticity": 200.0,
        "Bulk Modulus": 160.0,
        "Poissons Ratio": 0.29,
        "Shear Modulus": 80.0,
        "Electrical Resistivity": 1.7e-05,
        "CTE, linear": 12.0,
        "Specific Heat Capacity": 0.47,
        "Thermal Conductivity": 52.0
    },
    {
        "name": "316 Stainless Steel, annealed and cold drawn bar",
        "composition": "C0.08Cr18.0Fe72.0Mn2.0Mo3.0Ni14.0P0.045Si1.0S0.03",
        "Density": 8.0,
        "Hardness, Brinell": 190.0,
        "Hardness, Knoop": 212.0,
        "Hardness, Rockwell B": 91.0,
        "Hardness, Vickers": 199.0,
        "Tensile Strength, Ultimate": 620.0,
        "Tensile Strength, Yield": 415.0,
        "Elongation at Break": 45.0,
        "Modulus of Elasticity": 193.0,
        "Izod Impact": 129.0,
        "Charpy Impact": 105.0,
        "Electrical Resistivity": 7.4e-05,
        "CTE, linear": 17.5,
        "Specific Heat Capacity": 0.5,
        "Thermal Conductivity": 16.3,
        "Melting Point": 1370.0,
        "Solidus": 1370.0,
        "Liquidus": 1400.0,
        "Maximum Service Temperature, Air": 925.0
    },
    {
        "name": "Cast Stainless Steel CA28MWV, SAE J467",
        "composition": "C0.26Cr13.0Fe85.8Mn1.0Mo2.5P0.03Si0.4S0.03W1.5V0.5"
    },
    {
        "name": "Ametek Ultra 304L P/M Stainless Steel, Sintered from 6.75 g/cc Green Density",
        "composition": "C0.02Cr19.0Cu0.8Fe66.0Mn0.2Ni11.0P0.01Si0.8S0.01Sn2.0",
        "Density": 6.68,
        "Hardness, Rockwell B": 62.0,
        "Tensile Strength, Ultimate": 340.0,
        "Tensile Strength, Yield": 270.0,
        "Elongation at Break": 4.8
    },
    {
        "name": "AISI 1144 Steel, normalized at 900\u00b0C (1650\u00b0F), air cooled, 13 mm (0.5 in.) round",
        "composition": "C0.48Fe98.01Mn1.65P0.04S0.33",
        "Density": 7.87,
        "Hardness, Brinell": 201.0,
        "Hardness, Knoop": 223.0,
        "Hardness, Rockwell B": 93.0,
        "Hardness, Rockwell C": 13.0,
        "Hardness, Vickers": 211.0,
        "Tensile Strength, Ultimate": 675.0,
        "Tensile Strength, Yield": 415.0,
        "Elongation at Break": 24.6,
        "Reduction of Area": 51.0,
        "Modulus of Elasticity": 200.0,
        "Bulk Modulus": 160.0,
        "Poissons Ratio": 0.29,
        "Shear Modulus": 80.0,
        "Izod Impact": 65.0,
        "Electrical Resistivity": 1.7e-05,
        "CTE, linear": 13.9,
        "Specific Heat Capacity": 0.472,
        "Thermal Conductivity": 51.9
    },
    {
        "name": "ATI Allegheny Ludlum AL 409HP\u2122 Ferritic Stainless Steel, UNS S40930",
        "composition": "C0.01Cr11.0Fe88.0Mn0.3Ni0.25Nb0.15N0.012P0.023Si0.41S0.001Ti0.17",
        "Density": 7.76,
        "Hardness, Rockwell B": 71.0,
        "Tensile Strength, Ultimate": 434.0,
        "Tensile Strength, Yield": 241.0,
        "Elongation at Break": 33.0,
        "Modulus of Elasticity": 200.0,
        "Electrical Resistivity": 6e-05,
        "Curie Temperature": 732.0,
        "CTE, linear": 11.88,
        "Specific Heat Capacity": 0.477,
        "Thermal Conductivity": 25.0,
        "Maximum Service Temperature, Air": 760.0
    },
    {
        "name": "AISI 1095 Steel, oil quenched 800\u00b0C (1470\u00b0F), 480\u00b0C (900\u00b0F) temper, 50 mm (2 in.) round",
        "composition": "C1.03Fe98.8Mn0.5P0.04S0.05",
        "Density": 7.87,
        "Hardness, Brinell": 331.0,
        "Hardness, Knoop": 359.0,
        "Hardness, Rockwell B": 99.0,
        "Hardness, Rockwell C": 36.0,
        "Hardness, Vickers": 350.0,
        "Tensile Strength, Ultimate": 1160.0,
        "Tensile Strength, Yield": 675.0,
        "Elongation at Break": 12.0,
        "Reduction of Area": 29.8,
        "Modulus of Elasticity": 200.0,
        "Bulk Modulus": 160.0,
        "Poissons Ratio": 0.29,
        "Shear Modulus": 80.0,
        "Izod Impact": 5.0,
        "Electrical Resistivity": 1.8e-05,
        "CTE, linear": 14.6,
        "Specific Heat Capacity": 0.461,
        "Thermal Conductivity": 51.9
    },
    {
        "name": "Ovako 100CrMo7-3 825B Steel, Q/T (martensite)",
        "composition": "C1.05Cr1.95Fe96.42Mn0.8Mo0.35Ni0.25P0.025Si0.4S0.015",
        "Density": 7.8,
        "Hardness, Rockwell C": 61.0,
        "Tensile Strength": 2300.0,
        "Tensile Strength, Yield": 1700.0,
        "Modulus of Elasticity": 210.0,
        "Poissons Ratio": 0.3,
        "Shear Modulus": 80.0,
        "Electrical Resistivity": 2e-06,
        "CTE, linear": 12.0,
        "Specific Heat Capacity": 0.46,
        "Thermal Conductivity": 40.0,
        "Transformation Temperature": 750.0
    },
    {
        "name": "AISI 4150H Steel, oil quenched 830\u00b0C (1525\u00b0F), 540\u00b0C (1000\u00b0F) temper, 25 mm (1 in.) round",
        "composition": "C0.54Cr1.2Fe97.83Mn1.1Mo0.25P0.035Si0.3S0.04",
        "Density": 7.85,
        "Hardness, Brinell": 352.0,
        "Hardness, Knoop": 381.0,
        "Hardness, Rockwell B": 99.0,
        "Hardness, Rockwell C": 39.0,
        "Hardness, Vickers": 372.0,
        "Tensile Strength, Ultimate": 1205.0,
        "Tensile Strength, Yield": 1105.0,
        "Elongation at Break": 14.0,
        "Reduction of Area": 46.5,
        "Modulus of Elasticity": 205.0,
        "Bulk Modulus": 160.0,
        "Poissons Ratio": 0.29,
        "Machinability": 55.0,
        "Shear Modulus": 80.0,
        "Electrical Resistivity": 2.45e-05,
        "Specific Heat Capacity": 0.475,
        "Thermal Conductivity": 44.5
    },
    {
        "name": "Cast Stainless Steel HL30, ASTM A608",
        "composition": "C0.35Cr32.0Fe53.3Mn1.5Mo0.5Ni22.0P0.04Si2.0S0.04"
    },
    {
        "name": "AISI 1018 Steel, cold drawn, high temperature, stress relieved, 16-22 mm (0.625-0.875 in) round",
        "composition": "C0.2Fe99.26Mn0.9P0.04S0.05",
        "Density": 7.87,
        "Hardness, Brinell": 131.0,
        "Hardness, Knoop": 150.0,
        "Hardness, Rockwell B": 73.0,
        "Hardness, Vickers": 136.0,
        "Tensile Strength, Ultimate": 450.0,
        "Tensile Strength, Yield": 310.0,
        "Elongation at Break": 20.0,
        "Reduction of Area": 45.0,
        "Modulus of Elasticity": 200.0,
        "Bulk Modulus": 159.0,
        "Poissons Ratio": 0.29,
        "Shear Modulus": 78.0,
        "Electrical Resistivity": 2.93e-05,
        "CTE, linear": 13.9,
        "Specific Heat Capacity": 0.486,
        "Thermal Conductivity": 51.9
    },
    {
        "name": "AISI 4140H Steel, heat treated, tempered 260\u00b0C (500\u00b0F), 25 mm (1 in.) round",
        "composition": "C0.44Cr1.2Fe97.93Mn1.1Mo0.3P0.035Si0.3S0.04",
        "Density": 7.85,
        "Hardness, Brinell": 534.0,
        "Hardness, Knoop": 570.0,
        "Hardness, Rockwell C": 53.0,
        "Hardness, Vickers": 567.0,
        "Tensile Strength, Ultimate": 1860.0,
        "Tensile Strength, Yield": 1655.0,
        "Elongation at Break": 11.0,
        "Reduction of Area": 44.0,
        "Modulus of Elasticity": 205.0,
        "Bulk Modulus": 160.0,
        "Poissons Ratio": 0.29,
        "Machinability": 65.0,
        "Shear Modulus": 80.0,
        "Izod Impact": 11.0,
        "Electrical Resistivity": 6.46e-05,
        "CTE, linear": 14.6,
        "Specific Heat Capacity": 0.561,
        "Thermal Conductivity": 42.6
    },
    {
        "name": "AISI 1141 Steel, as cold drawn, 32-50 mm (1.25-2 in) round",
        "composition": "C0.45Fe98.2Mn1.65P0.04S0.13",
        "Density": 7.87,
        "Hardness, Brinell": 187.0,
        "Hardness, Knoop": 209.0,
        "Hardness, Rockwell B": 90.0,
        "Hardness, Rockwell C": 10.0,
        "Hardness, Vickers": 196.0,
        "Tensile Strength, Ultimate": 655.0,
        "Tensile Strength, Yield": 585.0,
        "Elongation at Break": 10.0,
        "Reduction of Area": 30.0,
        "Modulus of Elasticity": 200.0,
        "Bulk Modulus": 160.0,
        "Poissons Ratio": 0.29,
        "Shear Modulus": 80.0,
        "Izod Impact": 53.0,
        "Electrical Resistivity": 1.7e-05,
        "CTE, linear": 13.9,
        "Specific Heat Capacity": 0.472,
        "Thermal Conductivity": 51.9
    },
    {
        "name": "ASTM A537 Carbon Steel, Class 1",
        "composition": "C0.24Cr0.25Cu0.35Fe97.28Mn1.6Mo0.08Ni0.25P0.035Si0.5S0.04",
        "Density": 7.8,
        "Tensile Strength, Ultimate": 450.0,
        "Tensile Strength, Yield": 310.0,
        "Elongation at Break": 22.0,
        "Modulus of Elasticity": 200.0,
        "Bulk Modulus": 160.0,
        "Poissons Ratio": 0.29,
        "Shear Modulus": 80.0,
        "Electrical Resistivity": 1.7e-05,
        "CTE, linear": 12.0,
        "Specific Heat Capacity": 0.47,
        "Thermal Conductivity": 52.0
    },
    {
        "name": "Bisalloy Steels BisPlate 70 Thickness >80-100 mm",
        "composition": "B0.001C0.16Cr0.9Fe97.4Mn1.15Mo0.2P0.01Si0.2S0.003",
        "Hardness, Brinell": 230.0,
        "Tensile Strength at Break": 760.0,
        "Tensile Strength, Yield": 670.0,
        "Elongation at Break": 28.0,
        "Charpy Impact": 180.0,
        "CE (IIW)": 0.58,
        "PCM": 0.3,
        "Surface Finish": "Shotblasted"
    },
    {
        "name": "Schmolz + Bickenbach Cryodur\u00ae 2510 (O-1) Cold Work Die Steel",
        "composition": "C0.95Cr0.6Fe96.45Mn1.1Si0.2W0.6V0.1",
        "Density": 7.81,
        "Hardness, Rockwell C": 64.0,
        "Compressive Strength": 2210.0,
        "CTE, linear": 11.7,
        "Thermal Conductivity": 33.4,
        "Annealing Temperature": 740.6
    },
    {
        "name": "AISI 4620H Steel, quenched 900\u00b0C (1650\u00b0F), 540\u00b0C (1000\u00b0F) temper",
        "composition": "C0.23Fe97.58Mn0.75Mo0.3Ni2.0P0.035Si0.35S0.04",
        "Density": 7.85,
        "Hardness, Knoop": 303.0,
        "Hardness, Rockwell C": 29.0,
        "Hardness, Vickers": 294.0,
        "Modulus of Elasticity": 205.0,
        "Compressive Yield Strength": 1650.0,
        "Bulk Modulus": 160.0,
        "Poissons Ratio": 0.29,
        "Machinability": 65.0,
        "Shear Modulus": 80.0,
        "Charpy Impact": 22.0,
        "Electrical Resistivity": 2.45e-05,
        "Specific Heat Capacity": 0.475,
        "Thermal Conductivity": 44.5
    },
    {
        "name": "Titanium IMI 685 (Ti-6Al-5Zr-0.5Mo-0.25Si)",
        "composition": "Al6.0C0.08H0.01Fe0.05Mo0.5N0.03O0.02Si0.25Ti88.0Zr5.0",
        "Density": 4.45,
        "Tensile Strength": 882.0,
        "Tensile Strength, Yield": 758.0,
        "Elongation at Break": 6.0,
        "Reduction of Area": 15.0,
        "Tensile Modulus": 125.0,
        "Charpy Impact": 43.0,
        "Electrical Resistivity": 0.000168,
        "CTE, linear": 10.1,
        "Thermal Conductivity": 4.2,
        "Beta Transus": 1020.0
    },
    {
        "name": "416 Stainless Steel, tempered bar",
        "composition": "C0.15Cr13.0Fe84.0Mn1.25Mo0.6P0.06Si1.0S0.15",
        "Density": 7.8,
        "Hardness, Rockwell B": 97.0,
        "Tensile Strength, Ultimate": 760.0,
        "Tensile Strength, Yield": 585.0,
        "Elongation at Break": 18.0,
        "Modulus of Elasticity": 200.0,
        "Poissons Ratio": 0.2,
        "Shear Modulus": 83.0,
        "Electrical Resistivity": 0.000108,
        "Magnetic Permeability": 700.0,
        "CTE, linear": 11.7,
        "Specific Heat Capacity": 0.46,
        "Thermal Conductivity": 28.7,
        "Melting Point": 1480.0,
        "Solidus": 1480.0,
        "Liquidus": 1530.0,
        "Maximum Service Temperature, Air": 760.0
    },
    {
        "name": "Cast Stainless Steel CG3M, ACI",
        "composition": "C0.03Cr21.0Fe70.0Mn1.5Mo4.0Ni13.0P0.04Si1.5S0.04"
    },
    {
        "name": "AISI 1040 Steel, oil quenched from 855\u00b0C (1570\u00b0F), 540\u00b0C (1000\u00b0F) temper, 25 mm (1 in.) round",
        "composition": "C0.44Fe99.0Mn0.9P0.04S0.05",
        "Density": 7.845,
        "Hardness, Brinell": 197.0,
        "Hardness, Knoop": 219.0,
        "Hardness, Rockwell B": 92.0,
        "Hardness, Rockwell C": 13.0,
        "Hardness, Vickers": 207.0,
        "Tensile Strength, Ultimate": 664.0,
        "Tensile Strength, Yield": 469.0,
        "Elongation at Break": 26.5,
        "Reduction of Area": 61.1,
        "Modulus of Elasticity": 200.0,
        "Bulk Modulus": 160.0,
        "Poissons Ratio": 0.29,
        "Shear Modulus": 80.0,
        "Izod Impact": 65.0,
        "Electrical Resistivity": 0.0001179,
        "CTE, linear": 14.8,
        "Specific Heat Capacity": 1.583,
        "Thermal Conductivity": 51.9
    },
    {
        "name": "Latrobe Magnadie\u2122 Modified H-13 Hot Work Die Steel",
        "composition": "C0.37Cr5.3Fe91.2Mn0.4Mo1.35Si1.0V0.38",
        "Density": 7.75,
        "Hardness, Rockwell C": 39.6,
        "Tensile Strength, Ultimate": 1311.0,
        "Tensile Strength, Yield": 1091.0,
        "Elongation at Break": 12.5,
        "Reduction of Area": 36.4,
        "Charpy Impact": 7.86,
        "CTE, linear": 13.38,
        "Thermal Conductivity": 28.11
    },
    {
        "name": "BS 970/3(91) 070M55 Nonresulfurized Carbon Steel, 63-76 mm (2.5 - 3.0 in) Normalized Cold Drawn",
        "composition": "C0.6Fe98.9Mn0.9Mo0.15Si0.4S0.05",
        "Density": 7.85,
        "Hardness, Brinell": 201.0,
