Repository: KylinGuo/HEA

File: data.json (part 19 of 70)
[
        "Tensile Strength, Ultimate": 670.0,
        "Tensile Strength, Yield": 530.0,
        "Elongation at Break": 9.0,
        "Modulus of Elasticity": 205.0,
        "Bulk Modulus": 160.0,
        "Poissons Ratio": 0.29,
        "Machinability": 55.0,
        "Shear Modulus": 80.0,
        "Electrical Resistivity": 2.24e-05,
        "CTE, linear": 13.9,
        "Specific Heat Capacity": 0.472,
        "Thermal Conductivity": 49.8
    },
    {
        "name": "321H Austenitic Stainless Steel (UNS S32109)",
        "composition": "C0.07Cr18.0Fe68.08Mn2.0Ni10.5Si1.0Ti0.35",
        "Density": 8.0,
        "Hardness, Rockwell B": 95.0,
        "Tensile Strength, Ultimate": 515.0,
        "Tensile Strength, Yield": 205.0,
        "Elongation at Break": 30.0
    },
    {
        "name": "ATI Allvac\u00ae 6-2-4-6 Titanium Alloy, Heat Treatment: 885\u00b0C (1625\u00b0F) + Age",
        "composition": "Al6.0C0.1H0.015Fe0.1Mo6.0N0.02O0.12Sn2.0Ti82.0Zr4.0",
        "Density": 4.65,
        "Hardness, Brinell": 351.0,
        "Hardness, Knoop": 382.0,
        "Hardness, Rockwell C": 38.0,
        "Hardness, Vickers": 367.0,
        "Tensile Strength, Ultimate": 1172.0,
        "Tensile Strength, Yield": 1104.0,
        "Elongation at Break": 10.0,
        "Reduction of Area": 15.0
    },
    {
        "name": "HY-130 Steel",
        "composition": "C0.12Cr0.7Fe93.8Mn0.9Mo0.65Ni5.25P0.01Si0.35S0.015V0.1",
        "Density": 7.75,
        "Tensile Strength, Yield": 896.0,
        "Elongation at Break": 14.0,
        "Modulus of Elasticity": 205.0,
        "Poissons Ratio": 0.28,
        "Shear Modulus": 80.0
    },
    {
        "name": "AISI 12L13 Steel, hot rolled, 19-38 mm round",
        "composition": "C0.13Fe98.84Pb0.35Mn1.0P0.12S0.33",
        "Density": 7.87,
        "Hardness, Brinell": 121.0,
        "Hardness, Knoop": 140.0,
        "Hardness, Rockwell B": 68.0,
        "Hardness, Vickers": 126.0,
        "Tensile Strength, Ultimate": 395.0,
        "Tensile Strength, Yield": 235.0,
        "Elongation at Break": 22.0,
        "Reduction of Area": 45.0,
        "Modulus of Elasticity": 200.0,
        "Bulk Modulus": 160.0,
        "Poissons Ratio": 0.29,
        "Shear Modulus": 80.0,
        "Electrical Resistivity": 1.74e-05,
        "CTE, linear": 13.9,
        "Specific Heat Capacity": 0.472,
        "Thermal Conductivity": 51.9
    },
    {
        "name": "303 Stainless Steel, cold drawn bar",
        "composition": "C0.15Cr18.0Fe69.0Mn2.0Mo0.6Ni9.0P0.2Si1.0S0.15",
        "Density": 8.0,
        "Hardness, Brinell": 228.0,
        "Hardness, Knoop": 251.0,
        "Hardness, Rockwell B": 96.0,
        "Hardness, Rockwell C": 19.0,
        "Hardness, Vickers": 240.0,
        "Tensile Strength, Ultimate": 690.0,
        "Tensile Strength, Yield": 415.0,
        "Elongation at Break": 40.0,
        "Tensile Modulus": 193.0,
        "Poissons Ratio": 0.25,
        "Fatigue Strength": 330.0,
        "Shear Modulus": 77.2,
        "Electrical Resistivity": 7.2e-05,
        "CTE, linear": 18.7,
        "Specific Heat Capacity": 0.5,
        "Thermal Conductivity": 21.5,
        "Melting Point": 1400.0,
        "Solidus": 1400.0,
        "Liquidus": 1420.0
    },
    {
        "name": "Industeel Superplast\u00ae Stainless Mold Steel",
        "composition": "C0.04Cr13.0Fe86.72Si0.1S0.14",
        "Hardness, Brinell": 325.0,
        "Tensile Strength, Ultimate": 1060.0,
        "Tensile Strength, Yield": 870.0,
        "Elongation at Break": 11.0,
        "Thermal Conductivity": 25.0
    },
    {
        "name": "TIMET TIMETAL\u00ae 685 (Ti-6Al-5Zr-0.5Mo-0.25Si) Titanium Alloy",
        "composition": "Al6.3C0.08Fe0.05Mo0.75N0.03O0.2Si0.35Ti89.5Zr6.0",
        "Density": 4.45,
        "Tensile Strength, Ultimate": 1030.0,
        "Tensile Strength, Yield": 900.0,
        "Elongation at Break": 10.0,
        "Reduction of Area": 20.0,
        "Modulus of Elasticity": 125.0,
        "Notched Tensile Strength": 1648.0,
        "Poissons Ratio": 0.33,
        "Fatigue Strength": 630.0,
        "Fracture Toughness": 68.0,
        "Shear Modulus": 47.0,
        "Charpy Impact": 43.0,
        "Electrical Resistivity": 0.000167,
        "CTE, linear": 10.1,
        "Thermal Conductivity": 4.15,
        "Maximum Service Temperature, Air": 520.0,
        "Beta Transus": 1020.0
    },
    {
        "name": "AISI 1020 Steel, normalized at 925\u00b0C (1700\u00b0F), air cooled, 50 mm (2 in.) round",
        "composition": "C0.23Fe99.53Mn0.6P0.04S0.05",
        "Density": 7.87,
        "Hardness, Brinell": 126.0,
        "Hardness, Knoop": 145.0,
        "Hardness, Rockwell B": 71.0,
        "Hardness, Vickers": 131.0,
        "Tensile Strength, Ultimate": 438.0,
        "Tensile Strength, Yield": 319.0,
        "Elongation at Break": 35.5,
        "Reduction of Area": 65.5,
        "Modulus of Elasticity": 186.0,
        "Bulk Modulus": 148.0,
        "Poissons Ratio": 0.29,
        "Shear Modulus": 72.0,
        "Charpy Impact": 68.0,
        "Electrical Resistivity": 2.92e-05,
        "CTE, linear": 14.8,
        "Specific Heat Capacity": 0.599,
        "Thermal Conductivity": 51.9
    },
    {
        "name": "AISI 1144 Steel, annealed at 790\u00b0C (1450\u00b0F)",
        "composition": "C0.48Fe98.01Mn1.65P0.04S0.33",
        "Density": 7.87,
        "Hardness, Brinell": 167.0,
        "Hardness, Knoop": 188.0,
        "Hardness, Rockwell B": 85.0,
        "Hardness, Vickers": 175.0,
        "Tensile Strength, Ultimate": 585.0,
        "Tensile Strength, Yield": 345.0,
        "Elongation at Break": 25.0,
        "Reduction of Area": 41.0,
        "Modulus of Elasticity": 200.0,
        "Bulk Modulus": 160.0,
        "Poissons Ratio": 0.29,
        "Shear Modulus": 80.0,
        "Izod Impact": 65.0,
        "Electrical Resistivity": 1.7e-05,
        "CTE, linear": 13.9,
        "Specific Heat Capacity": 0.472,
        "Thermal Conductivity": 51.9
    },
    {
        "name": "AISI 8630 Steel, quenched 855\u00b0C (1570\u00b0F), 540\u00b0C (1000\u00b0F) temper",
        "composition": "C0.33Cr0.6Fe98.02Mn0.95Mo0.25Ni0.75P0.035Si0.3S0.04",
        "Density": 7.85,
        "Hardness, Knoop": 343.0,
        "Hardness, Rockwell C": 34.0,
        "Hardness, Vickers": 332.0,
        "Modulus of Elasticity": 205.0,
        "Bulk Modulus": 160.0,
        "Poissons Ratio": 0.29,
        "Machinability": 70.0,
        "Shear Modulus": 80.0,
        "Charpy Impact": 73.0,
        "Electrical Resistivity": 2.34e-05,
        "CTE, linear": 14.0,
        "Specific Heat Capacity": 0.475,
        "Thermal Conductivity": 46.6
    },
    {
        "name": "Crucible Steel AIRDI\u00ae 150 (AISI D2) Tool Steel",
        "composition": "C1.55Cr11.5Fe85.25Mo0.9V0.8",
        "Density": 7.695,
        "Hardness, Brinell": 221.0,
        "Hardness, Rockwell C": 60.0,
        "Modulus of Elasticity": 207.0,
        "Charpy Impact": 28.0,
        "CTE, linear": 12.6,
        "Thermal Conductivity": 25.6,
        "Shrinkage": 0.025
    },
    {
        "name": "AISI 1137 Steel, oil quenched from 855\u00b0C (1570\u00b0F), 595\u00b0C (1100\u00b0F) temper, round",
        "composition": "C0.39Fe98.25Mn1.65P0.04S0.13",
        "Density": 7.87,
        "Hardness, Brinell": 229.0,
        "Hardness, Knoop": 252.0,
        "Hardness, Rockwell B": 96.0,
        "Hardness, Rockwell C": 19.0,
        "Hardness, Vickers": 241.0,
        "Tensile Strength, Ultimate": 772.0,
        "Tensile Strength, Yield": 620.0,
        "Elongation at Break": 24.5,
        "Reduction of Area": 61.0,
        "Modulus of Elasticity": 200.0,
        "Bulk Modulus": 160.0,
        "Poissons Ratio": 0.29,
        "Shear Modulus": 80.0,
        "Izod Impact": 83.0,
        "Electrical Resistivity": 1.7e-05,
        "CTE, linear": 13.9,
        "Specific Heat Capacity": 0.472,
        "Thermal Conductivity": 51.9
    },
    {
        "name": "Ametek P410L P/M Stainless Steel, Sintered from 6.6 g/cc Green Density",
        "composition": "C0.03Cr13.5Fe88.5Mn2.0P0.04Si1.0S0.03",
        "Density": 6.67,
        "Hardness, Rockwell B": 80.0,
        "Tensile Strength, Ultimate": 440.0,
        "Elongation at Break": 5.3
    },
    {
        "name": "ATI Allvac\u00ae 6-4ELI Titanium Alloy, Heat Treatment: 704\u00b0C (1300\u00b0F) Anneal",
        "composition": "Al6.0C0.1H0.015Fe0.2N0.03O0.13Ti90.0V4.0",
        "Density": 4.43,
        "Hardness, Brinell": 290.0,
        "Hardness, Knoop": 315.0,
        "Hardness, Rockwell C": 30.0,
        "Hardness, Vickers": 304.0,
        "Tensile Strength, Ultimate": 862.0,
        "Tensile Strength, Yield": 793.0,
        "Elongation at Break": 10.0,
        "Reduction of Area": 25.0
    },
    {
        "name": "AISI 1213 Steel, hot rolled, 19-38 mm round",
        "composition": "C0.13Fe98.99Mn1.0P0.12S0.33",
        "Density": 7.87,
        "Hardness, Brinell": 121.0,
        "Hardness, Knoop": 140.0,
        "Hardness, Rockwell B": 68.0,
        "Hardness, Vickers": 126.0,
        "Tensile Strength, Ultimate": 385.0,
        "Tensile Strength, Yield": 240.0,
        "Elongation at Break": 25.0,
        "Reduction of Area": 45.0,
        "Modulus of Elasticity": 200.0,
        "Bulk Modulus": 160.0,
        "Poissons Ratio": 0.29,
        "Shear Modulus": 80.0,
        "Electrical Resistivity": 1.74e-05,
        "CTE, linear": 13.9,
        "Specific Heat Capacity": 0.472,
        "Thermal Conductivity": 51.9
    },
    {
        "name": "AISI 4320 Steel, normalized 925\u00b0C (1700\u00b0F) in 32 mm rounds, machined to 13.7 mm rounds, pseudocarburized 925\u00b0C (1700\u00b0F) for 8 hrs., box cooled to RT, reheated to 830\u00b0C (1525\u00b0F), oil quenched, 150\u00b0C (300\u00b0F) temper, tested in 12.8 mm rounds",
        "composition": "C0.22Cr0.6Fe96.98Mn0.65Mo0.3Ni2.0P0.035Si0.3S0.04",
        "Density": 7.85,
        "Hardness, Brinell": 352.0,
        "Hardness, Knoop": 381.0,
        "Hardness, Rockwell B": 99.0,
        "Hardness, Rockwell C": 39.0,
        "Hardness, Vickers": 372.0,
        "Tensile Strength, Ultimate": 1180.0,
        "Tensile Strength, Yield": 1015.0,
        "Elongation at Break": 16.0,
        "Reduction of Area": 53.0,
        "Modulus of Elasticity": 205.0,
        "Bulk Modulus": 160.0,
        "Poissons Ratio": 0.29,
        "Machinability": 60.0,
        "Shear Modulus": 80.0,
        "Electrical Resistivity": 2.45e-05,
        "CTE, linear": 11.3,
        "Specific Heat Capacity": 0.475,
        "Thermal Conductivity": 44.5
    },
    {
        "name": "ATI Allvac\u00ae 40, Titanium Alloy, Heat Treatment: 704\u00b0C (1300\u00b0F) Anneal",
        "composition": "C0.1H0.015Fe0.3N0.03O0.25Ti99.0",
        "Density": 4.51,
        "Hardness, Rockwell B": 80.0,
        "Tensile Strength, Ultimate": 345.0,
        "Tensile Strength, Yield": 276.0,
        "Elongation at Break": 20.0,
        "Reduction of Area": 30.0
    },
    {
        "name": "Cast Stainless Steel UNS J92730",
        "composition": "C0.08Cr21.0Fe73.0Mn1.5Ni12.0P0.05Si2.0S0.05"
    },
    {
        "name": "Industeel SIRIUS 310 25% Cr - 0.6% Si Heat Resistant Stainless Steel",
        "composition": "C0.1Cr25.0Fe54.4Ni20.0Si0.6",
        "Tensile Strength, Ultimate": 550.0,
        "Tensile Strength, Yield": 265.0,
        "Elongation at Break": 45.0,
        "Creep Strength": 120.0,
        "Modulus of Elasticity": 200.0,
        "Poissons Ratio": 0.333,
        "Shear Modulus": 75.0,
        "Electrical Resistivity": 9e-05,
        "CTE, linear": 18.0,
        "Specific Heat Capacity": 0.48,
        "Thermal Conductivity": 14.0
    },
    {
        "name": "442 Ferritic Stainless Steel Annealed Plate, Sheet, Strip (UNS S44200)",
        "composition": "C0.2Cr20.5Fe76.3Mn1.0Ni1.0Si1.0",
        "Density": 7.8,
        "Hardness, Rockwell B": 90.0,
        "Tensile Strength, Ultimate": 515.0,
        "Tensile Strength, Yield": 275.0,
        "Elongation at Break": 20.0,
        "Modulus of Elasticity": 200.0,
        "Poissons Ratio": 0.27,
        "Shear Modulus": 80.0,
        "Specific Heat Capacity": 0.46
    },
    {
        "name": "660 Stainless Steel (A286) cold drawn wire diameter of 5.61 mm, aged at 760\u00b0C (1400\u00b0F)",
        "composition": "Al0.035B0.01C0.08Cr16.0Cu0.25Fe56.0Mn2.0Ni27.0P0.04Si1.0S0.03Ti2.35V0.5",
        "Density": 7.92,
        "Tensile Strength, Ultimate": 1200.0,
        "Tensile Strength, Yield": 938.0,
        "Elongation at Break": 17.5,
        "Reduction of Area": 39.0,
        "Modulus of Elasticity": 200.0,
        "CTE, linear": 19.4,
        "Specific Heat Capacity": 0.46,
        "Thermal Conductivity": 24.7,
        "Melting Point": 1370.0,
        "Solidus": 1370.0,
        "Liquidus": 1425.0,
        "Maximum Service Temperature, Air": 980.0
    },
    {
        "name": "AISI E4340 Steel, oil quenched 800\u00b0C (1470\u00b0F), 540\u00b0C (1000\u00b0F) temper, 13 mm (0.5 in.) round",
        "composition": "C0.43Cr0.9Fe96.27Mn0.85Mo0.3Ni2.0P0.025Si0.3S0.02",
        "Density": 7.85,
        "Hardness, Brinell": 363.0,
        "Hardness, Knoop": 392.0,
        "Hardness, Rockwell B": 100.0,
        "Hardness, Rockwell C": 40.0,
        "Hardness, Vickers": 384.0,
        "Tensile Strength, Ultimate": 1255.0,
        "Tensile Strength, Yield": 1165.0,
        "Elongation at Break": 13.7,
        "Reduction of Area": 45.0,
        "Modulus of Elasticity": 200.0,
        "Bulk Modulus": 159.0,
        "Poissons Ratio": 0.29,
        "Machinability": 50.0,
        "Shear Modulus": 78.0,
        "Electrical Resistivity": 7.97e-05,
        "CTE, linear": 14.5,
        "Specific Heat Capacity": 0.475,
        "Thermal Conductivity": 44.5
    },
    {
        "name": "AISI 5160 Steel, oil quenched from 830\u00b0C (1525\u00b0F), 595\u00b0C (1100\u00b0F) temper, 25 mm (1 in.) round",
        "composition": "C0.64Cr0.9Fe97.84Mn1.0P0.035Si0.3S0.04",
        "Density": 7.85,
        "Hardness, Brinell": 302.0,
        "Hardness, Knoop": 328.0,
        "Hardness, Rockwell B": 99.0,
        "Hardness, Rockwell C": 32.0,
        "Hardness, Vickers": 319.0,
        "Tensile Strength, Ultimate": 1000.0,
        "Tensile Strength, Yield": 869.0,
        "Elongation at Break": 18.0,
        "Modulus of Elasticity": 205.0,
        "Bulk Modulus": 160.0,
        "Poissons Ratio": 0.29,
        "Machinability": 55.0,
        "Shear Modulus": 80.0,
        "Electrical Resistivity": 2.19e-05,
        "Specific Heat Capacity": 0.475,
        "Thermal Conductivity": 46.6
    },
    {
        "name": "Bethlehem Steel ASTM A808 Sulfur Restricted >2 to 2-1/2 in. thick, steel plate\n      \n      \u00a0(discontinued **)",
        "composition": "C0.12Fe97.485Mn1.65Nb0.1P0.035Si0.5S0.01V0.1",
        "Density": 7.8,
        "Hardness, Brinell": 123.0,
        "Hardness, Rockwell B": 69.0,
        "Tensile Strength at Break": 414.0,
        "Tensile Strength, Yield": 290.0,
        "Elongation at Break": 20.0,
        "Bend Radius, Minimum": 3.0
    },
    {
        "name": "ASTM A542 Low Alloy Steel, Grade B, Class 2",
        "composition": "C0.15Cr2.5Cu0.25Fe96.12Mn0.6Ni0.25P0.015Si0.5S0.015V0.02",
        "Density": 7.8,
        "Tensile Strength, Ultimate": 795.0,
        "Tensile Strength, Yield": 690.0,
        "Elongation at Break": 13.0,
        "Modulus of Elasticity": 200.0,
        "Bulk Modulus": 160.0,
        "Poissons Ratio": 0.29,
        "Shear Modulus": 80.0,
        "Electrical Resistivity": 1.7e-05,
        "CTE, linear": 12.0,
        "Specific Heat Capacity": 0.47,
        "Thermal Conductivity": 52.0
    },
    {
        "name": "Latrobe HS-105\u2122 ASTM M35 DIN 1.3243 High Speed Steel",
        "composition": "C0.93Cr4.2Co4.9Fe76.52Mo5.0Si0.3W6.25V1.9",
        "Specific Gravity": 8.14,
        "Density": 8.14,
        "Hardness, Rockwell C": 65.2,
        "Modulus of Elasticity": 207.0,
        "Machinability": 45.0,
        "CTE, linear": 11.5,
        "Processing Temperature": 849.0
    },
    {
        "name": "AISI 4815H Steel, pseudocarburized, reheated to 775\u00b0C (1430\u00b0F) and oil quenched, 150\u00b0C (300\u00b0F) temper, 25 mm (1 in.) round",
        "composition": "C0.18Fe96.03Mn0.7Mo0.3Ni3.8P0.035Si0.3S0.04",
        "Density": 7.85,
        "Hardness, Brinell": 311.0,
        "Hardness, Knoop": 338.0,
        "Hardness, Rockwell B": 99.0,
        "Hardness, Rockwell C": 34.0,
        "Hardness, Vickers": 329.0,
        "Tensile Strength, Ultimate": 1025.0,
        "Tensile Strength, Yield": 855.0,
        "Elongation at Break": 15.0,
        "Modulus of Elasticity": 205.0,
        "Bulk Modulus": 160.0,
        "Poissons Ratio": 0.29,
        "Machinability": 50.0,
        "Shear Modulus": 80.0,
        "Electrical Resistivity": 3.1e-05,
        "Specific Heat Capacity": 0.475,
        "Thermal Conductivity": 44.5
    },
    {
        "name": "ASTM A229 Oil-tempered Steel Wire, Class I",
        "composition": "C0.85Fe98.29Mn1.2P0.04Si0.35S0.03",
        "Density": 7.8,
        "Tensile Strength, Ultimate": 2020.0,
        "Modulus of Elasticity": 200.0,
        "Bulk Modulus": 160.0,
        "Poissons Ratio": 0.29,
        "Shear Modulus": 80.0,
        "Electrical Resistivity": 1.7e-05,
        "CTE, linear": 12.0,
        "Specific Heat Capacity": 0.47,
        "Thermal Conductivity": 52.0
    },
    {
        "name": "Bohler-Uddeholm COMPAX\u2122 AISI S7 MOLD QUALITY Cold Work Steel",
        "composition": "C0.53Cr3.2Fe93.77Mn0.7Mo1.5Si0.3S0.005",
        "Density": 7.75,
        "Hardness, Brinell": 200.0,
        "Modulus of Elasticity": 193.0,
        "Compressive Yield Strength": 2070.0,
        "Charpy Impact": 10.8,
        "CTE, linear": 12.4,
        "Specific Heat Capacity": 0.46,
        "Thermal Conductivity": 31.0
    },
    {
        "name": "AISI 321 Cast Stainless Steel, ASTM A276 Hot Formed",
        "composition": "C0.08Cr19.0Fe66.0Mn2.0Ni12.0P0.045Si1.0S0.03",
        "Density": 7.95,
        "Tensile Strength, Ultimate": 515.0,
        "Tensile Strength, Yield": 205.0,
        "Elongation at Break": 40.0
    },
    {
        "name": "AISI 50B46 Steel",
        "composition": "B0.003C0.49Cr0.35Fe98.4595Mn1.0P0.035Si0.3S0.04",
        "Density": 7.85,
        "Hardness, Brinell": 174.0,
        "Hardness, Knoop": 221.0,
        "Hardness, Rockwell B": 92.0,
        "Hardness, Rockwell C": 13.0,
        "Hardness, Vickers": 208.0,
        "Modulus of Elasticity": 205.0,
        "Bulk Modulus": 160.0,
        "Poissons Ratio": 0.29,
        "Machinability": 60.0,
        "Shear Modulus": 80.0,
        "Electrical Resistivity": 2.19e-05,
        "Specific Heat Capacity": 0.475,
        "Thermal Conductivity": 46.6
    },
    {
        "name": "ASTM A715 Steel, grade 50, type 1",
        "composition": "C0.15Fe98.0Mn1.65P0.025Si0.01S0.035Ti0.05",
        "Density": 7.75,
        "Tensile Strength, Ultimate": 415.0,
        "Tensile Strength, Yield": 345.0,
        "Elongation at Break": 24.0,
        "Bulk Modulus": 160.0,
        "Shear Modulus": 80.0,
        "Bend Radius, Minimum": 1.0
    },
    {
        "name": "Cast Stainless Steel CF10SMnN, ASTM A743",
        "composition": "C0.1Cr18.0Fe65.4Mn9.0Ni9.0N0.18P0.06Si4.5S0.03",
        "Tensile Strength, Ultimate": 585.0,
        "Tensile Strength, Yield": 290.0,
        "Elongation at Break": 30.0
    },
    {
        "name": "AISI Grade 18Ni (350) Maraging Steel, Aged, at RT, tested longitudinal, round bar 75 mm",
        "composition": "Al0.1B0.003C0.03Co12.0Fe63.0Mn0.1Mo4.8Ni18.5P0.01Si0.1S0.01Ti1.4Zr0.01",
        "Density": 8.08,
        "Tensile Strength, Ultimate": 2359.0,
        "Tensile Strength, Yield": 2320.0,
        "Elongation at Break": 6.2,
        "Reduction of Area": 28.6,
        "Modulus of Elasticity": 200.0,
        "Bulk Modulus": 160.0,
        "Poissons Ratio": 0.3,
        "Shear Modulus": 77.0,
        "Electrical Resistivity": 1.74e-05,
        "CTE, linear": 11.3,
        "Thermal Conductivity": 27.0
    },
    {
        "name": "ATI Allegheny Ludlum Stainless Steel Free Machining Grade Type 416, Tempered at 760\u00b0C (UNS S41600)",
        "composition": "C0.15Cr14.0Fe86.0Mn1.25Mo0.6P0.06Si1.0S0.15",
        "Density": 7.64,
        "Hardness, Brinell": 180.0,
        "Hardness, Rockwell B": 96.0,
        "Tensile Strength, Ultimate": 565.0,
        "Tensile Strength, Yield": 407.0,
        "Elongation at Break": 25.0,
        "Reduction of Area": 62.0,
        "Tensile Modulus": 200.0,
        "Fatigue Strength": 280.0,
        "Electrical Resistivity": 5.7e-05,
        "CTE, linear": 12.4,
        "Thermal Conductivity": 24.9,
        "Melting Point": 1490.0,
        "Maximum Service Temperature, Air": 677.0
    },
    {
        "name": "AISI 1040 Steel, water quenched from 845\u00b0C (1550\u00b0F), 595\u00b0C (1100\u00b0F) temper, 13 mm (0.5 in.) round",
        "composition": "C0.44Fe99.0Mn0.9P0.04S0.05",
        "Density": 7.845,
        "Hardness, Brinell": 212.0,
        "Hardness, Knoop": 235.0,
        "Hardness, Rockwell B": 94.0,
        "Hardness, Rockwell C": 16.0,
        "Hardness, Vickers": 223.0,
        "Tensile Strength, Ultimate": 698.0,
        "Tensile Strength, Yield": 490.0,
        "Elongation at Break": 26.4,
        "Reduction of Area": 65.2,
        "Modulus of Elasticity": 200.0,
        "Bulk Modulus": 160.0,
        "Poissons Ratio": 0.29,
        "Shear Modulus": 80.0,
        "Izod Impact": 65.0,
        "Electrical Resistivity": 0.0001179,
        "CTE, linear": 14.8,
        "Specific Heat Capacity": 1.583,
        "Thermal Conductivity": 51.9
    },
    {
        "name": "AISI M1010 Merchant Quality Carbon Steel, Composition Spec",
        "composition": "C0.14Fe99.68Mn0.6P0.04S0.05"
    },
    {
        "name": "AISI 4320H Steel, normalized at 895\u00b0C (1640\u00b0F)",
        "composition": "C0.23Cr0.65Fe97.18Mn0.7Mo0.3Ni2.0P0.035Si0.3S0.04",
        "Density": 7.85,
        "Hardness, Brinell": 235.0,
        "Hardness, Knoop": 259.0,
        "Hardness, Rockwell B": 97.0,
        "Hardness, Rockwell C": 21.0,
        "Hardness, Vickers": 247.0,
        "Tensile Strength, Ultimate": 793.0,
        "Tensile Strength, Yield": 460.0,
        "Elongation at Break": 20.8,
        "Reduction of Area": 51.0,
        "Modulus of Elasticity": 205.0,
        "Bulk Modulus": 160.0,
        "Poissons Ratio": 0.29,
        "Machinability": 60.0,
        "Shear Modulus": 80.0,
        "Izod Impact": 73.0,
        "Electrical Resistivity": 2.45e-05,
        "CTE, linear": 11.3,
        "Specific Heat Capacity": 0.475,
        "Thermal Conductivity": 44.5
    },
    {
        "name": "AISI 1117 Steel, as cold drawn, 16-22 mm (0.625-0.875 in) round",
        "composition": "C0.2Fe98.78Mn1.3P0.04S0.13",
        "Density": 7.87,
        "Hardness, Brinell": 149.0,
        "Hardness, Knoop": 169.0,
        "Hardness, Rockwell B": 80.0,
        "Hardness, Vickers": 155.0,
        "Tensile Strength, Ultimate": 515.0,
        "Tensile Strength, Yield": 450.0,
        "Elongation at Break": 15.0,
        "Reduction of Area": 40.0,
        "Modulus of Elasticity": 200.0,
        "Bulk Modulus": 160.0,
        "Poissons Ratio": 0.29,
        "Shear Modulus": 80.0,
        "Izod Impact": 94.0,
        "Electrical Resistivity": 1.74e-05,
        "CTE, linear": 13.9,
        "Specific Heat Capacity": 0.481,
        "Thermal Conductivity": 51.9
    },
    {
        "name": "AISI 1345 Steel",
        "composition": "C0.48Fe97.8Mn1.9P0.035Si0.35S0.04",
        "Density": 7.85,
        "Hardness, Brinell": 183.0,
        "Hardness, Knoop": 235.0,
        "Hardness, Rockwell B": 94.0,
        "Hardness, Rockwell C": 16.0,
        "Hardness, Vickers": 223.0,
        "Modulus of Elasticity": 205.0,
        "Bulk Modulus": 160.0,
        "Poissons Ratio": 0.29,
        "Machinability": 45.0,
        "Shear Modulus": 80.0,
        "Electrical Resistivity": 1.74e-05,
        "Specific Heat Capacity": 0.472,
        "Thermal Conductivity": 49.8
    },
    {
        "name": "AISI 4140 Steel, oil quenched, 13 mm (0.5 in.) round [845\u00b0C (1550\u00b0F) quench, 540\u00b0C (1000\u00b0F) temper]",
        "composition": "C0.43Cr1.1Fe97.77Mn1.0Mo0.25P0.035Si0.3S0.04",
        "Density": 7.85,
        "Hardness, Brinell": 341.0,
        "Hardness, Knoop": 369.0,
        "Hardness, Rockwell B": 99.0,
        "Hardness, Rockwell C": 37.0,
        "Hardness, Vickers": 361.0,
        "Tensile Strength, Ultimate": 1185.0,
        "Tensile Strength, Yield": 1110.0,
        "Elongation at Break": 15.4,
        "Reduction of Area": 55.7,
        "Modulus of Elasticity": 205.0,
        "Bulk Modulus": 160.0,
        "Poissons Ratio": 0.29,
        "Machinability": 65.0,
        "Shear Modulus": 80.0,
        "Electrical Resistivity": 6.46e-05,
        "CTE, linear": 14.6,
        "Specific Heat Capacity": 0.561,
        "Thermal Conductivity": 42.6
    },
    {
        "name": "AISI Type 304HN Stainless Steel, Annealed Bar",
        "composition": "C0.08Cr20.0Fe73.8Mn2.0Ni10.5N0.3P0.045Si1.0S0.03",
        "Density": 8.0,
        "Tensile Strength": 620.0,
        "Tensile Strength, Yield": 345.0,
        "Elongation at Break": 30.0,
        "Reduction of Area": 50.0,
        "Modulus of Elasticity": 197.0,
        "Electrical Resistivity": 7.2e-05,
        "CTE, linear": 18.9,
        "Specific Heat Capacity": 0.5,
        "Melting Point": 1400.0,
        "Solidus": 1400.0,
        "Liquidus": 1455.0
    },
    {
        "name": "FloMet 430L Stainless Steel",
        "composition": "C0.05Cr17.0Fe83.0",
        "Hardness, Rockwell B": 65.0,
        "Tensile Strength, Ultimate": 379.0,
        "Tensile Strength, Yield": 241.0,
        "Elongation at Break": 25.0,
        "Magnetic Permeability": 2000.0,
        "Magnetic Coercive Force, Hc": 1.2,
        "Magnetic Saturation Flux Density, Bmax": 16200.0,
        "Magnetic Remanence, Br": 5300.0
    },
    {
        "name": "EDRO #8 Premium 420 Stainless Mold Steel",
        "composition": "C0.38Cr13.6Fe84.42Mn0.5Si0.8V0.3",
        "Density": 7.81,
        "Hardness, Brinell": 215.0,
        "Hardness, Rockwell C": 55.0,
        "Tensile Strength, Ultimate": 2070.0,
        "Tensile Strength, Yield": 1610.0,
        "Elongation at Yield": 12.0,
        "Reduction of Area": 40.0,
        "Modulus of Elasticity": 214.0,
        "Izod Impact": 74.6,
        "CTE, linear": 11.5,
        "Specific Heat Capacity": 0.46,
        "Thermal Conductivity": 24.9,
        "Color Code": "Brown"
    },
    {
        "name": "Kobe Steel KS40S Commercially Pure Titanium, ASTM Gr. 1, Annealed",
        "composition": "C0.08H0.015Fe0.2N0.03O0.18Ti99.495",
        "Density": 4.5,
        "Tensile Strength, Ultimate": 240.0,
        "Tensile Strength, Yield": 170.0,
        "Elongation at Break": 24.0,
        "Reduction of Area": 30.0,
        "Bend Radius, Minimum": 2.0
    },
    {
        "name": "416 Stainless Steel, tempered and cold drawn bar 25 mm diameter",
        "composition": "C0.15Cr13.0Fe84.0Mn1.25Mo0.6P0.06Si1.0S0.15",
        "Density": 7.8,
        "Hardness, Rockwell B": 94.0,
        "Tensile Strength, Ultimate": 690.0,
        "Tensile Strength, Yield": 585.0,
        "Elongation at Break": 13.0,
        "Modulus of Elasticity": 200.0,
        "Poissons Ratio": 0.2,
        "Shear Modulus": 83.0,
        "Electrical Resistivity": 0.000108,
        "CTE, linear": 11.7,
        "Specific Heat Capacity": 0.46,
        "Thermal Conductivity": 28.7,
        "Melting Point": 1480.0,
        "Solidus": 1480.0,
        "Liquidus": 1530.0,
        "Maximum Service Temperature, Air": 760.0
    },
    {
        "name": "AISI 310 Cast Stainless Steel, UNS J94302",
        "composition": "C0.25Cr26.0Fe48.0Mn2.0Ni22.0P0.04Si1.0S0.03"
    },
    {
        "name": "Titanium Ti-15V-3Cr-3Al-3Sn Solution Treated",
        "composition": "Al3.0Cr3.0Sn3.0Ti76.0V15.0",
        "Density": 4.76,
        "Hardness, Rockwell B": 95.0,
        "Tensile Strength, Ultimate": 790.0,
        "Tensile Strength, Yield": 770.0,
        "Elongation at Break": 22.0,
        "Modulus of Elasticity": 82.0,
        "Poissons Ratio": 0.33,
        "Shear Modulus": 30.8,
        "Electrical Resistivity": 0.000148,
        "CTE, linear": 9.8,
        "Specific Heat Capacity": 0.649,
        "Thermal Conductivity": 8.08,
        "Beta Transus": 760.0
    },
    {
        "name": "AISI Type O1 Oil-hardening Tool Steel, oil quenched at 800\u00b0C, tempered at 425\u00b0C",
        "composition": "C1.0Cr0.5Fe96.0Mn1.2P0.03Si0.5S0.03W0.5V0.3",
        "Density": 7.83,
        "Hardness, Knoop": 537.0,
        "Hardness, Rockwell C": 50.0,
        "Hardness, Vickers": 517.0,
        "Tensile Strength, Ultimate": 1690.0,
        "Tensile Strength, Yield": 1500.0,
        "Elongation at Break": 0.0,
        "Modulus of Elasticity": 214.0,
        "Bulk Modulus": 160.0,
        "Poissons Ratio": 0.3,
        "Shear Modulus": 82.0,
        "CTE, linear": 14.0,
        "Processing Temperature": 175.0,
        "Annealing Temperature": 760.0
    },
    {
        "name": "AISI 4140 Steel, normalized at 870\u00b0C (1600\u00b0F), air cooled, 13 mm (0.5 in.) round",
        "composition": "C0.43Cr1.1Fe97.77Mn1.0Mo0.25P0.035Si0.3S0.04",
        "Density": 7.85,
        "Hardness, Brinell": 302.0,
        "Hardness, Knoop": 328.0,
        "Hardness, Rockwell B": 99.0,
        "Hardness, Rockwell C": 32.0,
        "Hardness, Vickers": 319.0,
        "Tensile Strength, Ultimate": 1020.0,
        "Tensile Strength, Yield": 675.0,
        "Elongation at Break": 17.8,
        "Reduction of Area": 48.2,
        "Modulus of Elasticity": 205.0,
        "Bulk Modulus": 160.0,
        "Poissons Ratio": 0.29,
        "Machinability": 65.0,
        "Shear Modulus": 80.0,
        "Electrical Resistivity": 6.46e-05,
        "CTE, linear": 14.6,
        "Specific Heat Capacity": 0.561,
        "Thermal Conductivity": 42.6
    },
    {
        "name": "AISI E9310H Steel, mock carburized, 790\u00b0C (1450\u00b0F) reheat, 150\u00b0C (300\u00b0F) temper, 50 mm (2 in.) round",
        "composition": "C0.13Cr1.45Fe95.35Mn0.7Mo0.15Ni3.55Si0.3S0.05",
        "Density": 7.85,
        "Hardness, Brinell": 293.0,
        "Hardness, Knoop": 319.0,
        "Hardness, Rockwell B": 99.0,
        "Hardness, Rockwell C": 31.0,
        "Hardness, Vickers": 309.0,
        "Tensile Strength, Ultimate": 1000.0,
        "Tensile Strength, Yield": 745.0,
        "Elongation at Break": 18.5,
        "Modulus of Elasticity": 200.0,
        "Bulk Modulus": 160.0,
        "Poissons Ratio": 0.29,
        "Machinability": 50.0,
        "Shear Modulus": 80.0,
        "Electrical Resistivity": 1.74e-05,
        "CTE, linear": 14.7,
        "Specific Heat Capacity": 0.472,
        "Thermal Conductivity": 51.9
    },
    {
        "name": "Bethlehem Steel ASTM A871 Grade 60 3/16 to 6 in. thick, steel plate\n      \n      \u00a0(discontinued **)",
        "composition": "C0.2Cr0.7Cu0.5Fe95.635Mn1.5Mo0.1Ni0.5Nb0.05P0.035Si0.64S0.04V0.1",
        "Density": 7.8,
        "Hardness, Brinell": 159.0,
        "Hardness, Rockwell B": 83.0,
        "Tensile Strength at Break": 517.0,
        "Tensile Strength, Yield": 414.0,
        "Elongation at Break": 18.0,
        "Bend Radius, Minimum": 4.0
    },
    {
        "name": "Industeel FORA 500 500 HB Wear Resistant Steel",
        "composition": "C0.26Cr1.9Fe96.51Mn1.3Mo0.03P0.02S0.005",
        "Hardness, Brinell": 460.0,
        "Hardness, Rockwell C": 49.0,
        "Tensile Strength, Ultimate": 1700.0,
        "Tensile Strength, Yield": 1350.0,
        "Elongation at Break": 10.0,
        "Charpy Impact": 30.0
    },
    {
        "name": "Latrobe DuraTech\u2122 Xtreme Powder Metal Tool Steel",
        "composition": "C0.55Cr4.0Fe88.79Mn0.4Mo4.25Ni0.5Si0.5S0.01V1.0",
        "Specific Gravity": 7.8,
        "Density": 7.81,
        "Hardness, Rockwell C": 63.5,
        "Modulus of Elasticity": 207.0,
        "Machinability": 65.0,
        "Izod Impact Unnotched": 169.0,
        "CTE, linear": 12.71
    },
    {
        "name": "303 SE Stainless Steel, cold drawn, bar",
        "composition": "C0.15Cr18.0Fe69.0Mn2.0Ni9.0P0.2Se0.15Si1.0S0.06",
        "Density": 8.0,
        "Hardness, Brinell": 228.0,
        "Hardness, Knoop": 251.0,
        "Hardness, Rockwell B": 96.0,
        "Hardness, Rockwell C": 19.0,
        "Hardness, Vickers": 240.0,
        "Tensile Strength, Ultimate": 690.0,
        "Tensile Strength, Yield": 415.0,
        "Elongation at Break": 40.0,
        "Tensile Modulus": 193.0,
        "Poissons Ratio": 0.25,
        "Shear Modulus": 77.2,
        "Electrical Resistivity": 7.2e-05,
        "CTE, linear": 18.7,
        "Specific Heat Capacity": 0.5,
        "Thermal Conductivity": 21.5,
        "Melting Point": 1400.0,
        "Solidus": 1400.0,
        "Liquidus": 1420.0
    },
    {
        "name": "ASTM A446 Steel, grade C\n      \n      \u00a0(discontinued **)",
        "composition": "C0.25Cu0.2Fe99.0P0.1S0.04",
        "Density": 7.8,
        "Tensile Strength, Ultimate": 380.0,
        "Tensile Strength, Yield": 275.0,
        "Elongation at Break": 16.0,
        "Bulk Modulus": 160.0,
        "Shear Modulus": 80.0
    },
    {
        "name": "AISI 1117 Steel, as cold drawn, 50-75 mm (2-3 in) round",
        "composition": "C0.2Fe98.78Mn1.3P0.04S0.13",
        "Density": 7.87,
        "Hardness, Brinell": 121.0,
        "Hardness, Knoop": 140.0,
        "Hardness, Rockwell B": 68.0,
        "Hardness, Vickers": 126.0,
        "Tensile Strength, Ultimate": 415.0,
        "Tensile Strength, Yield": 345.0,
        "Elongation at Break": 12.0,
        "Reduction of Area": 30.0,
        "Modulus of Elasticity": 200.0,
        "Bulk Modulus": 160.0,
        "Poissons Ratio": 0.29,
        "Shear Modulus": 80.0,
        "Izod Impact": 94.0,
        "Electrical Resistivity": 1.74e-05,
        "CTE, linear": 13.9,
        "Specific Heat Capacity": 0.481,
        "Thermal Conductivity": 51.9
    },
    {
        "name": "AISI 1045 Steel, cold drawn, annealed, 19-32 mm (0.75-1.25 in) round",
        "composition": "C0.5Fe98.98Mn0.9P0.04S0.05",
        "Density": 7.85,
        "Hardness, Brinell": 170.0,
        "Hardness, Knoop": 191.0,
        "Hardness, Rockwell B": 86.0,
        "Hardness, Vickers": 178.0,
        "Tensile Strength, Ultimate": 585.0,
        "Tensile Strength, Yield": 505.0,
        "Elongation at Break": 12.0,
        "Reduction of Area": 45.0,
        "Modulus of Elasticity": 206.0,
        "Bulk Modulus": 163.0,
        "Poissons Ratio": 0.29,
        "Machinability": 65.0,
        "Shear Modulus": 80.0,
        "Electrical Resistivity": 2.23e-05,
        "CTE, linear": 14.0,
        "Specific Heat Capacity": 0.486,
        "Thermal Conductivity": 49.8
    },
    {
        "name": "Eagle Brass 430 Ferritic Stainless Steel, 1/4 Hardened",
        "composition": "C0.12Cr18.0Fe84.0Mn1.0P0.04Si1.0S0.03",
        "Density": 7.7,
        "Tensile Strength": 538.0,
        "Tensile Strength, Yield": 414.0,
        "Tensile Modulus": 200.0,
        "CTE, linear": 11.9,
        "Thermal Conductivity": 26.1
    },
    {
        "name": "AISI 1137 Steel, oil quenched from 855\u00b0C (1570\u00b0F), 650\u00b0C (1200\u00b0F) temper, round",
        "composition": "C0.39Fe98.25Mn1.65P0.04S0.13",
        "Density": 7.87,
        "Hardness, Brinell": 217.0,
        "Hardness, Knoop": 240.0,
        "Hardness, Rockwell B": 95.0,
        "Hardness, Rockwell C": 17.0,
        "Hardness, Vickers": 228.0,
        "Tensile Strength, Ultimate": 717.0,
        "Tensile Strength, Yield": 550.0,
        "Elongation at Break": 25.0,
        "Reduction of Area": 64.1,
        "Modulus of Elasticity": 200.0,
        "Bulk Modulus": 160.0,
        "Poissons Ratio": 0.29,
        "Shear Modulus": 80.0,
        "Izod Impact": 83.0,
        "Electrical Resistivity": 1.7e-05,
        "CTE, linear": 13.9,
        "Specific Heat Capacity": 0.472,
        "Thermal Conductivity": 51.9
    },
    {
        "name": "405 Stainless Steel",
        "composition": "Al0.2C0.08Cr13.0Fe85.0Mn1.0P0.04Si1.0S0.03",
        "Density": 7.8,
        "Tensile Strength, Ultimate": 400.0,
        "Tensile Strength, Yield": 200.0,
        "Elongation at Break": 80.0,
        "Tensile Modulus": 200.0,
        "Izod Impact": 41.0,
        "Electrical Resistivity": 6e-05,
        "CTE, linear": 13.5,
        "Specific Heat Capacity": 0.46,
        "Thermal Conductivity": 27.0,
        "Melting Point": 1480.0,
        "Solidus": 1480.0,
        "Liquidus": 1530.0,
        "Maximum Service Temperature, Air": 815.0
    },
    {
        "name": "AISI 8630 Steel, water quenched 845\u00b0C (1550\u00b0F), 595\u00b0C (1100\u00b0F) temper, 13 mm (0.5 in.) round",
        "composition": "C0.33Cr0.6Fe98.02Mn0.95Mo0.25Ni0.75P0.035Si0.3S0.04",
        "Density": 7.85,
        "Hardness, Brinell": 269.0,
        "Hardness, Knoop": 294.0,
        "Hardness, Rockwell B": 99.0,
        "Hardness, Vickers": 284.0,
        "Tensile Strength, Ultimate": 924.0,
        "Tensile Strength, Yield": 910.0,
        "Elongation at Break": 19.2,
        "Modulus of Elasticity": 205.0,
        "Bulk Modulus": 160.0,
        "Poissons Ratio": 0.29,
        "Machinability": 70.0,
        "Shear Modulus": 80.0,
        "Electrical Resistivity": 2.34e-05,
        "CTE, linear": 14.0,
        "Specific Heat Capacity": 0.475,
        "Thermal Conductivity": 46.6
    },
    {
        "name": "AISI E4340 H Steel, oil quenched 845\u00b0C, 650\u00b0C (1200\u00b0F) temper",
        "composition": "C0.44Cr0.95Fe96.48Mn0.95Mo0.3Ni2.0P0.025Si0.3S0.02",
        "Density": 7.85,
        "Tensile Strength, Ultimate": 1435.0,
        "Tensile Strength, Yield": 1380.0,
        "Elongation at Break": 20.0,
        "Reduction of Area": 44.0,
        "Modulus of Elasticity": 219.0,
        "Bulk Modulus": 160.0,
        "Poissons Ratio": 0.3,
        "Fatigue Strength": 800.0,
        "Machinability": 50.0,
        "Shear Modulus": 84.0,
        "Electrical Resistivity": 7.97e-05,
        "CTE, linear": 13.7,
        "Specific Heat Capacity": 0.475,
        "Thermal Conductivity": 44.5
    },
    {
        "name": "AISI 8630 Steel, water quenched 845\u00b0C (1550\u00b0F), 595\u00b0C (1100\u00b0F) temper, 50 mm (2 in.) round",
        "composition": "C0.33Cr0.6Fe98.02Mn0.95Mo0.25Ni0.75P0.035Si0.3S0.04",
        "Density": 7.85,
        "Hardness, Brinell": 223.0,
        "Hardness, Knoop": 246.0,
        "Hardness, Rockwell B": 96.0,
        "Hardness, Vickers": 235.0,
        "Tensile Strength, Ultimate": 765.0,
        "Tensile Strength, Yield": 615.0,
        "Elongation at Break": 22.5,
        "Modulus of Elasticity": 205.0,
        "Bulk Modulus": 160.0,
        "Poissons Ratio": 0.29,
        "Machinability": 70.0,
        "Shear Modulus": 80.0,
        "Electrical Resistivity": 2.34e-05,
        "CTE, linear": 14.0,
        "Specific Heat Capacity": 0.475,
        "Thermal Conductivity": 46.6
    },
    {
        "name": "AISI 4130H Steel, water quenched 855\u00b0C (1570\u00b0F), 480\u00b0C (900\u00b0F) temper, 100 mm (4 in.) round",
        "composition": "C0.33Cr1.2Fe98.38Mn0.7Mo0.25P0.035Si0.35S0.04",
        "Density": 7.85,
        "Hardness, Brinell": 241.0,
        "Hardness, Knoop": 265.0,
        "Hardness, Rockwell B": 97.0,
        "Hardness, Rockwell C": 22.0,
        "Hardness, Vickers": 254.0,
        "Tensile Strength, Ultimate": 841.0,
        "Tensile Strength, Yield": 655.0,
        "Elongation at Break": 20.5,
        "Reduction of Area": 63.6,
        "Modulus of Elasticity": 205.0,
        "Bulk Modulus": 160.0,
        "Poissons Ratio": 0.29,
        "Machinability": 70.0,
        "Shear Modulus": 80.0,
        "Electrical Resistivity": 0.0001222,
        "Specific Heat Capacity": 0.837,
        "Thermal Conductivity": 42.7
    },
    {
