Repository: KylinGuo/HEA

File: data.json (part 20 of 70)
[
        "name": "MetalTek MTEK 223-01 Cast UNS J84090 Martensitic Stainless Steel",
        "composition": "Al0.04C0.12Cr9.5Fe89.9Mn0.6Mo1.05Ni0.4Nb0.1N0.07Si0.5V0.25",
        "Tensile Strength, Ultimate": 585.0,
        "Tensile Strength, Yield": 415.0,
        "Elongation at Break": 18.0,
        "Heat Treatment": "Normalize & Temper"
    },
    {
        "name": "AISI 1040 Steel, cold drawn, low temperature, stress relieved, 16-22 mm (0.625-0.875 in) round",
        "composition": "C0.44Fe99.0Mn0.9P0.04S0.05",
        "Density": 7.845,
        "Hardness, Brinell": 187.0,
        "Hardness, Knoop": 209.0,
        "Hardness, Rockwell B": 90.0,
        "Hardness, Rockwell C": 10.0,
        "Hardness, Vickers": 196.0,
        "Tensile Strength, Ultimate": 655.0,
        "Tensile Strength, Yield": 585.0,
        "Elongation at Break": 12.0,
        "Reduction of Area": 35.0,
        "Modulus of Elasticity": 200.0,
        "Bulk Modulus": 160.0,
        "Poissons Ratio": 0.29,
        "Shear Modulus": 80.0,
        "Izod Impact": 65.0,
        "Electrical Resistivity": 0.0001179,
        "CTE, linear": 14.8,
        "Specific Heat Capacity": 1.583,
        "Thermal Conductivity": 51.9
    },
    {
        "name": "Sandvik 316 Plate, Sheet and Coil",
        "composition": "C0.08Cr18.0Fe69.0Mn2.0Mo3.0Ni14.0N0.1P0.045Si0.75S0.03",
        "Density": 8.0,
        "Hardness, Rockwell B": 95.0,
        "Tensile Strength, Ultimate": 515.0,
        "Tensile Strength, Yield": 230.0,
        "Elongation at Break": 35.0,
        "Rupture Strength": 255.0,
        "Modulus of Elasticity": 194.0,
        "Charpy Impact": 150.0,
        "CTE, linear": 18.5,
        "Specific Heat Capacity": 0.575,
        "Thermal Conductivity": 23.0
    },
    {
        "name": "Illium PD Duplex Cast Stainless Steel",
        "composition": "C0.08Cr27.0Co7.0Fe60.92Ni5.0"
    },
    {
        "name": "MetalTek MTEK 29M Cast UNS J93370 Duplex Stainless Steel",
        "composition": "C0.04Cr26.5Cu3.25Fe66.25Mn1.0Mo2.25Ni6.0Si1.0",
        "Hardness, Brinell": 235.0,
        "Tensile Strength, Ultimate": 690.0,
        "Tensile Strength, Yield": 485.0,
        "Elongation at Break": 16.0,
        "Heat Treatment": "Sol. Anneal"
    },
    {
        "name": "AISI Type 317L Stainless Steel, annealed plate",
        "composition": "C0.03Cr20.0Fe68.0Mn2.0Mo4.0Ni15.0P0.045Si1.0S0.03",
        "Density": 8.0,
        "Hardness, Rockwell B": 80.0,
        "Tensile Strength, Ultimate": 585.0,
        "Tensile Strength, Yield": 240.0,
        "Elongation at Break": 55.0,
        "Modulus of Elasticity": 200.0,
        "Electrical Resistivity": 7.4e-05,
        "CTE, linear": 17.5,
        "Specific Heat Capacity": 0.486,
        "Thermal Conductivity": 16.3,
        "Melting Point": 1375.0,
        "Solidus": 1375.0,
        "Liquidus": 1400.0,
        "Maximum Service Temperature, Air": 925.0
    },
    {
        "name": "Bisalloy Steels BisPlate 500 Thickness 6-100 mm",
        "composition": "B0.001C0.29Cr1.0Fe97.6Mn0.3Mo0.25Ni0.2P0.015Si0.3S0.003",
        "Hardness, Brinell": 500.0,
        "Tensile Strength at Break": 1640.0,
        "Tensile Strength, Yield": 1400.0,
        "Elongation at Break": 10.0,
        "Charpy Impact": 35.0,
        "CE (IIW)": 0.61,
        "PCM": 0.4,
        "Surface Finish": "Shotblasted"
    },
    {
        "name": "AISI Type S13800 Stainless Steel (PH 13-8 Mo) longitudinal properties, condition H1100",
        "composition": "Al1.35C0.05Cr13.25Fe76.0Mn0.1Mo2.5Ni8.5N0.01P0.01Si0.1S0.008",
        "Density": 7.8,
        "Tensile Strength, Ultimate": 1105.0,
        "Tensile Strength, Yield": 1035.0,
        "Elongation at Break": 18.0,
        "Modulus of Elasticity": 197.0,
        "Machinability": 35.0,
        "Charpy Impact": 49.0,
        "Electrical Resistivity": 0.00011,
        "CTE, linear": 11.9,
        "Specific Heat Capacity": 0.46,
        "Thermal Conductivity": 22.5,
        "Melting Point": 1405.0,
        "Solidus": 1405.0,
        "Liquidus": 1440.0
    },
    {
        "name": "AISI 1030 Steel, water quenched from 870\u00b0C (1600\u00b0F), 595\u00b0C (1100\u00b0F) temper, 50 mm (2 in.) round",
        "composition": "C0.34Fe99.13Mn0.9P0.04S0.05",
        "Density": 7.87,
        "Hardness, Brinell": 167.0,
        "Hardness, Knoop": 188.0,
        "Hardness, Rockwell B": 85.0,
        "Hardness, Vickers": 175.0,
        "Tensile Strength, Ultimate": 580.0,
        "Tensile Strength, Yield": 395.0,
        "Elongation at Break": 29.0,
        "Reduction of Area": 69.1,
        "Modulus of Elasticity": 206.0,
        "Bulk Modulus": 163.0,
        "Poissons Ratio": 0.29,
        "Shear Modulus": 80.0,
        "Electrical Resistivity": 1.66e-05,
        "CTE, linear": 11.7,
        "Specific Heat Capacity": 0.486,
        "Thermal Conductivity": 50.7
    },
    {
        "name": "Latrobe Lescalloy\u00ae AF 1410 VIM-VAR ; 13.5 in High Strength Alloy Steel",
        "composition": "C0.15Cr2.0Co14.0Fe72.65Mn0.1Mo1.0Ni10.0Si0.1",
        "Density": 7.83,
        "Tensile Strength, Ultimate": 1670.0,
        "Tensile Strength, Yield": 1531.0,
        "Elongation at Break": 16.0,
        "Reduction of Area": 71.0,
        "Modulus of Elasticity": 203.0,
        "Charpy Impact": 75.0,
        "Processing Temperature": 168.0
    },
    {
        "name": "ASTM A573 Steel, grade 65",
        "composition": "C0.26Fe98.0Mn1.2P0.04Si0.4S0.05",
        "Density": 7.8,
        "Tensile Strength, Ultimate": 450.0,
        "Tensile Strength, Yield": 240.0,
        "Elongation at Break": 20.0,
        "Bulk Modulus": 160.0,
        "Shear Modulus": 80.0
    },
    {
        "name": "321 Stainless Steel, annealed bar",
        "composition": "C0.08Cr19.0Fe73.6Mn2.0Ni12.0P0.045Si1.0S0.03Ti0.4",
        "Density": 8.0,
        "Hardness, Brinell": 150.0,
        "Hardness, Knoop": 170.0,
        "Hardness, Rockwell B": 80.0,
        "Hardness, Vickers": 157.0,
        "Tensile Strength, Ultimate": 585.0,
        "Tensile Strength, Yield": 240.0,
        "Elongation at Break": 55.0,
        "Modulus of Elasticity": 193.0,
        "Izod Impact": 135.0,
        "Charpy Impact": 165.0,
        "Electrical Resistivity": 7.2e-05,
        "Magnetic Permeability": 1.008,
        "CTE, linear": 20.5,
        "Specific Heat Capacity": 0.5,
        "Thermal Conductivity": 16.1,
        "Melting Point": 1400.0,
        "Solidus": 1400.0,
        "Liquidus": 1425.0,
        "Maximum Service Temperature, Air": 925.0
    },
    {
        "name": "Overview of materials for AISI 6000 Series Steel",
        "composition": "C0.54Cr1.2Fe98.8Mn1.0P0.035Si0.3S0.04V0.15",
        "Density": 7.85,
        "Hardness, Brinell": 170.0,
        "Hardness, Knoop": 219.0,
        "Hardness, Rockwell B": 92.0,
        "Hardness, Rockwell C": 13.0,
        "Hardness, Vickers": 207.0,
        "Tensile Strength, Ultimate": 670.0,
        "Tensile Strength, Yield": 415.0,
        "Elongation at Break": 14.5,
        "Modulus of Elasticity": 205.0,
        "Bulk Modulus": 160.0,
        "Poissons Ratio": 0.29,
        "Machinability": 55.0,
        "Shear Modulus": 80.0,
        "Izod Impact": 27.0,
        "Electrical Resistivity": 2.34e-05,
        "Specific Heat Capacity": 0.475,
        "Thermal Conductivity": 46.6
    },
    {
        "name": "Nitinol - NiTi Shape Memory Alloy; Low-Temperature Phase",
        "composition": "Ni55.0Ti45.0",
        "Density": 6.45,
        "Tensile Strength, Ultimate": 754.0,
        "Tensile Strength, Yield": 100.0,
        "Elongation at Break": 15.5,
        "Modulus of Elasticity": 28.0,
        "Poissons Ratio": 0.3,
        "Shear Modulus": 10.8,
        "Electrical Resistivity": 7.6e-05,
        "Magnetic Susceptibility": 2.5e-06,
        "Specific Heat Capacity": 0.32,
        "Thermal Conductivity": 10.0,
        "Melting Point": 1240.0,
        "Solidus": 1240.0,
        "Liquidus": 1310.0
    },
    {
        "name": "Bohler-Uddeholm UDDEHOLM Caldie Plastic Mold Tool Steel",
        "composition": "C0.7Cr5.0Fe90.8Mn0.5Mo2.3Si0.2V0.5",
        "Density": 7.82,
        "Hardness, Brinell": 215.0,
        "Hardness, Rockwell C": 60.0,
        "Modulus of Elasticity": 213.0,
        "Compressive Strength": 2230.0,
        "CTE, linear": 12.4,
        "Specific Heat Capacity": 0.46,
        "Thermal Conductivity": 28.0
    },
    {
        "name": "Latrobe LSS\u2122 D2 Tool Steel (ASTM D2)",
        "composition": "C1.5Cr12.0Fe85.6Mn0.3Mo0.75Si0.3V0.9",
        "Specific Gravity": 7.7,
        "Density": 7.7,
        "Hardness, Rockwell C": 64.0,
        "Modulus of Elasticity": 207.0,
        "Machinability": 50.0,
        "Izod Impact Unnotched": 55.6,
        "CTE, linear": 12.3,
        "Processing Temperature": 744.0
    },
    {
        "name": "ASTM A542 Low Alloy Steel, Grade C, Class 3",
        "composition": "B0.003C0.15Cr3.25Cu0.25Fe95.468Mn0.6Ni0.25P0.025Si0.13S0.025Ti0.035V0.3",
        "Density": 7.8,
        "Tensile Strength, Ultimate": 655.0,
        "Tensile Strength, Yield": 515.0,
        "Elongation at Break": 20.0,
        "Modulus of Elasticity": 200.0,
        "Bulk Modulus": 160.0,
        "Poissons Ratio": 0.29,
        "Shear Modulus": 80.0,
        "Electrical Resistivity": 1.7e-05,
        "CTE, linear": 12.0,
        "Specific Heat Capacity": 0.47,
        "Thermal Conductivity": 52.0
    },
    {
        "name": "Cast Stainless Steel CA15D",
        "composition": "C0.15Cr14.0Cu0.5Fe88.5Mn1.0Mo0.5Ni1.0P0.04Si1.5S0.04W0.1V0.05",
        "Hardness, Rockwell C": 22.0,
        "Tensile Strength, Ultimate": 620.0,
        "Tensile Strength, Yield": 415.0,
        "Elongation at Break": 18.0
    },
    {
        "name": "Assab Steels ASSAB XW-42 Cold Work Steel",
        "composition": "C1.55Cr11.6Fe84.45Mn0.4Mo0.8Si0.3V0.9",
        "Density": 7.64,
        "Hardness, Rockwell C": 65.75,
        "Modulus of Elasticity": 173.0,
        "Compressive Strength": 3100.0,
        "CTE, linear": 13.4,
        "Specific Heat Capacity": 0.46,
        "Thermal Conductivity": 23.0
    },
    {
        "name": "Eagle Brass 305 Austenitic Stainless Steel, 1/4 Hardened",
        "composition": "C0.12Cr19.0Fe72.5Mn2.0Ni13.0P0.045Si0.75S0.03",
        "Density": 7.92,
        "Tensile Strength": 862.0,
        "Tensile Strength, Yield": 517.0,
        "Elongation at Break": 6.0,
        "Tensile Modulus": 193.0,
        "CTE, linear": 18.9,
        "Thermal Conductivity": 15.4
    },
    {
        "name": "AISI Type W2 Tool Steel, water quenched 775\u00b0C (1425\u00b0F), tempered 500\u00b0C (925\u00b0F)",
        "composition": "C1.4Cr0.15Fe99.1Mn0.4P0.03Si0.4S0.03V0.35",
        "Density": 7.83,
        "Tensile Strength, Ultimate": 1185.0,
        "Tensile Strength, Yield": 1090.0,
        "Elongation at Break": 11.0,
        "Modulus of Elasticity": 205.0,
        "Bulk Modulus": 160.0,
        "Poissons Ratio": 0.28,
        "Machinability": 40.0,
        "Shear Modulus": 80.0,
        "Electrical Resistivity": 3e-05,
        "CTE, linear": 13.8,
        "Specific Heat Capacity": 0.461,
        "Thermal Conductivity": 48.0,
        "Processing Temperature": 175.0,
        "Annealing Temperature": 740.0
    },
    {
        "name": "International Mold Steel Superplast\u00ae Stainless Plastic and Rubber Mold Steel",
        "composition": "C0.07Cr12.0Fe87.83Si0.1S0.15",
        "Hardness, Brinell": 310.0,
        "Tensile Strength, Ultimate": 1000.0,
        "Tensile Strength, Yield": 890.0,
        "Elongation at Yield": 14.0
    },
    {
        "name": "AISI 4150H Steel, oil quenched 830\u00b0C (1525\u00b0F), 650\u00b0C (1200\u00b0F) temper, 25 mm (1 in.) round",
        "composition": "C0.54Cr1.2Fe97.83Mn1.1Mo0.25P0.035Si0.3S0.04",
        "Density": 7.85,
        "Hardness, Brinell": 285.0,
        "Hardness, Knoop": 311.0,
        "Hardness, Rockwell B": 99.0,
        "Hardness, Rockwell C": 30.0,
        "Hardness, Vickers": 301.0,
        "Tensile Strength, Ultimate": 972.0,
        "Tensile Strength, Yield": 883.0,
        "Elongation at Break": 18.7,
        "Reduction of Area": 55.7,
        "Modulus of Elasticity": 205.0,
        "Bulk Modulus": 160.0,
        "Poissons Ratio": 0.29,
        "Machinability": 55.0,
        "Shear Modulus": 80.0,
        "Electrical Resistivity": 2.45e-05,
        "Specific Heat Capacity": 0.475,
        "Thermal Conductivity": 44.5
    },
    {
        "name": "AISI Type 651 (19-9 DL) Stainless Steel warm worked and stress relieved",
        "composition": "C0.35Cr21.0Cu0.5Fe64.0Mn1.5Mo1.75Ni11.0Nb0.6P0.04Si0.8S0.03Ti0.35W1.75",
        "Density": 7.94,
        "Hardness, Brinell": 311.0,
        "Hardness, Knoop": 347.0,
        "Hardness, Rockwell C": 30.4,
        "Hardness, Vickers": 330.0,
        "Modulus of Elasticity": 200.0,
        "Machinability": 45.0,
        "Charpy Impact": 26.0,
        "CTE, linear": 18.0,
        "Specific Heat Capacity": 0.42,
        "Thermal Conductivity": 21.3,
        "Melting Point": 1420.0,
        "Solidus": 1420.0,
        "Liquidus": 1435.0,
        "Maximum Service Temperature, Air": 955.0
    },
    {
        "name": "AISI 5160 Steel, oil quenched from 830\u00b0C (1525\u00b0F), 595\u00b0C (1100\u00b0F) temper, 50 mm (2 in.) round",
        "composition": "C0.64Cr0.9Fe97.84Mn1.0P0.035Si0.3S0.04",
        "Density": 7.85,
        "Hardness, Brinell": 277.0,
        "Hardness, Knoop": 302.0,
        "Hardness, Rockwell B": 99.0,
        "Hardness, Rockwell C": 28.0,
        "Hardness, Vickers": 292.0,
        "Tensile Strength, Ultimate": 931.0,
        "Tensile Strength, Yield": 635.0,
        "Elongation at Break": 20.0,
        "Modulus of Elasticity": 205.0,
        "Bulk Modulus": 160.0,
        "Poissons Ratio": 0.29,
        "Machinability": 55.0,
        "Shear Modulus": 80.0,
        "Electrical Resistivity": 2.19e-05,
        "Specific Heat Capacity": 0.475,
        "Thermal Conductivity": 46.6
    },
    {
        "name": "304 Stainless Steel (UNS S30400); Annealed Strip",
        "composition": "C0.08Cr20.0Fe74.0Mn2.0Ni10.5P0.045Si1.0S0.03",
        "Density": 8.0,
        "Hardness, Rockwell B": 92.0,
        "Tensile Strength, Ultimate": 515.0,
        "Tensile Strength, Yield": 205.0,
        "Elongation at Break": 40.0,
        "Modulus of Elasticity": 193.0,
        "Poissons Ratio": 0.29,
        "Shear Modulus": 77.0,
        "Electrical Resistivity": 0.000116,
        "Magnetic Permeability": 1.02,
        "CTE, linear": 18.7,
        "Specific Heat Capacity": 0.5,
        "Thermal Conductivity": 21.5,
        "Melting Point": 1400.0,
        "Solidus": 1400.0,
        "Liquidus": 1455.0,
        "Specification": 167.0
    },
    {
        "name": "Cast Stainless Steel CF3A, ASTM A351",
        "composition": "C0.03Cr21.0Fe75.0Mn1.5Ni12.0P0.04Si2.0S0.04",
        "Tensile Strength, Ultimate": 530.0,
        "Tensile Strength, Yield": 240.0,
        "Elongation at Break": 35.0
    },
    {
        "name": "EN S275J2G3 High Manganese, Structural, Hot Rolled, Quality Steel, t < 80 mm",
        "composition": "C0.18Fe98.2Mn1.5P0.035S0.035",
        "Density": 7.85,
        "Tensile Strength, Ultimate": 430.0,
        "Tensile Strength, Yield": 275.0,
        "Elongation at Break": 22.0,
        "Modulus of Elasticity": 200.0,
        "Poissons Ratio": 0.29,
        "Shear Modulus": 80.0,
        "Electrical Resistivity": 1.7e-05,
        "CTE, linear": 12.0,
        "Specific Heat Capacity": 0.47,
        "Thermal Conductivity": 52.0
    },
    {
        "name": "AISI 1050 Steel, cold drawn, high temperature, stress relieved, 22-32 mm (0.875-1.25 in) round",
        "composition": "C0.55Fe98.92Mn0.9P0.04S0.05",
        "Density": 7.87,
        "Hardness, Brinell": 179.0,
        "Hardness, Knoop": 200.0,
        "Hardness, Rockwell B": 88.0,
        "Hardness, Vickers": 188.0,
        "Tensile Strength, Ultimate": 620.0,
        "Tensile Strength, Yield": 515.0,
        "Elongation at Break": 15.0,
        "Reduction of Area": 40.0,
        "Modulus of Elasticity": 200.0,
        "Bulk Modulus": 160.0,
        "Poissons Ratio": 0.29,
        "Shear Modulus": 80.0,
        "Izod Impact": 31.0,
        "Electrical Resistivity": 3e-05,
        "CTE, linear": 13.9,
        "Specific Heat Capacity": 0.486,
        "Thermal Conductivity": 51.9
    },
    {
        "name": "Cast Stainless Steel CF8M, ASTM A743",
        "composition": "C0.08Cr21.0Fe71.0Mn1.5Mo3.0Ni12.0P0.04Si2.0S0.04",
        "Tensile Strength, Ultimate": 485.0,
        "Tensile Strength, Yield": 205.0,
        "Elongation at Break": 30.0
    },
    {
        "name": "ASTM A27 Grade 60-30 Cast Carbon Steel",
        "composition": "C0.3Fe100.0Mn0.6P0.05Si0.8S0.06",
        "Density": 7.8,
        "Tensile Strength, Ultimate": 470.0,
        "Tensile Strength, Yield": 230.0,
        "Elongation at Break": 27.0,
        "Reduction of Area": 39.0,
        "Modulus of Elasticity": 190.0,
        "Poissons Ratio": 0.29,
        "Fatigue Strength": 170.0,
        "Shear Modulus": 73.0,
        "Volume Resistivity": 2.46e-05,
        "Heat of Fusion": 250.0,
        "CTE, linear": 12.0,
        "Specific Heat Capacity": 0.47,
        "Thermal Conductivity": 52.0,
        "Melting Point": 1460.0,
        "Maximum Service Temperature, Air": 400.0
    },
    {
        "name": "AISI 51B60H Steel, annealed, 25 mm (1 in.) round",
        "composition": "B0.003C0.65Cr1.0Fe98.05Mn1.1P0.035Si0.3S0.04",
        "Density": 7.85,
        "Hardness, Brinell": 197.0,
        "Hardness, Knoop": 219.0,
        "Hardness, Rockwell B": 92.0,
        "Hardness, Rockwell C": 13.0,
        "Hardness, Vickers": 207.0,
        "Tensile Strength, Ultimate": 724.0,
        "Tensile Strength, Yield": 275.0,
        "Elongation at Break": 17.2,
        "Modulus of Elasticity": 205.0,
        "Bulk Modulus": 160.0,
        "Poissons Ratio": 0.29,
        "Machinability": 55.0,
        "Shear Modulus": 80.0,
        "Electrical Resistivity": 2.19e-05,
        "Specific Heat Capacity": 0.475,
        "Thermal Conductivity": 46.6
    },
    {
        "name": "Overview of materials for AISI 9000 Series Steel",
        "composition": "Al0.04B0.003C0.65Cr1.45Fe98.4Mn1.1Mo0.3Ni3.55P0.035Si2.2S0.05",
        "Density": 7.75,
        "Hardness, Brinell": 163.0,
        "Hardness, Knoop": 204.0,
        "Hardness, Rockwell B": 89.0,
        "Hardness, Rockwell C": 15.0,
        "Hardness, Vickers": 192.0,
        "Tensile Strength, Ultimate": 340.0,
        "Tensile Strength, Yield": 400.0,
        "Elongation at Break": 6.0,
        "Reduction of Area": 0.0,
        "Modulus of Elasticity": 200.0,
        "Bulk Modulus": 160.0,
        "Poissons Ratio": 0.27,
        "Machinability": 40.0,
        "Shear Modulus": 78.0,
        "Izod Impact": 9.0,
        "Electrical Resistivity": 2e-06,
        "CTE, linear": 11.5,
        "Specific Heat Capacity": 0.47,
        "Thermal Conductivity": 40.0,
        "Transformation Temperature": 238.0
    },
    {
        "name": "Cast Stainless Steel HI, ASTM A297",
        "composition": "C0.5Cr30.0Fe59.8Mn2.0Mo0.5Ni18.0P0.04Si2.0S0.04",
        "Tensile Strength, Ultimate": 485.0,
        "Tensile Strength, Yield": 240.0,
        "Elongation at Break": 10.0
    },
    {
        "name": "AISI 304 Cast Stainless Steel, UNS J92610",
        "composition": "C0.08Cr20.0Fe65.0Mn2.0Ni12.0P0.04Si1.0S0.03"
    },
    {
        "name": "AISI 4820 Steel, mock carburized, reheated to 800\u00b0C (1470\u00b0F), 230\u00b0C (450\u00b0F) temper, 50 mm (2 in.) round",
        "composition": "C0.23Fe95.72Mn0.7Mo0.3Ni3.75P0.035Si0.3S0.04",
        "Density": 7.85,
        "Hardness, Brinell": 269.0,
        "Hardness, Knoop": 294.0,
        "Hardness, Rockwell B": 99.0,
        "Hardness, Rockwell C": 27.0,
        "Hardness, Vickers": 284.0,
        "Tensile Strength, Ultimate": 896.0,
        "Tensile Strength, Yield": 635.0,
        "Elongation at Break": 19.0,
        "Modulus of Elasticity": 205.0,
        "Bulk Modulus": 160.0,
        "Poissons Ratio": 0.29,
        "Machinability": 50.0,
        "Shear Modulus": 80.0,
        "Electrical Resistivity": 2.45e-05,
        "Specific Heat Capacity": 0.475,
        "Thermal Conductivity": 44.5
    },
    {
        "name": "AISI 4118H Steel, annealed at 870\u00b0C (1600\u00b0F), furnace cooled at 11\u00b0C (20\u00b0F)/hour, 25 mm (1 in.) round",
        "composition": "C0.23Cr0.7Fe98.7Mn1.0Mo0.15P0.035Si0.3S0.04",
        "Density": 7.85,
        "Hardness, Brinell": 137.0,
        "Hardness, Knoop": 157.0,
        "Hardness, Rockwell B": 78.0,
        "Hardness, Vickers": 36.0,
        "Tensile Strength, Ultimate": 517.0,
        "Tensile Strength, Yield": 365.0,
        "Elongation at Break": 33.0,
        "Reduction of Area": 63.7,
        "Modulus of Elasticity": 205.0,
        "Bulk Modulus": 160.0,
        "Poissons Ratio": 0.29,
        "Machinability": 60.0,
        "Shear Modulus": 80.0,
        "Electrical Resistivity": 2.45e-05,
        "Specific Heat Capacity": 0.475,
        "Thermal Conductivity": 44.5
    },
    {
        "name": "AISI Type M50 Tool Steel",
        "composition": "C0.85Cr4.25Co0.25Cu0.1Fe87.4Mn0.35Mo4.5Ni0.15P0.015Si0.75S0.015W0.25V1.1",
        "Density": 7.97,
        "Hardness, Rockwell C": 64.0,
        "Hardness, Vickers": 800.0,
        "Fracture Toughness": 13.2,
        "Specific Heat Capacity": 0.41,
        "Maximum Service Temperature, Air": 482.0
    },
    {
        "name": "AISI 8650 Steel, oil quenched 800\u00b0C (1470\u00b0F), 650\u00b0C (1200\u00b0F) temper, 25 mm (1 in.) round",
        "composition": "C0.53Cr0.6Fe97.67Mn1.0Mo0.25Ni0.7P0.035Si0.3S0.045",
        "Density": 7.85,
        "Hardness, Brinell": 285.0,
        "Hardness, Knoop": 311.0,
        "Hardness, Rockwell B": 99.0,
        "Hardness, Rockwell C": 30.0,
        "Hardness, Vickers": 301.0,
        "Tensile Strength, Ultimate": 972.0,
        "Tensile Strength, Yield": 910.0,
        "Elongation at Break": 19.5,
        "Modulus of Elasticity": 205.0,
        "Bulk Modulus": 160.0,
        "Poissons Ratio": 0.29,
        "Machinability": 60.0,
        "Shear Modulus": 80.0,
        "Electrical Resistivity": 2.34e-05,
        "Specific Heat Capacity": 0.475,
        "Thermal Conductivity": 46.6
    },
    {
        "name": "AISI 8630 Steel, water quenched 845\u00b0C (1550\u00b0F), 480\u00b0C (900\u00b0F) temper, 13 mm (0.5 in.) round",
        "composition": "C0.33Cr0.6Fe98.02Mn0.95Mo0.25Ni0.75P0.035Si0.3S0.04",
        "Density": 7.85,
        "Hardness, Brinell": 302.0,
        "Hardness, Knoop": 328.0,
        "Hardness, Rockwell B": 99.0,
        "Hardness, Vickers": 319.0,
        "Tensile Strength, Ultimate": 1050.0,
        "Tensile Strength, Yield": 1035.0,
        "Elongation at Break": 16.4,
        "Modulus of Elasticity": 205.0,
        "Bulk Modulus": 160.0,
        "Poissons Ratio": 0.29,
        "Machinability": 70.0,
        "Shear Modulus": 80.0,
        "Electrical Resistivity": 2.34e-05,
        "CTE, linear": 14.0,
        "Specific Heat Capacity": 0.475,
        "Thermal Conductivity": 46.6
    },
    {
        "name": "Ovako C45 SB1671 Steel",
        "composition": "C0.5Fe98.9Mn0.8P0.045Si0.4S0.05",
        "Density": 7.8,
        "Modulus of Elasticity": 210.0,
        "Poissons Ratio": 0.3,
        "Shear Modulus": 80.0,
        "Electrical Resistivity": 2e-06,
        "CTE, linear": 12.0,
        "Specific Heat Capacity": 0.46,
        "Thermal Conductivity": 40.0,
        "Transformation Temperature": 760.0,
        "Dl": 1.2,
        "Weldability": 0.58
    },
    {
        "name": "Latrobe LSS\u2122 4140 Alloy Steel (AISI 4140)",
        "composition": "C0.4Cr1.0Fe97.15Mn1.0Mo0.2Si0.25",
        "Specific Gravity": 7.83,
        "Density": 7.83,
        "Hardness, Rockwell C": 60.0,
        "Modulus of Elasticity": 200.0,
        "Machinability": 60.0,
        "CTE, linear": 12.22,
        "Thermal Conductivity": 42.7,
        "Processing Temperature": 260.0
    },
    {
        "name": "ASTM A387 Alloy Steel, Grade 21, Class 1\n      \n      \u00a0(discontinued **)",
        "composition": "C0.15Cr3.25Fe94.83Mn0.6Mo1.1P0.035Si0.5S0.035",
        "Density": 7.8,
        "Tensile Strength, Ultimate": 415.0,
        "Tensile Strength, Yield": 205.0,
        "Elongation at Break": 18.0,
        "Modulus of Elasticity": 200.0,
        "Bulk Modulus": 160.0,
        "Poissons Ratio": 0.29,
        "Shear Modulus": 80.0,
        "Electrical Resistivity": 1.7e-05,
        "CTE, linear": 12.0,
        "Specific Heat Capacity": 0.47,
        "Thermal Conductivity": 52.0
    },
    {
        "name": "ASTM A387 Alloy Steel, Grade 2, Class 1\n      \n      \u00a0(discontinued **)",
        "composition": "C0.21Cr0.8Fe97.59Mn0.8Mo0.6P0.035Si0.4S0.04",
        "Density": 7.8,
        "Tensile Strength, Ultimate": 380.0,
        "Tensile Strength, Yield": 230.0,
        "Elongation at Break": 22.0,
        "Modulus of Elasticity": 200.0,
        "Bulk Modulus": 160.0,
        "Poissons Ratio": 0.29,
        "Shear Modulus": 80.0,
        "Electrical Resistivity": 1.7e-05,
        "CTE, linear": 12.0,
        "Specific Heat Capacity": 0.47,
        "Thermal Conductivity": 52.0
    },
    {
        "name": "AISI 6118 Steel",
        "composition": "C0.21Cr0.7Fe98.59Mn0.7P0.035Si0.3S0.04V0.15",
        "Density": 7.85,
        "Hardness, Brinell": 179.0,
        "Hardness, Knoop": 220.0,
        "Hardness, Rockwell B": 92.0,
        "Hardness, Rockwell C": 13.0,
        "Hardness, Vickers": 208.0,
        "Modulus of Elasticity": 205.0,
        "Bulk Modulus": 160.0,
        "Poissons Ratio": 0.29,
        "Machinability": 60.0,
        "Shear Modulus": 80.0,
        "Electrical Resistivity": 2.34e-05,
        "Specific Heat Capacity": 0.475,
        "Thermal Conductivity": 46.6
    },
    {
        "name": "AISI Type 440B Stainless Steel",
        "composition": "C0.95Cr18.0Fe82.0Mn1.0Mo0.75P0.04Si1.0S0.03",
        "Density": 7.74,
        "Modulus of Elasticity": 200.0,
        "Thermal Conductivity": 24.2,
        "Melting Point": 1400.0,
        "Solidus": 1400.0,
        "Liquidus": 1500.0
    },
    {
        "name": "JIS SKH51 Molybdenum High Speed Tool Steel",
        "composition": "C0.9Cr4.5Cu0.25Fe83.8Mn0.4Mo5.5Ni0.25P0.03Si0.4S0.03W6.7V2.2",
        "Density": 8.14,
        "Hardness, Brinell": 255.0,
        "Modulus of Elasticity": 207.0,
        "Charpy Impact": 31.2,
        "Electrical Resistivity": 5.4e-05,
        "CTE, linear": 13.0,
        "Specific Heat Capacity": 0.46,
        "Thermal Conductivity": 19.0
    },
    {
        "name": "AISI 4118 Steel, direct quenched from pot, carburized, 150\u00b0C (300\u00b0F) temper",
        "composition": "C0.23Cr0.6Fe98.49Mn0.9Mo0.15P0.035Si0.35S0.04",
        "Density": 7.85,
        "Hardness, Brinell": 352.0,
        "Hardness, Knoop": 381.0,
        "Hardness, Rockwell B": 99.0,
        "Hardness, Rockwell C": 39.0,
        "Hardness, Vickers": 372.0,
        "Tensile Strength, Ultimate": 1225.0,
        "Tensile Strength, Yield": 903.0,
        "Elongation at Break": 9.0,
        "Reduction of Area": 42.3,
        "Modulus of Elasticity": 205.0,
        "Bulk Modulus": 160.0,
        "Poissons Ratio": 0.29,
        "Fatigue Strength": 772.0,
        "Machinability": 60.0,
        "Shear Modulus": 80.0,
        "Electrical Resistivity": 2.45e-05,
        "Specific Heat Capacity": 0.475,
        "Thermal Conductivity": 44.5
    },
    {
        "name": "AISI 4130H Steel, annealed at 865\u00b0C (1590\u00b0F)",
        "composition": "C0.33Cr1.2Fe98.38Mn0.7Mo0.25P0.035Si0.35S0.04",
        "Density": 7.85,
        "Hardness, Brinell": 156.0,
        "Hardness, Knoop": 176.0,
        "Hardness, Rockwell B": 82.0,
        "Hardness, Vickers": 163.0,
        "Tensile Strength, Ultimate": 560.0,
        "Tensile Strength, Yield": 360.0,
        "Elongation at Break": 28.2,
        "Reduction of Area": 60.0,
        "Modulus of Elasticity": 205.0,
        "Bulk Modulus": 160.0,
        "Poissons Ratio": 0.29,
        "Machinability": 70.0,
        "Shear Modulus": 80.0,
        "Izod Impact": 62.0,
        "Electrical Resistivity": 0.0001222,
        "Specific Heat Capacity": 0.837,
        "Thermal Conductivity": 42.7
    },
    {
        "name": "Cast Stainless Steel 2A, ASTM A890",
        "composition": "C0.08Cr25.5Fe66.4Mn1.0Mo4.5Ni11.0N0.3P0.04Si1.5S0.025",
        "Tensile Strength, Ultimate": 655.0,
        "Tensile Strength, Yield": 450.0,
        "Elongation at Break": 25.0
    },
    {
        "name": "MetalTek MTEK 304 Cast J92600 Austenitic Stainless Steel",
        "composition": "C0.08Cr21.0Fe74.0Mn1.5Ni11.0Si2.0",
        "Hardness, Brinell": 153.0,
        "Tensile Strength, Ultimate": 485.0,
        "Tensile Strength, Yield": 205.0,
        "Elongation at Break": 35.0,
        "Heat Treatment": "Sol. Anneal"
    },
    {
        "name": "AISI Type 430F Stainless Steel annealed and cold drawn bar 25 mm diameter",
        "composition": "C0.12Cr16.0Fe81.0Mn1.25Mo0.6K0.06Si1.0S0.15",
        "Density": 7.8,
        "Hardness, Brinell": 190.0,
        "Hardness, Knoop": 211.0,
        "Hardness, Rockwell B": 91.0,
        "Hardness, Vickers": 199.0,
        "Tensile Strength, Ultimate": 620.0,
        "Elongation at Break": 15.0,
        "Modulus of Elasticity": 200.0,
        "Electrical Resistivity": 6.1e-05,
        "Magnetic Permeability": 600.0,
        "CTE, linear": 11.9,
        "Specific Heat Capacity": 0.46,
        "Thermal Conductivity": 24.9,
        "Maximum Service Temperature, Air": 870.0
    },
    {
        "name": "AISI 4320 Steel, normalized 925\u00b0C (1700\u00b0F) in 32 mm rounds, machined to 13.7 mm rounds, pseudocarburized 925\u00b0C (1700\u00b0F) for 8 hrs., oil quenched, 150\u00b0C (300\u00b0F) temper, tested in 12.8 mm rounds",
        "composition": "C0.22Cr0.6Fe96.98Mn0.65Mo0.3Ni2.0P0.035Si0.3S0.04",
        "Density": 7.85,
        "Hardness, Brinell": 375.0,
        "Hardness, Knoop": 405.0,
        "Hardness, Rockwell B": 100.0,
        "Hardness, Rockwell C": 41.0,
        "Hardness, Vickers": 397.0,
        "Tensile Strength, Ultimate": 1240.0,
        "Tensile Strength, Yield": 1020.0,
        "Elongation at Break": 14.5,
        "Reduction of Area": 46.0,
        "Modulus of Elasticity": 205.0,
        "Bulk Modulus": 160.0,
        "Poissons Ratio": 0.29,
        "Machinability": 60.0,
        "Shear Modulus": 80.0,
        "Electrical Resistivity": 2.45e-05,
        "CTE, linear": 11.3,
        "Specific Heat Capacity": 0.475,
        "Thermal Conductivity": 44.5
    },
    {
        "name": "AISI 5120 Steel, heat treated, machined to 25 mm, pseudocarburized, reheated to 845\u00b0C (1550\u00b0F), 150\u00b0C (300\u00b0F) temper",
        "composition": "C0.22Cr0.9Fe98.28Mn0.9P0.035Si0.3S0.04",
        "Density": 7.85,
        "Hardness, Brinell": 285.0,
        "Hardness, Knoop": 311.0,
        "Hardness, Rockwell B": 99.0,
        "Hardness, Rockwell C": 30.0,
        "Hardness, Vickers": 301.0,
        "Tensile Strength, Ultimate": 938.0,
        "Tensile Strength, Yield": 758.0,
        "Elongation at Break": 16.0,
        "Modulus of Elasticity": 205.0,
        "Bulk Modulus": 160.0,
        "Poissons Ratio": 0.29,
        "Machinability": 70.0,
        "Shear Modulus": 80.0,
        "Electrical Resistivity": 2.19e-05,
        "Specific Heat Capacity": 0.475,
        "Thermal Conductivity": 46.6
    },
    {
        "name": "AISI 1117 Steel, normalized at 900\u00b0C (1650\u00b0F), air cooled, round",
        "composition": "C0.2Fe98.78Mn1.3P0.04S0.13",
        "Density": 7.87,
        "Hardness, Brinell": 143.0,
        "Hardness, Knoop": 163.0,
        "Hardness, Rockwell B": 78.0,
        "Hardness, Vickers": 149.0,
        "Tensile Strength, Ultimate": 481.0,
        "Tensile Strength, Yield": 310.0,
        "Elongation at Break": 34.3,
        "Reduction of Area": 64.7,
        "Modulus of Elasticity": 200.0,
        "Bulk Modulus": 160.0,
        "Poissons Ratio": 0.29,
        "Shear Modulus": 80.0,
        "Izod Impact": 85.0,
        "Electrical Resistivity": 1.74e-05,
        "CTE, linear": 13.9,
        "Specific Heat Capacity": 0.481,
        "Thermal Conductivity": 51.9
    },
    {
        "name": "AISI 303 Cast Stainless Steel, EN 10088",
        "composition": "C0.15Cr19.0Cu1.0Fe66.0Mn2.0Ni10.0N0.1P0.2Si1.0S0.15",
        "Hardness, Brinell": 230.0,
        "Tensile Strength, Ultimate": 500.0,
        "Tensile Strength, Yield": 190.0,
        "Elongation at Break": 35.0
    },
    {
        "name": "ASTM A131 Steel, grade A",
        "composition": "C0.26Fe97.0Mn0.65P0.05S0.05",
        "Density": 7.8,
        "Tensile Strength, Ultimate": 400.0,
        "Tensile Strength, Yield": 220.0,
        "Elongation at Break": 24.0,
        "Bulk Modulus": 160.0,
        "Shear Modulus": 80.0
    },
    {
        "name": "ASTM A148 Grade 160-145 Cast Steel",
        "composition": "C0.27Cr0.9Fe96.9Mn1.2Mo0.55Ni1.0P0.05Si0.6S0.06",
        "Density": 7.8,
        "Hardness, Brinell": 380.0,
        "Tensile Strength, Ultimate": 1260.0,
        "Tensile Strength, Yield": 1120.0,
        "Elongation at Break": 6.8,
        "Reduction of Area": 13.0,
        "Modulus of Elasticity": 190.0,
        "Poissons Ratio": 0.29,
        "Fatigue Strength": 650.0,
        "Shear Modulus": 73.0,
        "Volume Resistivity": 2.33e-05,
        "Heat of Fusion": 250.0,
        "CTE, linear": 13.0,
        "Specific Heat Capacity": 0.47,
        "Thermal Conductivity": 39.0,
        "Melting Point": 1460.0,
        "Maximum Service Temperature, Air": 420.0
    },
    {
        "name": "ASTM A387 Alloy Steel, Grade 91\n      \n      \u00a0(discontinued **)",
        "composition": "Al0.04C0.12Cr9.5Fe88.585Mn0.6Mo1.05Ni0.4Nb0.1N0.07P0.02Si0.5S0.01V0.25",
        "Density": 7.8,
        "Tensile Strength, Ultimate": 585.0,
        "Tensile Strength, Yield": 415.0,
        "Elongation at Break": 18.0,
        "Modulus of Elasticity": 200.0,
        "Bulk Modulus": 160.0,
        "Poissons Ratio": 0.29,
        "Shear Modulus": 80.0,
        "Electrical Resistivity": 1.7e-05,
        "CTE, linear": 12.0,
        "Specific Heat Capacity": 0.47,
        "Thermal Conductivity": 52.0
    },
    {
        "name": "ASTM A446 Steel, grade A\n      \n      \u00a0(discontinued **)",
        "composition": "C0.2Cu0.2Fe99.52P0.04S0.04",
        "Density": 7.8,
        "Tensile Strength, Ultimate": 310.0,
        "Tensile Strength, Yield": 230.0,
        "Elongation at Break": 20.0,
        "Bulk Modulus": 160.0,
        "Shear Modulus": 80.0
    },
    {
        "name": "AISI Type S14800 Stainless Steel condition C, 22.2% cold reduction",
        "composition": "Al1.5C0.05Cr15.0Fe73.0Mn1.0Mo3.0Ni8.75P0.015Si1.0S0.01",
        "Density": 7.7,
        "Hardness, Brinell": 311.0,
        "Hardness, Knoop": 337.0,
        "Hardness, Rockwell C": 33.0,
        "Hardness, Vickers": 325.0,
        "Tensile Strength, Ultimate": 1124.0,
        "Tensile Strength, Yield": 538.0,
        "Elongation at Break": 11.0,
        "Modulus of Elasticity": 200.0,
        "CTE, linear": 11.5
    },
    {
        "name": "Cast Stainless Steel HC30, ACI",
        "composition": "C0.35Cr30.0Fe72.8Mn1.0Mo0.5Ni4.0P0.04Si2.0S0.04"
    },
    {
        "name": "AISI 1022 Steel, mock carburized at 910\u00b0C (1670\u00b0F) for 8 hours, 775\u00b0C (1430\u00b0F) reheat, water quenched, 175\u00b0C (350\u00b0F) temper, 100 mm (4 in.) round",
        "composition": "C0.23Fe99.13Mn1.0P0.04S0.05",
        "Density": 7.858,
        "Hardness, Brinell": 149.0,
        "Hardness, Knoop": 169.0,
        "Hardness, Rockwell B": 80.0,
        "Hardness, Vickers": 155.0,
        "Tensile Strength, Ultimate": 510.0,
        "Tensile Strength, Yield": 293.0,
        "Elongation at Break": 32.5,
        "Reduction of Area": 71.1,
        "Modulus of Elasticity": 200.0,
        "Bulk Modulus": 160.0,
        "Poissons Ratio": 0.29,
        "Shear Modulus": 80.0,
        "Electrical Resistivity": 2.93e-05,
        "CTE, linear": 13.9,
        "Specific Heat Capacity": 0.472,
        "Thermal Conductivity": 51.9
    },
    {
        "name": "ATI Allegheny Ludlum Martensitic Stainless Steel Type 425 Mod, Annealed",
        "composition": "C0.55Cr14.0Fe85.0Mn1.0Mo1.2Ni0.5P0.04Si1.0S0.03",
        "Density": 7.72,
        "Hardness, Rockwell B": 90.0,
        "Tensile Strength, Ultimate": 595.0,
        "Tensile Strength, Yield": 396.0,
        "Modulus of Elasticity": 200.0,
        "Electrical Resistivity": 6.1e-05,
        "CTE, linear": 12.8,
        "Thermal Conductivity": 24.207,
        "Melting Point": 1472.0,
        "Solidus": 1472.0,
        "Liquidus": 1510.0
    },
    {
        "name": "19Cr-18Co-4Mo-3Ti-3Al-B NICKEL BASED SUPERALLOY CASTINGS AND FORGINGS FOR GAS TURBINE BLADES",
        "composition": "Al4.0Cr21.0Co19.0Fe59.0Mo5.0Ti4.0",
        "Rupture Strength": 229.0
    },
    {
        "name": "ATI Wah Chang 425\u2122 Titanium Alloy, Tubular Extruded",
        "composition": "Al4.0Fe1.5O20.25Ti91.75V2.5",
        "Density": 4.48,
        "Hardness, Rockwell C": 32.0,
        "Tensile Strength, Ultimate": 1030.0,
        "Tensile Strength, Yield": 924.0,
        "Elongation at Break": 17.0,
        "Modulus of Elasticity": 105.0,
        "Electrical Resistivity": 0.000154,
        "Melting Point": 1600.0,
        "Solidus": 1600.0,
        "Liquidus": 1650.0,
        "Beta Transus": 957.0
    },
    {
        "name": "AISI 1095 Steel, oil quenched 800\u00b0C (1470\u00b0F), 540\u00b0C (1000\u00b0F) temper, 100 mm (4 in.) round",
        "composition": "C1.03Fe98.8Mn0.5P0.04S0.05",
        "Density": 7.87,
        "Hardness, Brinell": 302.0,
        "Hardness, Knoop": 328.0,
        "Hardness, Rockwell B": 99.0,
        "Hardness, Rockwell C": 32.0,
        "Hardness, Vickers": 319.0,
        "Tensile Strength, Ultimate": 1020.0,
        "Tensile Strength, Yield": 550.0,
        "Elongation at Break": 11.7,
        "Reduction of Area": 22.1,
        "Modulus of Elasticity": 200.0,
        "Bulk Modulus": 160.0,
        "Poissons Ratio": 0.29,
        "Shear Modulus": 80.0,
        "Izod Impact": 5.0,
        "Electrical Resistivity": 1.8e-05,
        "CTE, linear": 14.6,
        "Specific Heat Capacity": 0.461,
        "Thermal Conductivity": 51.9
    },
    {
        "name": "ASTM A588 HSLA Steel Grade A, Thickness < 100 mm (4 in.)",
        "composition": "C0.19Cr0.65Cu0.4Fe98.2Mn1.25P0.04Si0.3S0.05V0.1",
        "Density": 7.75,
        "Tensile Strength at Break": 483.0,
        "Tensile Strength, Yield": 345.0,
        "Elongation at Break": 21.0,
        "Modulus of Elasticity": 205.0,
        "Poissons Ratio": 0.28,
        "Shear Modulus": 80.0
    },
    {
        "name": "Cast Stainless Steel HP, UNS N08705",
        "composition": "C0.75Cr28.0Fe42.7Mn2.0Mo0.5Ni37.0P0.04Si2.5S0.04"
    },
    {
        "name": "Titanium Ti-6Al-2Sn-4Zr-6Mo (Ti-6-2-4-6) BSTA",
        "composition": "Al6.0C0.04Fe0.15Mo6.0N0.04O0.12Sn2.0Ti82.0Zr4.0",
        "Density": 4.65,
        "Hardness, Brinell": 360.0,
        "Hardness, Knoop": 392.0,
        "Hardness, Rockwell C": 39.0,
        "Hardness, Vickers": 480.0,
        "Tensile Strength, Ultimate": 1200.0,
        "Tensile Strength, Yield": 1050.0,
        "Elongation at Break": 7.0,
        "Tensile Modulus": 114.0,
        "Poissons Ratio": 0.33,
        "Shear Modulus": 42.9,
        "Electrical Resistivity": 0.00019,
        "CTE, linear": 10.4,
        "Specific Heat Capacity": 0.5,
        "Thermal Conductivity": 13.5,
        "Melting Point": 1595.0,
        "Solidus": 1595.0,
        "Liquidus": 1675.0,
        "Beta Transus": 935.0
    },
    {
        "name": "AISI 4620 Steel, normalized, 25 mm (1 in.) round",
        "composition": "C0.22Fe97.38Mn0.65Mo0.3Ni2.0P0.035Si0.35S0.04",
