Repository: KylinGuo/HEA

File: data.json (part 21 of 70)
[
        "Density": 7.85,
        "Hardness, Brinell": 174.0,
        "Hardness, Knoop": 195.0,
        "Hardness, Rockwell B": 87.0,
        "Hardness, Vickers": 182.0,
        "Tensile Strength, Ultimate": 570.0,
        "Tensile Strength, Yield": 365.0,
        "Elongation at Break": 29.0,
        "Reduction of Area": 66.7,
        "Modulus of Elasticity": 205.0,
        "Bulk Modulus": 160.0,
        "Poissons Ratio": 0.29,
        "Machinability": 65.0,
        "Shear Modulus": 80.0,
        "Electrical Resistivity": 2.45e-05,
        "Specific Heat Capacity": 0.475,
        "Thermal Conductivity": 44.5
    },
    {
        "name": "Latrobe Lescalloy\u00ae 4335+V VAC-ARC High Strength Alloy Steel",
        "composition": "C0.35Cr0.8Fe95.2Mn0.75Mo0.35Ni1.85Si0.5V0.2",
        "Density": 7.83,
        "Hardness, Rockwell C": 58.0,
        "Tensile Strength, Ultimate": 1760.0,
        "Tensile Strength, Yield": 1448.0,
        "Elongation at Break": 16.0,
        "Reduction of Area": 35.0,
        "CTE, linear": 11.34,
        "Thermal Conductivity": 37.46
    },
    {
        "name": "AISI 1118 Steel, hot rolled, 19-32 mm (0.75-1.25 in) round",
        "composition": "C0.2Fe98.48Mn1.6P0.04S0.13",
        "Density": 7.87,
        "Hardness, Brinell": 116.0,
        "Hardness, Knoop": 135.0,
        "Hardness, Rockwell B": 66.0,
        "Hardness, Vickers": 120.0,
        "Tensile Strength, Ultimate": 400.0,
        "Tensile Strength, Yield": 220.0,
        "Elongation at Break": 25.0,
        "Reduction of Area": 50.0,
        "Modulus of Elasticity": 200.0,
        "Bulk Modulus": 160.0,
        "Poissons Ratio": 0.29,
        "Shear Modulus": 80.0,
        "Izod Impact": 108.0,
        "Electrical Resistivity": 1.74e-05,
        "CTE, linear": 13.9,
        "Specific Heat Capacity": 0.472,
        "Thermal Conductivity": 51.9
    },
    {
        "name": "Industeel URANUS\u00ae B6 N Multipurpose Austenitic Stainless Steel with PREN = 36",
        "composition": "C0.02Cr20.0Cu1.5Fe49.05Mo4.3Ni25.0N0.13",
        "Density": 8.05,
        "Hardness, Vickers": 160.0,
        "Tensile Strength, Ultimate": 550.0,
        "Tensile Strength, Yield": 275.0,
        "Elongation at Break": 40.0,
        "Modulus of Elasticity": 200.0,
        "Poissons Ratio": 0.333,
        "Shear Modulus": 75.0,
        "Charpy Impact": 100.0,
        "Electrical Resistivity": 8e-05,
        "CTE, linear": 17.0,
        "Specific Heat Capacity": 0.5,
        "Thermal Conductivity": 17.0
    },
    {
        "name": "AISI Type 416Se Stainless Steel, tempered and cold drawn wire 6.4 mm diameter",
        "composition": "C0.15Cr13.0Fe84.0Mn1.25P0.06Se0.15Si1.0S0.06",
        "Density": 7.8,
        "Hardness, Rockwell B": 92.0,
        "Tensile Strength, Ultimate": 620.0,
        "Tensile Strength, Yield": 550.0,
        "Elongation at Break": 10.0,
        "Modulus of Elasticity": 200.0,
        "Poissons Ratio": 0.2,
        "Shear Modulus": 83.0,
        "Electrical Resistivity": 0.000108,
        "CTE, linear": 11.7,
        "Specific Heat Capacity": 0.46,
        "Thermal Conductivity": 28.7,
        "Melting Point": 1480.0,
        "Solidus": 1480.0,
        "Liquidus": 1530.0,
        "Maximum Service Temperature, Air": 760.0
    },
    {
        "name": "AISI E4340 H Steel, oil quenched 800\u00b0C (1470\u00b0F), 595\u00b0C (1100\u00b0F) temper, 50 mm (2 in.) round",
        "composition": "C0.44Cr0.95Fe96.48Mn0.95Mo0.3Ni2.0P0.025Si0.3S0.02",
        "Density": 7.85,
        "Hardness, Brinell": 293.0,
        "Hardness, Knoop": 319.0,
        "Hardness, Rockwell B": 99.0,
        "Hardness, Rockwell C": 31.0,
        "Hardness, Vickers": 309.0,
        "Tensile Strength, Ultimate": 1014.0,
        "Tensile Strength, Yield": 958.0,
        "Elongation at Break": 19.0,
        "Reduction of Area": 60.4,
        "Modulus of Elasticity": 200.0,
        "Bulk Modulus": 159.0,
        "Poissons Ratio": 0.29,
        "Machinability": 50.0,
        "Shear Modulus": 78.0,
        "Electrical Resistivity": 7.97e-05,
        "CTE, linear": 13.7,
        "Specific Heat Capacity": 0.475,
        "Thermal Conductivity": 44.5
    },
    {
        "name": "ThyssenKrupp PAS 380 Structural Steel for Cold Forming",
        "composition": "C0.1Fe98.1Mn1.5Nb0.06P0.025Si0.15S0.01V0.08",
        "Tensile Strength at Break": 450.0,
        "Tensile Strength, Yield": 380.0,
        "Elongation at Break": 23.0,
        "Charpy Impact": 40.0,
        "Bend Radius, Minimum": 0.5
    },
    {
        "name": "Universal Wire Works 330 Stainless Steel Electrode",
        "composition": "C0.18Cr16.2Fe46.6Mn1.75Ni34.6Si0.65",
        "Tensile Strength, Ultimate": 538.0,
        "Elongation at Break": 28.0,
        "Maximum Service Temperature, Air": 982.0
    },
    {
        "name": "Bisalloy Steels BisPlate 80 Thickness >80-100 mm",
        "composition": "B0.001C0.16Cr0.9Fe97.4Mn1.15Mo0.2P0.01Si0.2S0.003",
        "Hardness, Brinell": 255.0,
        "Tensile Strength at Break": 830.0,
        "Tensile Strength, Yield": 750.0,
        "Elongation at Break": 26.0,
        "Charpy Impact": 160.0,
        "CE (IIW)": 0.58,
        "PCM": 0.3,
        "Surface Finish": "Shotblasted"
    },
    {
        "name": "AISI 5132 Steel",
        "composition": "C0.35Cr1.0Fe98.2Mn0.8P0.035Si0.3S0.04",
        "Density": 7.85,
        "Hardness, Brinell": 174.0,
        "Hardness, Knoop": 215.0,
        "Hardness, Rockwell B": 91.0,
        "Hardness, Rockwell C": 12.0,
        "Hardness, Vickers": 202.0,
        "Modulus of Elasticity": 205.0,
        "Bulk Modulus": 160.0,
        "Poissons Ratio": 0.29,
        "Machinability": 70.0,
        "Shear Modulus": 80.0,
        "Electrical Resistivity": 0.0001251,
        "Specific Heat Capacity": 0.502,
        "Thermal Conductivity": 48.6
    },
    {
        "name": "ASTM A533 Low Alloy Steel, Grade D, Class 1",
        "composition": "C0.25Fe97.775Mn1.5Ni0.4P0.035Si0.4S0.04",
        "Density": 7.8,
        "Tensile Strength, Ultimate": 550.0,
        "Tensile Strength, Yield": 345.0,
        "Elongation at Break": 18.0,
        "Modulus of Elasticity": 200.0,
        "Bulk Modulus": 160.0,
        "Poissons Ratio": 0.29,
        "Shear Modulus": 80.0,
        "Electrical Resistivity": 1.7e-05,
        "CTE, linear": 12.0,
        "Specific Heat Capacity": 0.47,
        "Thermal Conductivity": 52.0
    },
    {
        "name": "ATI Allegheny Ludlum Stainless Steel Chromium-Nickel Type 305, 0% Cold Rolled (UNS S30500)",
        "composition": "C0.12Cr19.0Fe69.0Mn2.0Ni13.0P0.045Si0.75S0.03",
        "Density": 7.9,
        "Hardness, Rockwell B": 88.0,
        "Tensile Strength, Ultimate": 565.0,
        "Tensile Strength, Yield": 276.0,
        "Elongation at Break": 58.0,
        "Tensile Modulus": 200.0,
        "Charpy Impact": 200.0,
        "Electrical Resistivity": 7.2e-05,
        "Magnetic Permeability": 1.002,
        "CTE, linear": 19.8,
        "Specific Heat Capacity": 0.5,
        "Thermal Conductivity": 21.4,
        "Melting Point": 1399.0,
        "Solidus": 1399.0,
        "Liquidus": 1421.0
    },
    {
        "name": "AISI 1566 Steel Composition Spec (UNS G15660)",
        "composition": "C0.71Fe98.55Mn1.15P0.04S0.05",
        "Density": 7.85
    },
    {
        "name": "AISI 1118 Steel, as cold drawn, round",
        "composition": "C0.2Fe98.48Mn1.6P0.04S0.13",
        "Density": 7.87,
        "Hardness, Brinell": 149.0,
        "Hardness, Knoop": 169.0,
        "Hardness, Rockwell B": 80.0,
        "Hardness, Vickers": 155.0,
        "Tensile Strength, Ultimate": 515.0,
        "Tensile Strength, Yield": 450.0,
        "Elongation at Break": 15.0,
        "Reduction of Area": 40.0,
        "Modulus of Elasticity": 200.0,
        "Bulk Modulus": 160.0,
        "Poissons Ratio": 0.29,
        "Shear Modulus": 80.0,
        "Izod Impact": 108.0,
        "Electrical Resistivity": 1.74e-05,
        "CTE, linear": 13.9,
        "Specific Heat Capacity": 0.472,
        "Thermal Conductivity": 51.9
    },
    {
        "name": "AISI 316 Cast Stainless Steel, ASTM A276 Hot Formed",
        "composition": "C0.08Cr18.0Fe72.0Mn2.0Mo3.0Ni14.0P0.04Si1.0S0.03",
        "Density": 8.03,
        "Tensile Strength, Ultimate": 515.0,
        "Tensile Strength, Yield": 205.0,
        "Elongation at Break": 40.0
    },
    {
        "name": "Deutsche Titan Tikrutan RT 12 Commercially Pure Titanium\n      \n      \u00a0(discontinued **)",
        "composition": "C0.06H0.013Fe0.15N0.05O0.12Ti99.607",
        "Density": 4.5,
        "Hardness, Brinell": 120.0,
        "Tensile Strength, Ultimate": 290.0,
        "Tensile Strength, Yield": 200.0,
        "Elongation at Break": 30.0,
        "Reduction of Area": 35.0,
        "Modulus of Elasticity": 80.0,
        "Poissons Ratio": 0.38,
        "Shear Modulus": 38.0,
        "Izod Impact": 83.0,
        "Bend Radius, Minimum": 12.0,
        "Electrical Resistivity": 0.000118,
        "Magnetic Permeability": 1.00018,
        "CTE, linear": 9.3,
        "Specific Heat Capacity": 0.63,
        "Thermal Conductivity": 22.6,
        "Processing Temperature": 650.0
    },
    {
        "name": "AISI 5150 Steel, oil quenched from 830\u00b0C (1525\u00b0F), 650\u00b0C (1200\u00b0F) temper, 50 mm (2 in.) round",
        "composition": "C0.53Cr0.9Fe97.97Mn0.9P0.035Si0.3S0.04",
        "Density": 7.85,
        "Hardness, Brinell": 241.0,
        "Hardness, Knoop": 265.0,
        "Hardness, Rockwell B": 97.0,
        "Hardness, Rockwell C": 22.0,
        "Hardness, Vickers": 254.0,
        "Tensile Strength, Ultimate": 821.0,
        "Tensile Strength, Yield": 605.0,
        "Elongation at Break": 22.7,
        "Modulus of Elasticity": 205.0,
        "Bulk Modulus": 160.0,
        "Poissons Ratio": 0.29,
        "Machinability": 60.0,
        "Shear Modulus": 80.0,
        "Electrical Resistivity": 2.19e-05,
        "Specific Heat Capacity": 0.475,
        "Thermal Conductivity": 46.6
    },
    {
        "name": "AISI Type P1 Mold Steel",
        "composition": "C0.1Fe99.9",
        "Density": 7.8
    },
    {
        "name": "317 Stainless Steel, Hot finished and annealed bar, forgings",
        "composition": "C0.08Cr20.0Fe68.0Mn2.0Mo4.0Ni15.0P0.045Si1.0S0.03",
        "Density": 8.0,
        "Tensile Strength": 515.0,
        "Tensile Strength, Yield": 205.0,
        "Elongation at Break": 40.0,
        "Reduction of Area": 50.0,
        "Modulus of Elasticity": 195.0,
        "Electrical Resistivity": 7.4e-05,
        "Magnetic Permeability": 1.02,
        "CTE, linear": 17.5,
        "Specific Heat Capacity": 0.502,
        "Thermal Conductivity": 16.3,
        "Melting Point": 1370.0,
        "Solidus": 1370.0,
        "Liquidus": 1400.0,
        "Maximum Service Temperature, Air": 925.0
    },
    {
        "name": "AISI 8627H Steel",
        "composition": "C0.3Cr0.65Fe98.16Mn0.95Mo0.25Ni0.75P0.035Si0.3S0.045",
        "Density": 7.85,
        "Hardness, Brinell": 179.0,
        "Hardness, Knoop": 223.0,
        "Hardness, Rockwell B": 93.0,
        "Hardness, Rockwell C": 13.0,
        "Hardness, Vickers": 211.0,
        "Modulus of Elasticity": 205.0,
        "Bulk Modulus": 160.0,
        "Poissons Ratio": 0.29,
        "Machinability": 60.0,
        "Shear Modulus": 80.0,
        "Electrical Resistivity": 2.34e-05,
        "Specific Heat Capacity": 0.475,
        "Thermal Conductivity": 46.6
    },
    {
        "name": "Bethlehem Steel ASTM A710 Grade A1 3/16 to 5/16 in. thick, steel plate\n      \n      \u00a0(discontinued **)",
        "composition": "C0.07Cr0.9Cu1.3Fe95.31Mn0.7Mo0.25Ni1.0Nb0.02P0.025Si0.4S0.025",
        "Density": 7.8,
        "Hardness, Brinell": 190.0,
        "Hardness, Rockwell B": 91.0,
        "Tensile Strength at Break": 621.0,
        "Tensile Strength, Yield": 586.0,
        "Elongation at Break": 20.0,
        "Bend Radius, Minimum": 2.0
    },
    {
        "name": "Clifton Steel Tensalloy\u2122 AR450 Abrasion-Resistant Steel Wear Plate",
        "composition": "B0.003C0.25Cr0.55Fe95.6Mn1.35Mo0.65Ni1.0P0.025Si0.55S0.005",
        "Hardness, Brinell": 429.0
    },
    {
        "name": "ASTM A607 Steel, grade 65, cold rolled",
        "composition": "C0.26Fe98.0Mn1.5N0.012P0.04S0.05",
        "Density": 7.8,
        "Tensile Strength, Ultimate": 550.0,
        "Tensile Strength, Yield": 450.0,
        "Elongation at Break": 15.0,
        "Bulk Modulus": 160.0,
        "Shear Modulus": 80.0
    },
    {
        "name": "DP-3 Duplex Stainless Steel (UNS S31260)",
        "composition": "C0.03Cr25.0Fe63.72Mn1.0Mo3.0Ni6.5Si0.75",
        "Density": 7.8,
        "Hardness, Rockwell C": 31.0,
        "Tensile Strength, Ultimate": 690.0,
        "Tensile Strength, Yield": 450.0,
        "Elongation at Break": 20.0,
        "Modulus of Elasticity": 192.0,
        "Poissons Ratio": 0.25,
        "Shear Modulus": 74.0,
        "Specific Heat Capacity": 0.5
    },
    {
        "name": "AISI 8620H Steel, quenched from 900\u00b0C (1650\u00b0F), tempered at 540\u00b0C (1000\u00b0F), Low temp impact properties",
        "composition": "C0.23Cr0.65Fe98.22Mn0.95Mo0.25Ni0.75P0.035Si0.35S0.04",
        "Density": 7.85,
        "Hardness, Knoop": 303.0,
        "Hardness, Rockwell C": 29.0,
        "Hardness, Vickers": 294.0,
        "Modulus of Elasticity": 205.0,
        "Bulk Modulus": 160.0,
        "Poissons Ratio": 0.29,
        "Machinability": 65.0,
        "Shear Modulus": 80.0,
        "Izod Impact": 103.0,
        "Electrical Resistivity": 2.34e-05,
        "Specific Heat Capacity": 0.475,
        "Thermal Conductivity": 46.6
    },
    {
        "name": "AISI 1117 Steel, cold finished, 19-32 mm (0.75-1.25 in) round",
        "composition": "C0.2Fe98.78Mn1.3P0.04S0.13",
        "Density": 7.85,
        "Hardness, Brinell": 170.0,
        "Hardness, Knoop": 191.0,
        "Hardness, Rockwell B": 86.0,
        "Hardness, Vickers": 178.0,
        "Tensile Strength, Ultimate": 595.0,
        "Tensile Strength, Yield": 515.0,
        "Elongation at Break": 22.0,
        "Reduction of Area": 52.0,
        "Modulus of Elasticity": 205.0,
        "Bulk Modulus": 160.0,
        "Poissons Ratio": 0.29,
        "Shear Modulus": 80.0,
        "Electrical Resistivity": 1.74e-05,
        "Specific Heat Capacity": 0.481,
        "Thermal Conductivity": 49.8
    },
    {
        "name": "Ti-25Al-10Nb-3V-1Mo Titanium Aluminide",
        "composition": "Al14.1Mo2.0Nb19.5Ti61.2V3.2",
        "Tensile Strength, Ultimate": 1097.0,
        "Tensile Strength, Yield": 942.0,
        "Elongation at Break": 2.7,
        "Creep Strength": 380.0,
        "Fracture Toughness": 13.5
    },
    {
        "name": "Crucible Steel CPM\u00ae 1V\u00ae High Alloy Tool Steel",
        "composition": "C0.55Cr4.5Fe89.05Mo2.75W2.15V1.0",
        "Density": 7.85,
        "Hardness, Brinell": 187.0,
        "Hardness, Rockwell C": 57.0,
        "Modulus of Elasticity": 207.0,
        "Thermal Conductivity": 28.09
    },
    {
        "name": "ASTM A738 Carbon Steel, Grade A",
        "composition": "C0.24Cr0.25Cu0.35Fe96.755Mn1.6Mo0.08Ni0.5P0.035Si0.5S0.04",
        "Density": 7.8,
        "Tensile Strength, Ultimate": 515.0,
        "Tensile Strength, Yield": 310.0,
        "Elongation at Break": 20.0,
        "Modulus of Elasticity": 200.0,
        "Bulk Modulus": 160.0,
        "Poissons Ratio": 0.29,
        "Shear Modulus": 80.0,
        "Electrical Resistivity": 1.7e-05,
        "CTE, linear": 12.0,
        "Specific Heat Capacity": 0.47,
        "Thermal Conductivity": 52.0
    },
    {
        "name": "EN S235JRG2C High Manganese, Structural, Hot Rolled, Quality Steel",
        "composition": "C0.17Fe98.4Mn1.4P0.045S0.045",
        "Density": 7.85,
        "Tensile Strength, Ultimate": 360.0,
        "Tensile Strength, Yield": 235.0,
        "Elongation at Break": 26.0,
        "Modulus of Elasticity": 200.0,
        "Poissons Ratio": 0.29,
        "Shear Modulus": 80.0,
        "Electrical Resistivity": 1.7e-05,
        "CTE, linear": 12.0,
        "Specific Heat Capacity": 0.47,
        "Thermal Conductivity": 52.0
    },
    {
        "name": "330 Stainless Steel, annealed sheet",
        "composition": "C0.08Cr19.0Fe42.0Mn2.0Ni36.0P0.04Si1.13S0.03",
        "Density": 8.0,
        "Tensile Strength, Ultimate": 550.0,
        "Tensile Strength, Yield": 260.0,
        "Elongation at Break": 40.0,
        "Rupture Strength": 103.0,
        "Modulus of Elasticity": 179.0,
        "Electrical Resistivity": 0.000114,
        "Magnetic Permeability": 1.02,
        "CTE, linear": 18.0,
        "Specific Heat Capacity": 0.46,
        "Thermal Conductivity": 28.5,
        "Melting Point": 1400.0,
        "Solidus": 1400.0,
        "Liquidus": 1425.0,
        "Maximum Service Temperature, Air": 1150.0
    },
    {
        "name": "Ovako 100CrMnSi6-4 837R Steel",
        "composition": "C0.98Cr1.55Fe96.17Mn1.2Mo0.1Ni0.25P0.025Si0.7S0.008",
        "Density": 7.8,
        "Modulus of Elasticity": 210.0,
        "Poissons Ratio": 0.3,
        "Shear Modulus": 80.0,
        "Electrical Resistivity": 2e-06,
        "CTE, linear": 12.0,
        "Specific Heat Capacity": 0.46,
        "Thermal Conductivity": 40.0,
        "Transformation Temperature": 750.0
    },
    {
        "name": "AISI 4340 Steel, normalized, 100 mm (4 in.) round",
        "composition": "C0.43Cr0.9Fe96.33Mn0.8Mo0.3Ni2.0P0.035Si0.3S0.04",
        "Density": 7.85,
        "Hardness, Brinell": 321.0,
        "Hardness, Knoop": 348.0,
        "Hardness, Rockwell B": 99.0,
        "Hardness, Rockwell C": 35.0,
        "Hardness, Vickers": 339.0,
        "Tensile Strength, Ultimate": 1110.0,
        "Tensile Strength, Yield": 710.0,
        "Elongation at Break": 13.2,
        "Reduction of Area": 36.0,
        "Modulus of Elasticity": 200.0,
        "Bulk Modulus": 159.0,
        "Poissons Ratio": 0.29,
        "Machinability": 50.0,
        "Shear Modulus": 78.0,
        "Electrical Resistivity": 7.97e-05,
        "CTE, linear": 14.5,
        "Specific Heat Capacity": 0.475,
        "Thermal Conductivity": 44.5
    },
    {
        "name": "AISI 4620H Steel, mock carburized, 230\u00b0C (450\u00b0F) temper, 13 mm (0.5 in.) round",
        "composition": "C0.23Fe97.58Mn0.75Mo0.3Ni2.0P0.035Si0.35S0.04",
        "Density": 7.85,
        "Hardness, Brinell": 241.0,
        "Hardness, Knoop": 265.0,
        "Hardness, Rockwell B": 97.0,
        "Hardness, Rockwell C": 22.0,
        "Hardness, Vickers": 254.0,
        "Tensile Strength, Ultimate": 814.0,
        "Tensile Strength, Yield": 560.0,
        "Elongation at Break": 21.4,
        "Reduction of Area": 65.3,
        "Modulus of Elasticity": 205.0,
        "Bulk Modulus": 160.0,
        "Poissons Ratio": 0.29,
        "Machinability": 65.0,
        "Shear Modulus": 80.0,
        "Electrical Resistivity": 2.45e-05,
        "Specific Heat Capacity": 0.475,
        "Thermal Conductivity": 44.5
    },
    {
        "name": "AISI 4422 Steel, heat treated in 25 mm rounds, reheated to 870\u00b0C (1600\u00b0F), 150\u00b0C (300\u00b0F) temper",
        "composition": "C0.25Fe98.6Mn0.8Mo0.45P0.035Si0.3S0.04",
        "Density": 7.85,
        "Hardness, Brinell": 255.0,
        "Hardness, Knoop": 279.0,
        "Hardness, Rockwell B": 98.0,
        "Hardness, Rockwell C": 25.0,
        "Hardness, Vickers": 269.0,
        "Tensile Strength, Ultimate": 827.0,
        "Tensile Strength, Yield": 540.0,
        "Elongation at Break": 20.0,
        "Reduction of Area": 57.0,
        "Modulus of Elasticity": 205.0,
        "Bulk Modulus": 160.0,
        "Poissons Ratio": 0.29,
        "Machinability": 65.0,
        "Shear Modulus": 80.0,
        "Electrical Resistivity": 2.45e-05,
        "Specific Heat Capacity": 0.475,
        "Thermal Conductivity": 44.5
    },
    {
        "name": "EN S355J0C High Manganese, Structural, Hot Rolled, Quality Steel",
        "composition": "C0.2Fe97.6Mn1.6P0.04Si0.55S0.04",
        "Density": 7.85,
        "Tensile Strength, Ultimate": 510.0,
        "Tensile Strength, Yield": 355.0,
        "Elongation at Break": 22.0,
        "Modulus of Elasticity": 200.0,
        "Poissons Ratio": 0.29,
        "Shear Modulus": 80.0,
        "Electrical Resistivity": 1.7e-05,
        "CTE, linear": 12.0,
        "Specific Heat Capacity": 0.47,
        "Thermal Conductivity": 52.0
    },
    {
        "name": "AISI 4320H Steel, double quenched and tempered: (carburized 925\u00b0C (1700\u00b0F) for 8 hrs., pot cooled, reheated to 815\u00b0C (1500\u00b0F), quenched in agitated oil, reheated to 775\u00b0C (1425\u00b0F), quenched in agitated oil, 150\u00b0C (300\u00b0F) temper); 1.9 mm case depth",
        "composition": "C0.23Cr0.65Fe97.18Mn0.7Mo0.3Ni2.0P0.035Si0.3S0.04",
        "Density": 7.85,
        "Hardness, Brinell": 302.0,
        "Hardness, Knoop": 328.0,
        "Hardness, Rockwell B": 99.0,
        "Hardness, Rockwell C": 32.0,
        "Hardness, Vickers": 319.0,
        "Tensile Strength, Ultimate": 1050.0,
        "Tensile Strength, Yield": 670.0,
        "Elongation at Break": 19.5,
        "Reduction of Area": 49.4,
        "Modulus of Elasticity": 205.0,
        "Bulk Modulus": 160.0,
        "Poissons Ratio": 0.29,
        "Machinability": 60.0,
        "Shear Modulus": 80.0,
        "Electrical Resistivity": 2.45e-05,
        "CTE, linear": 11.3,
        "Specific Heat Capacity": 0.475,
        "Thermal Conductivity": 44.5
    },
    {
        "name": "AISI 4140H Steel, oil quenched 845\u00b0C (1550\u00b0F), 650\u00b0C (1200\u00b0F) temper, 100 mm (4 in.) round",
        "composition": "C0.44Cr1.2Fe97.93Mn1.1Mo0.3P0.035Si0.3S0.04",
        "Density": 7.85,
        "Hardness, Brinell": 229.0,
        "Hardness, Knoop": 252.0,
        "Hardness, Rockwell B": 96.0,
        "Hardness, Rockwell C": 19.0,
        "Hardness, Vickers": 241.0,
        "Tensile Strength, Ultimate": 772.0,
        "Tensile Strength, Yield": 580.0,
        "Elongation at Break": 23.2,
        "Reduction of Area": 64.9,
        "Modulus of Elasticity": 205.0,
        "Bulk Modulus": 160.0,
        "Poissons Ratio": 0.29,
        "Machinability": 65.0,
        "Shear Modulus": 80.0,
        "Electrical Resistivity": 6.46e-05,
        "CTE, linear": 14.6,
        "Specific Heat Capacity": 0.561,
        "Thermal Conductivity": 42.6
    },
    {
        "name": "ATI Allegheny Ludlum ALFA-I\u2122 Stainless Steel Type 406",
        "composition": "Al3.0C0.025Cr13.0Fe83.24Mn0.035Si0.3Ti0.4",
        "Density": 7.48,
        "Hardness, Rockwell B": 88.0,
        "Tensile Strength, Ultimate": 551.0,
        "Tensile Strength, Yield": 409.0,
        "Elongation at Break": 28.0,
        "Electrical Resistivity": 0.000129,
        "CTE, linear": 14.4
    },
    {
        "name": "AISI 1040 Steel, water quenched from 845\u00b0C (1550\u00b0F), 595\u00b0C (1100\u00b0F) temper, 25 mm (1 in.) round",
        "composition": "C0.44Fe99.0Mn0.9P0.04S0.05",
        "Density": 7.845,
        "Hardness, Brinell": 207.0,
        "Hardness, Knoop": 229.0,
        "Hardness, Rockwell B": 93.0,
        "Hardness, Rockwell C": 15.0,
        "Hardness, Vickers": 217.0,
        "Tensile Strength, Ultimate": 689.0,
        "Tensile Strength, Yield": 479.0,
        "Elongation at Break": 26.0,
        "Reduction of Area": 65.0,
        "Modulus of Elasticity": 200.0,
        "Bulk Modulus": 160.0,
        "Poissons Ratio": 0.29,
        "Shear Modulus": 80.0,
        "Izod Impact": 65.0,
        "Electrical Resistivity": 0.0001179,
        "CTE, linear": 14.8,
        "Specific Heat Capacity": 1.583,
        "Thermal Conductivity": 51.9
    },
    {
        "name": "ATI Allegheny Ludlum Stainless Steel AL-6XN\u00ae Alloy (UNS N08367), 20% Cold Work",
        "composition": "C0.03Cr22.0Cu0.75Fe48.0Mn2.0Mo7.0Ni25.5N0.25P0.04Si1.0S0.03",
        "Density": 8.06,
        "Tensile Strength, Ultimate": 1010.0,
        "Tensile Strength, Yield": 900.0,
        "Elongation at Break": 15.0,
        "Electrical Resistivity": 8.9e-05,
        "Magnetic Permeability": 1.0028,
        "CTE, linear": 17.6,
        "Thermal Conductivity": 13.7,
        "Melting Point": 1320.0,
        "Solidus": 1320.0,
        "Liquidus": 1400.0
    },
    {
        "name": "Johnson Matthey Tri-flo\u2122 950 Titanium Brazing Filler Metal",
        "composition": "Cu15.0Ni15.0Ti70.0",
        "Melting Point": 902.0,
        "Solidus": 902.0,
        "Liquidus": 950.0
    },
    {
        "name": "Sandvik 3R65 Seamless tube and pipe",
        "composition": "C0.03Cr17.0Fe67.2Mn1.7Mo2.1Ni11.5P0.04Si0.4S0.015",
        "Density": 8.0,
        "Hardness, Rockwell B": 90.0,
        "Tensile Strength, Ultimate": 515.0,
        "Tensile Strength, Yield": 230.0,
        "Elongation at Break": 35.0,
        "Modulus of Elasticity": 194.0,
        "CTE, linear": 18.5,
        "Specific Heat Capacity": 0.575,
        "Thermal Conductivity": 23.0
    },
    {
        "name": "ASTM A570 Steel, grade A, sheet and strip",
        "composition": "C0.25Cu0.2Fe99.0Mn0.43P0.04S0.04",
        "Density": 7.8,
        "Tensile Strength, Ultimate": 310.0,
        "Tensile Strength, Yield": 170.0,
        "Elongation at Break": 27.0,
        "Bulk Modulus": 160.0,
        "Shear Modulus": 80.0
    },
    {
        "name": "ATI Allvac\u00ae 8-1-1 Titanium Alloy, Heat Treatment: 982\u00b0C (1800\u00b0F) + Age",
        "composition": "Al8.0C0.03H0.015Fe0.13Mo1.0N0.01P0.2Ti90.0V1.0",
        "Density": 4.31,
        "Hardness, Brinell": 326.0,
        "Hardness, Knoop": 354.0,
        "Hardness, Rockwell C": 35.0,
        "Hardness, Vickers": 341.0,
        "Tensile Strength, Ultimate": 1035.0,
        "Tensile Strength, Yield": 966.0,
        "Elongation at Break": 15.0,
        "Reduction of Area": 40.0
    },
    {
        "name": "SAE 5147H Alloy Steel, Composition Spec",
        "composition": "C0.52Cr1.0Fe98.2Mn1.05P0.035Si0.3S0.04",
        "Density": 7.85
    },
    {
        "name": "422 Stainless Steel 675\u00b0C double temper",
        "composition": "C0.25Cr12.0Fe84.0Mn1.0Mo1.0Ni0.75P0.025Si0.75S0.025W1.0V0.23",
        "Density": 7.8,
        "Hardness, Brinell": 311.0,
        "Hardness, Knoop": 335.0,
        "Hardness, Rockwell C": 33.0,
        "Hardness, Vickers": 323.0,
        "Tensile Modulus": 189.6,
        "Poissons Ratio": 0.2,
        "Shear Modulus": 82.7,
        "Charpy Impact": 33.0,
        "Electrical Resistivity": 6.1e-05,
        "CTE, linear": 12.1,
        "Specific Heat Capacity": 0.46,
        "Thermal Conductivity": 27.3,
        "Melting Point": 1470.0,
        "Solidus": 1470.0,
        "Liquidus": 1480.0
    },
    {
        "name": "Cast Stainless Steel CK20, ASTM A451",
        "composition": "C0.2Cr27.0Fe58.0Mn1.5Ni22.0P0.04Si1.75S0.04",
        "Tensile Strength, Ultimate": 448.0,
        "Tensile Strength, Yield": 195.0,
        "Elongation at Break": 30.0
    },
    {
        "name": "Latrobe CM-50\u2122 ASTM M50 High Speed Steel",
        "composition": "C0.84Cr4.1Fe89.01Mn0.3Mo4.25Si0.5V1.0",
        "Specific Gravity": 7.84,
        "Density": 7.83,
        "Hardness, Rockwell C": 65.0,
        "Modulus of Elasticity": 203.0,
        "Machinability": 65.0,
        "Izod Impact Unnotched": 74.6,
        "CTE, linear": 12.98,
        "Processing Temperature": 730.0
    },
    {
        "name": "Cast Stainless Steel CG8M, ASTM A744",
        "composition": "C0.08Cr21.0Fe70.0Mn1.5Mo4.0Ni13.0P0.04Si1.5S0.04",
        "Tensile Strength, Ultimate": 520.0,
        "Tensile Strength, Yield": 240.0,
        "Elongation at Break": 25.0
    },
    {
        "name": "Latrobe LSS\u2122 L6 Tool Steel (ASTM L6)",
        "composition": "C0.7Cr0.7Fe96.35Mn0.6Ni1.4Si0.25",
        "Specific Gravity": 7.86,
        "Density": 7.86,
        "Hardness, Rockwell C": 63.5,
        "Modulus of Elasticity": 207.0,
        "Machinability": 75.0,
        "Charpy Impact": 6.78,
        "CTE, linear": 14.36,
        "Thermal Conductivity": 34.6,
        "Processing Temperature": 719.0
    },
    {
        "name": "Eagle Brass 316 Austenitic Stainless Steel, Annealed",
        "composition": "C0.08Cr18.0Fe72.0Mn2.0Mo3.0Ni14.0P0.045Si0.75S0.03",
        "Density": 7.92,
        "Tensile Strength": 517.0,
        "Tensile Strength, Yield": 207.0,
        "Elongation at Break": 40.0,
        "Tensile Modulus": 193.0,
        "CTE, linear": 18.5,
        "Thermal Conductivity": 15.9
    },
    {
        "name": "ASTM A618 HSLA Steel Grade II, Thickness < 19 mm (3/4 in.)",
        "composition": "C0.22Fe98.1Mn1.25P0.04Si0.3S0.05V0.02",
        "Density": 7.75,
        "Tensile Strength at Break": 483.0,
        "Tensile Strength, Yield": 345.0,
        "Elongation at Break": 22.0,
        "Modulus of Elasticity": 205.0,
        "Poissons Ratio": 0.28,
        "Shear Modulus": 80.0,
        "Bend Radius, Minimum": 1.0
    },
    {
        "name": "AISI E4340 H Steel, quenched 845\u00b0C, 315\u00b0C (600\u00b0F) temper",
        "composition": "C0.44Cr0.95Fe96.48Mn0.95Mo0.3Ni2.0P0.025Si0.3S0.02",
        "Density": 7.85,
        "Hardness, Knoop": 506.0,
        "Hardness, Rockwell C": 48.0,
        "Hardness, Vickers": 487.0,
        "Modulus of Elasticity": 200.0,
        "Bulk Modulus": 159.0,
        "Poissons Ratio": 0.29,
        "Machinability": 50.0,
        "Shear Modulus": 78.0,
        "Charpy Impact": 22.0,
        "Electrical Resistivity": 7.97e-05,
        "CTE, linear": 13.7,
        "Specific Heat Capacity": 0.475,
        "Thermal Conductivity": 44.5
    },
    {
        "name": "Ovako 100Cr6 ISO 683-17 (ref) Steel, +A, Round bar",
        "composition": "C1.05Cr1.6Fe97.32Mn0.45Mo0.1P0.025Si0.35S0.015",
        "Density": 7.8,
        "Hardness, Brinell": 205.0,
        "Modulus of Elasticity": 210.0,
        "Poissons Ratio": 0.3,
        "Shear Modulus": 80.0,
        "Electrical Resistivity": 2e-06,
        "CTE, linear": 12.0,
        "Specific Heat Capacity": 0.46,
        "Thermal Conductivity": 40.0,
        "Transformation Temperature": 910.0
    },
    {
        "name": "AISI 1045 Steel, hot rolled, 19-32 mm (0.75-1.25 in) round",
        "composition": "C0.5Fe98.98Mn0.9P0.04S0.05",
        "Density": 7.87,
        "Hardness, Brinell": 163.0,
        "Hardness, Knoop": 184.0,
        "Hardness, Rockwell B": 84.0,
        "Hardness, Vickers": 170.0,
        "Tensile Strength, Ultimate": 565.0,
        "Tensile Strength, Yield": 310.0,
        "Elongation at Break": 16.0,
        "Reduction of Area": 40.0,
        "Modulus of Elasticity": 206.0,
        "Bulk Modulus": 163.0,
        "Poissons Ratio": 0.29,
        "Shear Modulus": 80.0,
        "Electrical Resistivity": 2.23e-05,
        "CTE, linear": 14.8,
        "Specific Heat Capacity": 0.486,
        "Thermal Conductivity": 51.9
    },
    {
        "name": "AISI 8660H Steel, quenched 800\u00b0C (1470\u00b0F), 425\u00b0C (800\u00b0F) temper",
        "composition": "C0.65Cr0.65Fe97.75Mn1.05Mo0.25Ni0.75P0.035Si0.3S0.04",
        "Density": 7.85,
        "Hardness, Brinell": 179.0,
        "Hardness, Knoop": 220.0,
        "Hardness, Rockwell B": 92.0,
        "Hardness, Rockwell C": 47.0,
        "Hardness, Vickers": 208.0,
        "Modulus of Elasticity": 205.0,
        "Bulk Modulus": 160.0,
        "Poissons Ratio": 0.29,
        "Machinability": 55.0,
        "Shear Modulus": 80.0,
        "Charpy Impact": 22.0,
        "Electrical Resistivity": 2.34e-05,
        "Specific Heat Capacity": 0.475,
        "Thermal Conductivity": 46.6
    },
    {
        "name": "Cast Stainless Steel CN3MN, ACI",
        "composition": "C0.03Cr22.0Cu0.75Fe50.3Mn2.0Mo7.0Ni25.5N0.26P0.04Si1.0S0.1"
    },
    {
        "name": "434 Stainless Steel annealed sheet",
        "composition": "C0.12Cr16.0Fe81.0Mn1.0Mo1.0P0.04Si1.0S0.03",
        "Density": 7.8,
        "Hardness, Rockwell B": 85.0,
        "Tensile Strength, Ultimate": 517.0,
        "Tensile Strength, Yield": 345.0,
        "Elongation at Break": 25.0,
        "Modulus of Elasticity": 200.0,
        "Electrical Resistivity": 6e-05,
        "Magnetic Permeability": 600.0,
        "CTE, linear": 12.4,
        "Specific Heat Capacity": 0.46,
        "Thermal Conductivity": 26.3,
        "Melting Point": 1425.0,
        "Solidus": 1425.0,
        "Liquidus": 1510.0
    },
    {
        "name": "304 Stainless Steel (UNS S30400); Annealed Sheet",
        "composition": "C0.08Cr20.0Fe74.0Mn2.0Ni10.5P0.045Si1.0S0.03",
        "Density": 8.0,
        "Hardness, Rockwell B": 92.0,
        "Tensile Strength, Ultimate": 1800.0,
        "Tensile Strength, Yield": 570.0,
        "Elongation at Break": 75.0,
        "Modulus of Elasticity": 193.0,
        "Notched Tensile Strength": 1450.0,
        "Poissons Ratio": 0.29,
        "Shear Modulus": 77.0,
        "Electrical Resistivity": 0.000116,
        "Magnetic Permeability": 1.02,
        "CTE, linear": 18.7,
        "Specific Heat Capacity": 0.5,
        "Thermal Conductivity": 21.5,
        "Melting Point": 1400.0,
        "Solidus": 1400.0,
        "Liquidus": 1455.0,
        "Specification": 167.0
    },
    {
        "name": "Sandvik SANMAC SAF 2205 Hollow Bar",
        "composition": "C0.03Cr21.5Fe67.6Mn2.0Mo3.2Ni4.5N0.17P0.03Si1.0S0.015",
        "Density": 7.8,
        "Hardness, Rockwell C": 28.0,
        "Tensile Strength, Ultimate": 630.0,
        "Tensile Strength, Yield": 420.0,
        "Elongation at Break": 25.0,
        "Modulus of Elasticity": 194.0,
        "CTE, linear": 14.5,
        "Specific Heat Capacity": 0.59,
        "Thermal Conductivity": 20.0
    },
    {
        "name": "ThyssenKrupp COR-TEN B Structural Steel",
        "composition": "C0.16Cr0.65Cu0.4Fe98.2Mn1.25Ni0.4P0.03Si0.5S0.03V0.1",
        "Tensile Strength at Break": 470.0,
        "Tensile Strength, Yield": 355.0,
        "Elongation at Break": 20.0,
        "Charpy Impact": 27.0
    },
    {
        "name": "305 Stainless Steel, annealed, plate",
        "composition": "C0.12Cr18.0Fe67.0Mn2.0Ni12.0P0.045Si1.0S0.03",
        "Density": 8.0,
        "Tensile Strength, Ultimate": 585.0,
        "Tensile Strength, Yield": 240.0,
        "Elongation at Break": 55.0,
        "Modulus of Elasticity": 193.0,
        "Shear Modulus": 86.0,
        "Electrical Resistivity": 7.2e-05,
        "Magnetic Permeability": 1.008,
        "CTE, linear": 18.7,
        "Specific Heat Capacity": 0.5,
        "Thermal Conductivity": 21.5,
        "Melting Point": 1400.0,
        "Solidus": 1400.0,
        "Liquidus": 1455.0
    },
    {
        "name": "AISI 1010 Steel, cold drawn bar, 19-32 mm (0.75-1.25 in) round or thickness",
        "composition": "C0.13Fe99.62Mn0.6P0.04S0.05",
        "Density": 7.87,
        "Hardness, Brinell": 105.0,
        "Hardness, Knoop": 123.0,
        "Hardness, Rockwell B": 60.0,
        "Hardness, Vickers": 108.0,
        "Tensile Strength, Ultimate": 365.0,
        "Tensile Strength, Yield": 305.0,
        "Elongation at Break": 20.0,
        "Reduction of Area": 40.0,
        "Modulus of Elasticity": 200.0,
        "Bulk Modulus": 160.0,
        "Poissons Ratio": 0.29,
        "Machinability": 55.0,
        "Shear Modulus": 80.0,
        "Electrical Resistivity": 1.43e-05,
        "CTE, linear": 14.9,
        "Specific Heat Capacity": 0.825,
        "Thermal Conductivity": 51.9
    },
    {
        "name": "AISI 4419H Steel, direct quenched from pot and tempered, 150\u00b0C (300\u00b0F)",
        "composition": "C0.23Fe98.88Mn0.75Mo0.6P0.035Si0.35S0.04",
        "Density": 7.85,
        "Hardness, Brinell": 241.0,
        "Hardness, Knoop": 265.0,
        "Hardness, Rockwell B": 97.0,
        "Hardness, Rockwell C": 22.0,
        "Hardness, Vickers": 254.0,
        "Tensile Strength, Ultimate": 831.0,
        "Tensile Strength, Yield": 608.0,
        "Elongation at Break": 19.7,
        "Reduction of Area": 64.7,
        "Modulus of Elasticity": 205.0,
        "Bulk Modulus": 160.0,
        "Poissons Ratio": 0.29,
        "Machinability": 65.0,
        "Shear Modulus": 80.0,
        "Electrical Resistivity": 2.45e-05,
        "Specific Heat Capacity": 0.475,
        "Thermal Conductivity": 44.5
    },
    {
        "name": "AISI 4718 Steel, pseudocarburized, reheated to 765\u00b0C (1700\u00b0F) and oil quenched, 150\u00b0C (300\u00b0F) temper, 25 mm round",
        "composition": "C0.21Cr0.55Fe97.39Mn0.9Mo0.4Ni1.2P0.04Si0.35S0.04",
        "Density": 7.85,
        "Hardness, Brinell": 331.0,
        "Hardness, Knoop": 359.0,
        "Hardness, Rockwell B": 99.0,
        "Hardness, Rockwell C": 36.0,
        "Hardness, Vickers": 350.0,
        "Tensile Strength, Ultimate": 1096.0,
        "Tensile Strength, Yield": 601.0,
        "Elongation at Break": 14.5,
        "Reduction of Area": 36.8,
        "Modulus of Elasticity": 205.0,
        "Bulk Modulus": 160.0,
        "Poissons Ratio": 0.29,
        "Machinability": 60.0,
        "Shear Modulus": 80.0,
        "Electrical Resistivity": 2.45e-05,
        "Specific Heat Capacity": 0.475,
        "Thermal Conductivity": 44.5
    },
    {
        "name": "AISI 8622 Steel, heat treated, machined to 25 mm (1 in.) rounds, pseudocarburized, 150\u00b0C (300\u00b0F) temper",
        "composition": "C0.25Cr0.6Fe98.0Mn0.9Mo0.25Ni0.7P0.035Si0.3S0.04",
        "Density": 7.85,
        "Hardness, Brinell": 388.0,
        "Hardness, Knoop": 418.0,
        "Hardness, Rockwell B": 101.0,
        "Hardness, Rockwell C": 43.0,
        "Hardness, Vickers": 411.0,
        "Tensile Strength, Ultimate": 1314.0,
        "Tensile Strength, Yield": 928.0,
        "Elongation at Break": 12.8,
        "Modulus of Elasticity": 205.0,
        "Bulk Modulus": 160.0,
        "Poissons Ratio": 0.29,
        "Machinability": 65.0,
        "Shear Modulus": 80.0,
        "Electrical Resistivity": 2.34e-05,
        "Specific Heat Capacity": 0.475,
        "Thermal Conductivity": 46.6
    },
    {
        "name": "AISI 5130H Steel",
        "composition": "C0.33Cr1.2Fe98.23Mn1.0P0.035Si0.3S0.045",
        "Density": 7.83,
        "Hardness, Brinell": 174.0,
        "Hardness, Knoop": 215.0,
        "Hardness, Rockwell B": 91.0,
        "Hardness, Rockwell C": 12.0,
        "Hardness, Vickers": 202.0,
        "Modulus of Elasticity": 205.0,
        "Bulk Modulus": 160.0,
        "Poissons Ratio": 0.29,
        "Machinability": 70.0,
        "Shear Modulus": 80.0,
        "Electrical Resistivity": 2.19e-05,
        "Specific Heat Capacity": 0.475,
        "Thermal Conductivity": 46.6
    },
    {
        "name": "AISI 8617H Steel, heat treated, machined, pseudocarburized, reheated to 800\u00b0C (1470\u00b0F), 150\u00b0C (300\u00b0F) temper",
        "composition": "C0.2Cr0.65Fe98.21Mn0.95Mo0.25Ni0.75P0.035Si0.3S0.04",
        "Density": 7.85,
        "Hardness, Brinell": 233.0,
        "Hardness, Knoop": 257.0,
        "Hardness, Rockwell B": 96.0,
        "Hardness, Rockwell C": 20.0,
        "Hardness, Vickers": 245.0,
        "Tensile Strength, Ultimate": 786.0,
        "Tensile Strength, Yield": 530.0,
        "Elongation at Break": 22.0,
        "Modulus of Elasticity": 205.0,
        "Bulk Modulus": 160.0,
        "Poissons Ratio": 0.29,
        "Machinability": 70.0,
        "Shear Modulus": 80.0,
        "Electrical Resistivity": 2.34e-05,
        "Specific Heat Capacity": 0.475,
        "Thermal Conductivity": 46.6
    },
    {
        "name": "AISI 4150H Steel, normalized 870\u00b0C (1600\u00b0F)",
        "composition": "C0.54Cr1.2Fe97.83Mn1.1Mo0.25P0.035Si0.3S0.04",
        "Density": 7.85,
        "Hardness, Brinell": 321.0,
        "Hardness, Knoop": 348.0,
        "Hardness, Rockwell B": 99.0,
        "Hardness, Rockwell C": 35.0,
        "Hardness, Vickers": 339.0,
        "Tensile Strength, Ultimate": 1160.0,
        "Tensile Strength, Yield": 740.0,
        "Elongation at Break": 11.7,
        "Reduction of Area": 31.0,
        "Modulus of Elasticity": 205.0,
