Repository: KylinGuo/HEA

File: data.json (part 22 of 70)
[
        "Bulk Modulus": 160.0,
        "Poissons Ratio": 0.29,
        "Machinability": 55.0,
        "Shear Modulus": 80.0,
        "Izod Impact": 12.0,
        "Electrical Resistivity": 2.45e-05,
        "Specific Heat Capacity": 0.475,
        "Thermal Conductivity": 44.5
    },
    {
        "name": "AISI 4422 Steel, heat treated in 13.7 mm rounds, reheated to 870\u00b0C (1600\u00b0F), 150\u00b0C (300\u00b0F) temper",
        "composition": "C0.25Fe98.6Mn0.8Mo0.45P0.035Si0.3S0.04",
        "Density": 7.85,
        "Hardness, Brinell": 277.0,
        "Hardness, Knoop": 302.0,
        "Hardness, Rockwell B": 99.0,
        "Hardness, Rockwell C": 28.0,
        "Hardness, Vickers": 292.0,
        "Tensile Strength, Ultimate": 896.0,
        "Tensile Strength, Yield": 640.0,
        "Elongation at Break": 17.0,
        "Reduction of Area": 54.0,
        "Modulus of Elasticity": 205.0,
        "Bulk Modulus": 160.0,
        "Poissons Ratio": 0.29,
        "Shear Modulus": 80.0,
        "Electrical Resistivity": 2.45e-05,
        "Specific Heat Capacity": 0.475,
        "Thermal Conductivity": 44.5
    },
    {
        "name": "ASTM A228 Steel (UNS K08500)",
        "composition": "C1.0Fe99.0Mn0.6P0.025Si0.3S0.03",
        "Density": 7.8,
        "Hardness, Rockwell C": 41.0,
        "Tensile Strength, Yield": 3030.0,
        "Modulus of Elasticity": 210.0,
        "Poissons Ratio": 0.313,
        "Shear Modulus": 80.0,
        "Maximum Service Temperature, Air": 120.0
    },
    {
        "name": "ASTM A618 HSLA Steel Grade Ib, Thickness 19 to 38 mm (3/4 to 1.5 in.)",
        "composition": "C0.2Cu0.2Fe98.2Mn1.35P0.04S0.05",
        "Density": 7.75,
        "Tensile Strength at Break": 462.0,
        "Tensile Strength, Yield": 317.0,
        "Elongation at Break": 22.0,
        "Modulus of Elasticity": 205.0,
        "Poissons Ratio": 0.28,
        "Shear Modulus": 80.0,
        "Bend Radius, Minimum": 1.0
    },
    {
        "name": "317LN High-Nitrogen Austenitic Stainless Steel, Annealed Plate, Sheet, Strip, UNS S31753",
        "composition": "C0.03Cr18.2Fe65.46Mo3.2Ni13.0N0.14",
        "Density": 8.0,
        "Hardness, Rockwell B": 95.0,
        "Tensile Strength": 550.0,
        "Tensile Strength, Yield": 240.0,
        "Elongation at Break": 40.0,
        "Modulus of Elasticity": 200.0,
        "Poissons Ratio": 0.299,
        "Shear Modulus": 77.0,
        "Electrical Resistivity": 8e-05,
        "CTE, linear": 18.0,
        "Specific Heat Capacity": 0.5,
        "Thermal Conductivity": 14.0
    },
    {
        "name": "AISI 1046 Steel, cold drawn, annealed, 19-32 mm (0.75-1.25 in) round",
        "composition": "C0.5Fe98.88Mn1.0P0.04S0.05",
        "Density": 7.85,
        "Hardness, Brinell": 179.0,
        "Hardness, Knoop": 200.0,
        "Hardness, Rockwell B": 88.0,
        "Hardness, Vickers": 188.0,
        "Tensile Strength, Ultimate": 620.0,
        "Tensile Strength, Yield": 515.0,
        "Elongation at Break": 12.0,
        "Reduction of Area": 45.0,
        "Modulus of Elasticity": 205.0,
        "Bulk Modulus": 160.0,
        "Poissons Ratio": 0.29,
        "Machinability": 65.0,
        "Shear Modulus": 80.0,
        "Electrical Resistivity": 2.24e-05,
        "CTE, linear": 14.0,
        "Specific Heat Capacity": 0.486,
        "Thermal Conductivity": 49.8
    },
    {
        "name": "Assab Steels HOTVAR Hot Work Steel",
        "composition": "C0.55Cr2.6Fe91.99Mn0.75Mo2.25Si1.0V0.85",
        "Density": 7.67,
        "Hardness, Rockwell C": 62.0,
        "Tensile Strength at Break": 1900.0,
        "Tensile Strength, Ultimate": 2300.0,
        "Tensile Strength, Yield": 1850.0,
        "Elongation at Break": 25.0,
        "Reduction of Area": 85.0,
        "Modulus of Elasticity": 180.0,
        "Impact Test": 15.5,
        "CTE, linear": 13.2,
        "Thermal Conductivity": 33.0
    },
    {
        "name": "ASTM A588 HSLA Steel Grade D, Thickness < 100 mm (4 in.)",
        "composition": "C0.2Cr0.9Cu0.3Fe98.1Mn1.25Ni0.4Nb0.04P0.04Si0.9S0.05Zr0.15",
        "Density": 7.75,
        "Tensile Strength at Break": 483.0,
        "Tensile Strength, Yield": 345.0,
        "Elongation at Break": 21.0,
        "Modulus of Elasticity": 205.0,
        "Poissons Ratio": 0.28,
        "Shear Modulus": 80.0
    },
    {
        "name": "309 Stainless Steel",
        "composition": "C0.2Cr23.0Fe60.0Mn2.0Ni14.0P0.045Si1.0S0.03",
        "Density": 8.0,
        "Tensile Strength, Ultimate": 560.0,
        "Tensile Strength, Yield": 255.0,
        "Elongation at Break": 65.0,
        "Modulus of Elasticity": 200.0,
        "Poissons Ratio": 0.3,
        "Shear Modulus": 77.0,
        "Izod Impact": 120.0,
        "Electrical Resistivity": 7.8e-05,
        "Magnetic Permeability": 1.008,
        "CTE, linear": 18.0,
        "Specific Heat Capacity": 0.5,
        "Thermal Conductivity": 15.6,
        "Melting Point": 1400.0,
        "Solidus": 1400.0,
        "Liquidus": 1455.0,
        "Maximum Service Temperature, Air": 1095.0
    },
    {
        "name": "Latrobe Lescalloy\u00ae 4330+V VAC-ARC High Strength Alloy Steel",
        "composition": "C0.3Cr0.85Fe95.43Mn0.85Mo0.4Ni1.8Si0.3V0.07",
        "Density": 7.83,
        "Hardness, Rockwell C": 50.0,
        "Tensile Strength, Ultimate": 1620.0,
        "Tensile Strength, Yield": 1345.0,
        "Elongation at Break": 11.0,
        "Reduction of Area": 47.0,
        "Notched Tensile Strength": 2083.0,
        "Specific Heat Capacity": 0.669
    },
    {
        "name": "Sandvik 3R60 (Urea Grade) Seamless tube and pipe",
        "composition": "C0.02Cr17.5Fe63.8Mn1.7Mo2.6Ni14.0P0.015Si0.4S0.01",
        "Density": 8.0,
        "Hardness, Rockwell B": 90.0,
        "Tensile Strength, Ultimate": 415.0,
        "Tensile Strength, Yield": 300.0,
        "Elongation at Break": 40.0,
        "Modulus of Elasticity": 194.0,
        "Charpy Impact": 149.0,
        "CTE, linear": 33.3,
        "Specific Heat Capacity": 0.575,
        "Thermal Conductivity": 23.0
    },
    {
        "name": "AISI 1022 Steel, heat treated, reheated to 800\u00b0C, 25 mm (1 in.) round",
        "composition": "C0.23Fe99.13Mn1.0P0.04S0.05",
        "Density": 7.858,
        "Hardness, Brinell": 163.0,
        "Hardness, Knoop": 184.0,
        "Hardness, Rockwell B": 84.0,
        "Hardness, Vickers": 170.0,
        "Tensile Strength, Ultimate": 555.0,
        "Tensile Strength, Yield": 350.0,
        "Elongation at Break": 31.5,
        "Reduction of Area": 71.0,
        "Modulus of Elasticity": 200.0,
        "Bulk Modulus": 160.0,
        "Poissons Ratio": 0.29,
        "Shear Modulus": 80.0,
        "Electrical Resistivity": 2.93e-05,
        "CTE, linear": 13.9,
        "Specific Heat Capacity": 0.472,
        "Thermal Conductivity": 51.9
    },
    {
        "name": "AISI 5150 Steel, oil quenched from 830\u00b0C (1525\u00b0F), 650\u00b0C (1200\u00b0F) temper, 100 mm (4 in.) round",
        "composition": "C0.53Cr0.9Fe97.97Mn0.9P0.035Si0.3S0.04",
        "Density": 7.85,
        "Hardness, Brinell": 235.0,
        "Hardness, Knoop": 259.0,
        "Hardness, Rockwell B": 97.0,
        "Hardness, Rockwell C": 21.0,
        "Hardness, Vickers": 247.0,
        "Tensile Strength, Ultimate": 793.0,
        "Tensile Strength, Yield": 525.0,
        "Elongation at Break": 21.5,
        "Modulus of Elasticity": 205.0,
        "Bulk Modulus": 160.0,
        "Poissons Ratio": 0.29,
        "Machinability": 60.0,
        "Shear Modulus": 80.0,
        "Electrical Resistivity": 2.19e-05,
        "Specific Heat Capacity": 0.475,
        "Thermal Conductivity": 46.6
    },
    {
        "name": "329 Stainless Steel, annealed strip",
        "composition": "C0.1Cr28.0Fe63.0Mn2.0Mo1.5Ni4.5P0.04Si1.0S0.03",
        "Density": 7.8,
        "Hardness, Brinell": 230.0,
        "Hardness, Knoop": 253.0,
        "Hardness, Rockwell B": 96.0,
        "Hardness, Rockwell C": 20.0,
        "Hardness, Vickers": 242.0,
        "Tensile Strength, Ultimate": 725.0,
        "Tensile Strength, Yield": 550.0,
        "Elongation at Break": 25.0,
        "Charpy Impact": 54.0,
        "Electrical Resistivity": 7.5e-05,
        "CTE, linear": 14.4,
        "Specific Heat Capacity": 0.46,
        "Melting Point": 1450.0,
        "Solidus": 1450.0,
        "Liquidus": 1510.0
    },
    {
        "name": "AK Steel 420 Martensitic Stainless steel",
        "composition": "C0.15Cr14.0Fe87.85Mn1.0P0.04Si1.0S0.03",
        "Density": 7.74,
        "Hardness, Rockwell B": 88.0,
        "Hardness, Rockwell C": 55.0,
        "Tensile Strength, Ultimate": 1586.0,
        "Tensile Strength, Yield": 1344.0,
        "Elongation at Break": 25.0,
        "Modulus of Elasticity": 200.0,
        "Electrical Resistivity": 5.5e-05,
        "CTE, linear": 12.1,
        "Specific Heat Capacity": 0.46,
        "Thermal Conductivity": 24.9
    },
    {
        "name": "AISI 4130H Steel, annealed, 25 mm (1 in.) round",
        "composition": "C0.33Cr1.2Fe98.38Mn0.7Mo0.25P0.035Si0.35S0.04",
        "Density": 7.85,
        "Hardness, Brinell": 217.0,
        "Hardness, Knoop": 240.0,
        "Hardness, Rockwell B": 95.0,
        "Hardness, Rockwell C": 17.0,
        "Hardness, Vickers": 228.0,
        "Tensile Strength, Ultimate": 560.0,
        "Tensile Strength, Yield": 460.0,
        "Elongation at Break": 21.5,
        "Reduction of Area": 59.6,
        "Modulus of Elasticity": 205.0,
        "Bulk Modulus": 160.0,
        "Poissons Ratio": 0.29,
        "Machinability": 70.0,
        "Shear Modulus": 80.0,
        "Electrical Resistivity": 0.0001222,
        "Specific Heat Capacity": 0.837,
        "Thermal Conductivity": 42.7
    },
    {
        "name": "AISI 9840 Steel, 650\u00b0C (1200\u00b0F) temper, 25 mm (1 in.) round",
        "composition": "C0.43Cr0.9Fe97.02Mn0.9Mo0.3Ni1.15P0.035Si0.3S0.04",
        "Density": 7.87,
        "Hardness, Brinell": 280.0,
        "Hardness, Knoop": 306.0,
        "Hardness, Rockwell B": 99.0,
        "Hardness, Rockwell C": 35.0,
        "Hardness, Vickers": 295.0,
        "Tensile Strength, Ultimate": 965.0,
        "Tensile Strength, Yield": 825.0,
        "Elongation at Break": 19.0,
        "Modulus of Elasticity": 200.0,
        "Bulk Modulus": 160.0,
        "Poissons Ratio": 0.29,
        "Machinability": 70.0,
        "Shear Modulus": 80.0,
        "Electrical Resistivity": 1.74e-05,
        "CTE, linear": 14.7,
        "Specific Heat Capacity": 0.472,
        "Thermal Conductivity": 51.9
    },
    {
        "name": "SSAB Tunnplat Dogal F36 Metal-coated Mild Steel",
        "composition": "Fe98.0",
        "Density": 7.87,
        "Tensile Strength, Ultimate": 350.0,
        "Tensile Strength, Yield": 220.0,
        "Elongation at Break": 36.0,
        "Bend Radius, Minimum": 0.5
    },
    {
        "name": "420 Stainless Steel, soft bright tempered",
        "composition": "C0.15Cr13.0Fe85.0Mn1.0P0.04Si1.0S0.03",
        "Density": 7.8,
        "Hardness, Rockwell B": 97.0,
        "Tensile Strength, Ultimate": 760.0,
        "Tensile Strength, Yield": 585.0,
        "Elongation at Break": 15.0,
        "Modulus of Elasticity": 200.0,
        "Poissons Ratio": 0.24,
        "Shear Modulus": 80.7,
        "Charpy Impact": 100.0,
        "Electrical Resistivity": 5.5e-05,
        "CTE, linear": 12.2,
        "Specific Heat Capacity": 0.46,
        "Thermal Conductivity": 24.9,
        "Melting Point": 1455.0,
        "Solidus": 1455.0,
        "Liquidus": 1510.0,
        "Maximum Service Temperature, Air": 735.0
    },
    {
        "name": "Type 332 Austenitic Stainless Steel, Hot Finished seamless Pipe, Tube, UNS N08800",
        "composition": "Al0.3C0.03Cr20.5Cu0.2Fe46.0Mn1.0Ni31.0P0.02Si0.4S0.01Ti0.3",
        "Density": 8.027,
        "Tensile Strength": 450.0,
        "Tensile Strength, Yield": 170.0,
        "Elongation at Break": 30.0,
        "Modulus of Elasticity": 196.0,
        "Poissons Ratio": 0.34,
        "Shear Modulus": 73.0,
        "Electrical Resistivity": 9.9e-05,
        "Magnetic Permeability": 1.0092,
        "Curie Temperature": 115.0,
        "CTE, linear": 16.7,
        "Specific Heat Capacity": 0.5,
        "Thermal Conductivity": 11.6,
        "Melting Point": 1357.0,
        "Solidus": 1357.0,
        "Liquidus": 1385.0
    },
    {
        "name": "Sandvik 316L Plate, Sheet and Coil",
        "composition": "C0.03Cr18.0Fe69.0Mn2.0Mo3.0Ni14.0N0.1P0.045Si0.75S0.03",
        "Density": 8.0,
        "Hardness, Rockwell B": 95.0,
        "Tensile Strength, Ultimate": 485.0,
        "Tensile Strength, Yield": 230.0,
        "Elongation at Break": 35.0,
        "Rupture Strength": 255.0,
        "Modulus of Elasticity": 194.0,
        "Charpy Impact": 150.0,
        "CTE, linear": 18.5,
        "Specific Heat Capacity": 0.575,
        "Thermal Conductivity": 23.0
    },
    {
        "name": "Assab Steels ASP 60 Cold Work Steel",
        "composition": "C2.3Cr4.2Co10.5Fe63.0Mo7.0W6.5V6.5",
        "Density": 7.83,
        "Hardness, Rockwell C": 68.0,
        "Modulus of Elasticity": 200.0,
        "Flexural Strength": 4500.0,
        "CTE, linear": 11.1,
        "Specific Heat Capacity": 0.586,
        "Thermal Conductivity": 25.0
    },
    {
        "name": "Cast Stainless Steel CF20, UNS J92602",
        "composition": "C0.2Cr21.0Fe74.0Mn1.5Ni11.0P0.04Si2.0S0.04"
    },
    {
        "name": "409 Stainless Steel, annealed sheet, strip, plate, bar",
        "composition": "C0.08Cr11.13Fe86.0Mn1.0P0.045Si1.0S0.045Ti0.75",
        "Density": 7.8,
        "Hardness, Brinell": 131.0,
        "Hardness, Knoop": 146.0,
        "Hardness, Rockwell B": 75.0,
        "Hardness, Vickers": 140.0,
        "Tensile Strength, Ultimate": 450.0,
        "Tensile Strength, Yield": 240.0,
        "Elongation at Break": 25.0,
        "Modulus of Elasticity": 200.0,
        "Electrical Resistivity": 6e-05,
        "CTE, linear": 13.5,
        "Specific Heat Capacity": 0.46,
        "Thermal Conductivity": 28.6,
        "Melting Point": 1425.0,
        "Solidus": 1425.0,
        "Liquidus": 1510.0
    },
    {
        "name": "AISI 4820 Steel, heat treated, machined to 13.7 mm, pseudocarburized, reheated to 755\u00b0C (1390\u00b0F), 150\u00b0C (300\u00b0F) temper",
        "composition": "C0.23Fe95.72Mn0.7Mo0.3Ni3.75P0.035Si0.3S0.04",
        "Density": 7.85,
        "Hardness, Brinell": 388.0,
        "Hardness, Knoop": 418.0,
        "Hardness, Rockwell B": 101.0,
        "Hardness, Rockwell C": 43.0,
        "Hardness, Vickers": 411.0,
        "Tensile Strength, Ultimate": 1328.0,
        "Tensile Strength, Yield": 920.0,
        "Elongation at Break": 13.8,
        "Modulus of Elasticity": 205.0,
        "Bulk Modulus": 160.0,
        "Poissons Ratio": 0.29,
        "Machinability": 50.0,
        "Shear Modulus": 80.0,
        "Electrical Resistivity": 2.45e-05,
        "Specific Heat Capacity": 0.475,
        "Thermal Conductivity": 44.5
    },
    {
        "name": "Schmolz + Bickenbach Thermodur\u00ae 2344 Magnum Hot Work Die Steel",
        "composition": "C0.4Cr5.3Fe90.897Mo1.4Si1.0S0.003V1.0",
        "Density": 7.78,
        "Hardness, Rockwell C": 56.0,
        "Tensile Strength": 1790.0,
        "Tensile Strength, Yield": 1520.0,
        "Elongation at Yield": 14.0,
        "Reduction of Area": 40.0,
        "CTE, linear": 12.6,
        "Thermal Conductivity": 30.3,
        "Annealing Temperature": 749.0
    },
    {
        "name": "Eagle Brass 305 Austenitic Stainless Steel, 1/2 Hardened",
        "composition": "C0.12Cr19.0Fe72.5Mn2.0Ni13.0P0.045Si0.75S0.03",
        "Density": 7.92,
        "Tensile Strength": 1030.0,
        "Tensile Strength, Yield": 758.0,
        "Elongation at Break": 6.0,
        "Tensile Modulus": 193.0,
        "CTE, linear": 18.9,
        "Thermal Conductivity": 15.4
    },
    {
        "name": "AISI 1022 Steel, heat treated, reheated to 775\u00b0C, 13.7 mm round",
        "composition": "C0.23Fe99.13Mn1.0P0.04S0.05",
        "Density": 7.858,
        "Hardness, Brinell": 170.0,
        "Hardness, Knoop": 191.0,
        "Hardness, Rockwell B": 86.0,
        "Hardness, Vickers": 178.0,
        "Tensile Strength, Ultimate": 550.0,
        "Tensile Strength, Yield": 380.0,
        "Elongation at Break": 30.0,
        "Reduction of Area": 68.5,
        "Modulus of Elasticity": 200.0,
        "Bulk Modulus": 160.0,
        "Poissons Ratio": 0.29,
        "Shear Modulus": 80.0,
        "Electrical Resistivity": 2.93e-05,
        "CTE, linear": 13.9,
        "Specific Heat Capacity": 0.472,
        "Thermal Conductivity": 51.9
    },
    {
        "name": "Titanium Ti-5Al-2.5Fe ISO 5832/X Medical Grade",
        "composition": "Al5.5C0.08H0.015Fe3.0N0.05O0.2Ti92.5",
        "Density": 4.45,
        "Tensile Strength": 900.0,
        "Tensile Strength, Yield": 820.0,
        "Elongation at Break": 6.0,
        "Reduction of Area": 18.0,
        "Tensile Modulus": 112.0,
        "Dielectric Constant": 122.0,
        "CTE, linear": 11.9,
        "Beta Transus": 950.0,
        "Microstructure": "Al-A9",
        "Room Temperature Phases": "a+\u00df"
    },
    {
        "name": "AISI 4620H Steel, normalized, machined to 13.7 mm rounds, pseudocarburized, reheated to 925\u00b0C (1700\u00b0F), quenched and tempered",
        "composition": "C0.23Fe97.58Mn0.75Mo0.3Ni2.0P0.035Si0.35S0.04",
        "Density": 7.85,
        "Hardness, Brinell": 311.0,
        "Hardness, Knoop": 338.0,
        "Hardness, Rockwell B": 99.0,
        "Hardness, Rockwell C": 34.0,
        "Hardness, Vickers": 329.0,
        "Tensile Strength, Ultimate": 1014.0,
        "Tensile Strength, Yield": 841.0,
        "Elongation at Break": 16.0,
        "Reduction of Area": 50.0,
        "Modulus of Elasticity": 205.0,
        "Bulk Modulus": 160.0,
        "Poissons Ratio": 0.29,
        "Machinability": 65.0,
        "Shear Modulus": 80.0,
        "Electrical Resistivity": 2.45e-05,
        "Specific Heat Capacity": 0.475,
        "Thermal Conductivity": 44.5
    },
    {
        "name": "Latrobe Lescalloy\u00ae 13-8 Mo VIM-VAR Precipitation Hardening Stainless Steel",
        "composition": "Al1.0C0.04Cr12.6Fe75.91Mo2.15Ni8.3",
        "Density": 7.72,
        "Hardness, Brinell": 430.0,
        "Tensile Strength, Ultimate": 1520.0,
        "Tensile Strength, Yield": 1415.0,
        "Elongation at Break": 14.0,
        "Reduction of Area": 50.0,
        "Modulus of Elasticity": 195.0,
        "Poissons Ratio": 0.278,
        "Shear Modulus": 76.3,
        "CTE, linear": 11.3
    },
    {
        "name": "AISI 1020 Steel, mock carburized at 915\u00b0C (1680\u00b0F) for 8 hours, 775\u00b0C (1430\u00b0F) reheat, water quenched, 175\u00b0C (350\u00b0F) temper, 50 mm (2 in.) round",
        "composition": "C0.23Fe99.53Mn0.6P0.04S0.05",
        "Density": 7.87,
        "Hardness, Brinell": 156.0,
        "Hardness, Knoop": 176.0,
        "Hardness, Rockwell B": 82.0,
        "Hardness, Vickers": 163.0,
        "Tensile Strength, Ultimate": 521.0,
        "Tensile Strength, Yield": 302.0,
        "Elongation at Break": 31.3,
        "Reduction of Area": 67.9,
        "Modulus of Elasticity": 186.0,
        "Bulk Modulus": 148.0,
        "Poissons Ratio": 0.29,
        "Shear Modulus": 72.0,
        "Izod Impact": 135.0,
        "Charpy Impact": 68.0,
        "Electrical Resistivity": 2.92e-05,
        "CTE, linear": 14.8,
        "Specific Heat Capacity": 0.599,
        "Thermal Conductivity": 51.9
    },
    {
        "name": "AISI E9310 Steel, normalized, machined to 13.7 mm rounds, pseudocarburized, 775\u00b0C (1430\u00b0F) reheat, 150\u00b0C (300\u00b0F) temper",
        "composition": "C0.13Cr1.4Fe95.19Mn0.65Mo0.15Ni3.5P0.025Si0.35S0.025",
        "Density": 7.85,
        "Hardness, Brinell": 331.0,
        "Hardness, Knoop": 359.0,
        "Hardness, Rockwell B": 99.0,
        "Hardness, Rockwell C": 36.0,
        "Hardness, Vickers": 350.0,
        "Tensile Strength, Ultimate": 1069.0,
        "Tensile Strength, Yield": 896.0,
        "Elongation at Break": 15.5,
        "Modulus of Elasticity": 200.0,
        "Bulk Modulus": 160.0,
        "Poissons Ratio": 0.29,
        "Machinability": 50.0,
        "Shear Modulus": 80.0,
        "Electrical Resistivity": 1.74e-05,
        "CTE, linear": 14.7,
        "Specific Heat Capacity": 0.472,
        "Thermal Conductivity": 51.9
    },
    {
        "name": "AISI 8620H Steel, normalized, machined to 13.7 mm, pseudocarburized, oil quenched, 150\u00b0C temper",
        "composition": "C0.23Cr0.65Fe98.22Mn0.95Mo0.25Ni0.75P0.035Si0.35S0.04",
        "Density": 7.85,
        "Hardness, Brinell": 331.0,
        "Hardness, Knoop": 359.0,
        "Hardness, Rockwell B": 99.0,
        "Hardness, Rockwell C": 36.0,
        "Hardness, Vickers": 350.0,
        "Tensile Strength, Ultimate": 1110.0,
        "Tensile Strength, Yield": 924.0,
        "Elongation at Break": 15.0,
        "Reduction of Area": 53.0,
        "Modulus of Elasticity": 205.0,
        "Bulk Modulus": 160.0,
        "Poissons Ratio": 0.29,
        "Machinability": 65.0,
        "Shear Modulus": 80.0,
        "Electrical Resistivity": 2.34e-05,
        "Specific Heat Capacity": 0.475,
        "Thermal Conductivity": 46.6
    },
    {
        "name": "ATI Allegheny Ludlum Stainless Steel Type 439/AL 439HP\u2122, 70% cold work (ASTM XM-8; UNS S43035)",
        "composition": "C0.012Cr19.0Fe81.0Mn0.45Ni0.23N0.013P0.02Si0.55S0.001Ti0.4",
        "Density": 7.7,
        "Tensile Strength, Ultimate": 818.0,
        "Tensile Strength, Yield": 795.0,
        "Elongation at Break": 3.2,
        "Modulus of Elasticity": 200.0,
        "Electrical Resistivity": 6.3e-05,
        "CTE, linear": 13.6,
        "Specific Heat Capacity": 0.46,
        "Thermal Conductivity": 24.2
    },
    {
        "name": "AISI 8740 Steel, oil quenched 830\u00b0C (1525\u00b0F), 540\u00b0C (1000\u00b0F) temper, 25 mm (1 in.) round",
        "composition": "C0.43Cr0.6Fe97.72Mn1.0Mo0.3Ni0.7P0.035Si0.3S0.04",
        "Density": 7.85,
        "Hardness, Brinell": 352.0,
        "Hardness, Knoop": 381.0,
        "Hardness, Rockwell B": 99.0,
        "Hardness, Rockwell C": 39.0,
        "Hardness, Vickers": 372.0,
        "Tensile Strength, Ultimate": 1225.0,
        "Tensile Strength, Yield": 1130.0,
        "Elongation at Break": 16.0,
        "Modulus of Elasticity": 205.0,
        "Bulk Modulus": 160.0,
        "Poissons Ratio": 0.29,
        "Machinability": 65.0,
        "Shear Modulus": 80.0,
        "Electrical Resistivity": 2.34e-05,
        "Specific Heat Capacity": 0.475,
        "Thermal Conductivity": 46.6
    },
    {
        "name": "AISI E4340 Steel, annealed 810\u00b0C (1490\u00b0F)",
        "composition": "C0.43Cr0.9Fe96.27Mn0.85Mo0.3Ni2.0P0.025Si0.3S0.02",
        "Density": 7.85,
        "Hardness, Brinell": 217.0,
        "Hardness, Knoop": 240.0,
        "Hardness, Rockwell B": 95.0,
        "Hardness, Rockwell C": 17.0,
        "Hardness, Vickers": 228.0,
        "Tensile Strength, Ultimate": 745.0,
        "Tensile Strength, Yield": 475.0,
        "Elongation at Break": 22.0,
        "Reduction of Area": 50.0,
        "Modulus of Elasticity": 192.0,
        "Bulk Modulus": 152.0,
        "Poissons Ratio": 0.29,
        "Machinability": 50.0,
        "Shear Modulus": 74.0,
        "Izod Impact": 52.0,
        "Electrical Resistivity": 7.97e-05,
        "CTE, linear": 13.7,
        "Specific Heat Capacity": 0.475,
        "Thermal Conductivity": 44.5
    },
    {
        "name": "AISI 4427 Steel, heat treated in 13.7 mm rounds, reheated to 765\u00b0C (1410\u00b0F), 150\u00b0C (300\u00b0F) temper",
        "composition": "C0.29Fe98.56Mn0.9Mo0.45P0.035Si0.3S0.04",
        "Density": 7.85,
        "Hardness, Brinell": 331.0,
        "Hardness, Knoop": 359.0,
        "Hardness, Rockwell B": 99.0,
        "Hardness, Rockwell C": 36.0,
        "Hardness, Vickers": 350.0,
        "Tensile Strength, Ultimate": 1096.0,
        "Tensile Strength, Yield": 540.0,
        "Elongation at Break": 10.0,
        "Reduction of Area": 16.0,
        "Modulus of Elasticity": 205.0,
        "Bulk Modulus": 160.0,
        "Poissons Ratio": 0.29,
        "Shear Modulus": 80.0,
        "Electrical Resistivity": 2.45e-05,
        "Specific Heat Capacity": 0.475,
        "Thermal Conductivity": 44.5
    },
    {
        "name": "AISI E9310H Steel, normalized at 890\u00b0C (1635\u00b0F), 50 mm (2 in.) round",
        "composition": "C0.13Cr1.45Fe95.35Mn0.7Mo0.15Ni3.55Si0.3S0.05",
        "Density": 7.85,
        "Hardness, Brinell": 262.0,
        "Hardness, Knoop": 287.0,
        "Hardness, Rockwell B": 98.0,
        "Hardness, Rockwell C": 26.0,
        "Hardness, Vickers": 276.0,
        "Tensile Strength, Ultimate": 903.0,
        "Tensile Strength, Yield": 565.0,
        "Elongation at Break": 19.5,
        "Modulus of Elasticity": 200.0,
        "Bulk Modulus": 160.0,
        "Poissons Ratio": 0.29,
        "Machinability": 50.0,
        "Shear Modulus": 80.0,
        "Electrical Resistivity": 1.74e-05,
        "CTE, linear": 14.7,
        "Specific Heat Capacity": 0.472,
        "Thermal Conductivity": 51.9
    },
    {
        "name": "AISI 1018 Steel, cold drawn, quenched, and tempered, 19-32 mm (0.75-1.25 in) round",
        "composition": "C0.2Fe99.26Mn0.9P0.04S0.05",
        "Density": 7.87,
        "Hardness, Brinell": 163.0,
        "Hardness, Knoop": 184.0,
        "Hardness, Rockwell B": 84.0,
        "Hardness, Vickers": 170.0,
        "Tensile Strength, Ultimate": 565.0,
        "Tensile Strength, Yield": 485.0,
        "Elongation at Break": 20.0,
        "Reduction of Area": 57.0,
        "Modulus of Elasticity": 200.0,
        "Bulk Modulus": 159.0,
        "Poissons Ratio": 0.29,
        "Machinability": 65.0,
        "Shear Modulus": 78.0,
        "Electrical Resistivity": 2.93e-05,
        "CTE, linear": 13.9,
        "Specific Heat Capacity": 0.486,
        "Thermal Conductivity": 51.9
    },
    {
        "name": "ASTM A514 Steel, grade G, plate thickness 19 - 64 mm",
        "composition": "B0.0025C0.21Cr0.7Fe97.0Mn0.95Mo0.5Si0.7Zr0.08",
        "Density": 7.8,
        "Tensile Strength, Ultimate": 760.0,
        "Tensile Strength, Yield": 690.0,
        "Elongation at Break": 18.0,
        "Bulk Modulus": 160.0,
        "Shear Modulus": 80.0
    },
    {
        "name": "Latrobe Double Six\u2122 ASTM M2 High Speed Steel",
        "composition": "C0.85Cr4.15Fe81.42Mn0.28Mo5.0Si0.3W6.15V1.85",
        "Specific Gravity": 8.14,
        "Density": 8.14,
        "Hardness, Rockwell C": 66.0,
        "Modulus of Elasticity": 207.0,
        "Machinability": 50.0,
        "Izod Impact Unnotched": 96.3,
        "CTE, linear": 12.54,
        "Processing Temperature": 749.0
    },
    {
        "name": "AISI 8822 Steel, normalized, machined to 25 mm (1 in.) rounds, pseudocarburized, 865\u00b0C (1590\u00b0F) reheat, 150\u00b0C (300\u00b0F) temper",
        "composition": "C0.25Cr0.6Fe97.8Mn1.0Mo0.4Ni0.7P0.035Si0.3S0.04",
        "Density": 7.85,
        "Hardness, Brinell": 388.0,
        "Hardness, Knoop": 418.0,
        "Hardness, Rockwell B": 101.0,
        "Hardness, Rockwell C": 43.0,
        "Hardness, Vickers": 411.0,
        "Tensile Strength, Ultimate": 1250.0,
        "Tensile Strength, Yield": 900.0,
        "Elongation at Break": 13.6,
        "Modulus of Elasticity": 200.0,
        "Bulk Modulus": 160.0,
        "Poissons Ratio": 0.29,
        "Machinability": 55.0,
        "Shear Modulus": 80.0,
        "Electrical Resistivity": 1.74e-05,
        "CTE, linear": 14.7,
        "Specific Heat Capacity": 0.472,
        "Thermal Conductivity": 51.9
    },
    {
        "name": "AISI Type W4 Water Hardening Tool Steel",
        "composition": "C1.4"
    },
    {
        "name": "AISI 8640 Steel, oil quenched 845\u00b0C (1550\u00b0F), 540\u00b0C (1000\u00b0F) temper, 100 mm (4 in.) round",
        "composition": "C0.43Cr0.6Fe97.77Mn1.0Mo0.25Ni0.7P0.035Si0.3S0.04",
        "Density": 7.85,
        "Hardness, Brinell": 270.0,
        "Hardness, Knoop": 295.0,
        "Hardness, Rockwell B": 99.0,
        "Hardness, Rockwell C": 27.0,
        "Hardness, Vickers": 285.0,
        "Tensile Strength, Ultimate": 889.0,
        "Tensile Strength, Yield": 752.0,
        "Elongation at Break": 23.0,
        "Modulus of Elasticity": 205.0,
        "Bulk Modulus": 160.0,
        "Poissons Ratio": 0.29,
        "Machinability": 65.0,
        "Shear Modulus": 80.0,
        "Electrical Resistivity": 2.34e-05,
        "Specific Heat Capacity": 0.475,
        "Thermal Conductivity": 46.6
    },
    {
        "name": "Bethlehem Steel ASTM A588 Grade B >5 to 8 in. thick, steel plate\n      \n      \u00a0(discontinued **)",
        "composition": "C0.2Cr0.7Cu0.4Fe96.16Mn1.35Ni0.5P0.04Si0.5S0.05V0.1",
        "Density": 7.8,
        "Hardness, Brinell": 130.0,
        "Hardness, Rockwell B": 72.0,
        "Tensile Strength at Break": 434.0,
        "Tensile Strength, Yield": 290.0,
        "Elongation at Break": 19.0,
        "Bend Radius, Minimum": 3.0
    },
    {
        "name": "Carpenter R.D.S.\u00ae Alloy Tool Steel (Oil-Hard) (AISI L6)",
        "composition": "C0.7Cr1.0Fe95.95Mn0.35Ni1.75Si0.25",
        "Specific Gravity": 7.86,
        "Hardness, Rockwell C": 61.0,
        "Tensile Strength, Ultimate": 1950.0,
        "Tensile Strength, Yield": 1910.0,
        "Elongation at Break": 2.0,
        "Reduction of Area": 4.0,
        "Modulus of Elasticity": 207.0,
        "Izod Impact Unnotched": 298.0,
        "Charpy Impact": 5.0,
        "Charpy Impact, Unnotched": 284.7,
        "Abrasion": 139.1,
        "CTE, linear": 14.6,
        "Transformation Temperature": 730.0
    },
    {
        "name": "AISI 8625 Steel",
        "composition": "C0.28Cr0.6Fe97.97Mn0.9Mo0.25Ni0.7P0.035Si0.3S0.04",
        "Density": 7.85,
        "Hardness, Brinell": 179.0,
        "Hardness, Knoop": 223.0,
        "Hardness, Rockwell B": 93.0,
        "Hardness, Rockwell C": 13.0,
        "Hardness, Vickers": 211.0,
        "Modulus of Elasticity": 205.0,
        "Bulk Modulus": 160.0,
        "Poissons Ratio": 0.29,
        "Machinability": 60.0,
        "Shear Modulus": 80.0,
        "Electrical Resistivity": 3e-05,
        "Specific Heat Capacity": 0.475,
        "Thermal Conductivity": 46.6
    },
    {
        "name": "660 Stainless Steel (A286) cold drawn wire diameter of 4.45 mm, aged at 705\u00b0C (1300\u00b0F)",
        "composition": "Al0.035B0.01C0.08Cr16.0Cu0.25Fe56.0Mn2.0Ni27.0P0.04Si1.0S0.03Ti2.35V0.5",
        "Density": 7.92,
        "Tensile Strength, Ultimate": 1413.0,
        "Tensile Strength, Yield": 1186.0,
        "Elongation at Break": 15.0,
        "Reduction of Area": 30.0,
        "Modulus of Elasticity": 200.0,
        "CTE, linear": 19.4,
        "Specific Heat Capacity": 0.46,
        "Thermal Conductivity": 24.7,
        "Melting Point": 1370.0,
        "Solidus": 1370.0,
        "Liquidus": 1425.0,
        "Maximum Service Temperature, Air": 980.0
    },
    {
        "name": "316 Stainless Steel, annealed wire, 1.6 mm diam.",
        "composition": "C0.08Cr18.0Fe72.0Mn2.0Mo3.0Ni14.0P0.045Si1.0S0.03",
        "Density": 8.0,
        "Tensile Strength, Ultimate": 620.0,
        "Tensile Strength, Yield": 240.0,
        "Elongation at Break": 55.0,
        "Modulus of Elasticity": 193.0,
        "Electrical Resistivity": 7.4e-05,
        "Magnetic Permeability": 1.008,
        "CTE, linear": 17.5,
        "Specific Heat Capacity": 0.5,
        "Thermal Conductivity": 16.3,
        "Melting Point": 1370.0,
        "Solidus": 1370.0,
        "Liquidus": 1400.0,
        "Maximum Service Temperature, Air": 925.0
    },
    {
        "name": "AISI 8620H Steel, normalized (heated to 915\u00b0C air cooled), 13 mm (0.5 in.) round",
        "composition": "C0.23Cr0.65Fe98.22Mn0.95Mo0.25Ni0.75P0.035Si0.35S0.04",
        "Density": 7.85,
        "Hardness, Brinell": 197.0,
        "Hardness, Knoop": 219.0,
        "Hardness, Rockwell B": 92.0,
        "Hardness, Rockwell C": 13.0,
        "Hardness, Vickers": 207.0,
        "Tensile Strength, Ultimate": 660.0,
        "Tensile Strength, Yield": 370.0,
        "Elongation at Break": 26.3,
        "Reduction of Area": 62.5,
        "Modulus of Elasticity": 205.0,
        "Bulk Modulus": 160.0,
        "Poissons Ratio": 0.29,
        "Machinability": 65.0,
        "Shear Modulus": 80.0,
        "Electrical Resistivity": 2.34e-05,
        "Specific Heat Capacity": 0.475,
        "Thermal Conductivity": 46.6
    },
    {
        "name": "AISI 51B60 Steel, oil quenched from 830\u00b0C (1525\u00b0F), 595\u00b0C (1100\u00b0F) temper, 25 mm (1 in.) round",
        "composition": "B0.003C0.64Cr0.9Fe97.8395Mn1.0P0.035Si0.3S0.04",
        "Density": 7.85,
        "Hardness, Brinell": 302.0,
        "Hardness, Knoop": 328.0,
        "Hardness, Rockwell B": 99.0,
        "Hardness, Rockwell C": 32.0,
        "Hardness, Vickers": 319.0,
        "Tensile Strength, Ultimate": 1000.0,
        "Tensile Strength, Yield": 869.0,
        "Elongation at Break": 18.0,
        "Modulus of Elasticity": 205.0,
        "Bulk Modulus": 160.0,
        "Poissons Ratio": 0.29,
        "Machinability": 55.0,
        "Shear Modulus": 80.0,
        "Electrical Resistivity": 2.19e-05,
        "Specific Heat Capacity": 0.475,
        "Thermal Conductivity": 46.6
    },
    {
        "name": "Crucible Steel CPM\u00ae S90V\u00ae (420V\u00ae) Tool Steel",
        "composition": "C2.3Cr14.0Fe73.7W1.0V9.0",
        "Density": 7.4,
        "Hardness, Brinell": 277.0,
        "Hardness, Rockwell C": 56.0,
        "Modulus of Elasticity": 215.0,
        "Charpy Impact": 27.12,
        "CTE, linear": 11.0,
        "Thermal Conductivity": 17.3,
        "Shrinkage": 0.05,
        "Corrosion Rate; mm/y": 102.0
    },
    {
        "name": "Assab Steels VANADIS 10 Cold Work Steel",
        "composition": "C2.9Cr8.0Fe76.3Mn0.5Mo1.5Si1.0V9.8",
        "Density": 7.42,
        "Hardness, Rockwell C": 66.0,
        "Modulus of Elasticity": 234.0,
        "Impact Test": 27.5,
        "CTE, linear": 11.7,
        "Specific Heat Capacity": 0.46,
        "Thermal Conductivity": 19.0
    },
    {
        "name": "ATI Allegheny Ludlum Martensitic Stainless Steel Type 420, Hardened + 427\u00b0C Temper",
        "composition": "C0.4Cr14.0Fe86.0Mn1.0Ni0.5P0.04Si1.0S0.03",
        "Density": 7.73,
        "Hardness, Rockwell C": 46.0,
        "Tensile Strength, Ultimate": 1627.0,
        "Tensile Strength, Yield": 1280.0,
        "Modulus of Elasticity": 200.0,
        "Electrical Resistivity": 5.6e-05,
        "CTE, linear": 12.5,
        "Thermal Conductivity": 24.207,
        "Melting Point": 1454.0,
        "Solidus": 1454.0,
        "Liquidus": 1510.0
    },
    {
        "name": "JIS SKS44 Water-Hardening Tool Steel",
        "composition": "C0.9Cr0.2Cu0.25Fe99.1Mn0.5Ni0.25P0.03Si0.25S0.03V0.25",
        "Density": 7.83,
        "Hardness, Brinell": 207.0,
        "Modulus of Elasticity": 205.0,
        "Poissons Ratio": 0.28,
        "Shear Modulus": 80.0,
        "Electrical Resistivity": 3e-05,
        "CTE, linear": 13.8,
        "Specific Heat Capacity": 0.461,
        "Thermal Conductivity": 48.0,
        "Processing Temperature": 175.0,
        "Annealing Temperature": 740.0
    },
    {
        "name": "AISI 4320H Steel, annealed (heated to 850\u00b0C (1560\u00b0F), furnace cooled 15\u00b0C/hr. to 420\u00b0C, air cooled), 25 mm round",
        "composition": "C0.23Cr0.65Fe97.18Mn0.7Mo0.3Ni2.0P0.035Si0.3S0.04",
        "Density": 7.85,
        "Hardness, Brinell": 163.0,
        "Hardness, Knoop": 184.0,
        "Hardness, Rockwell B": 84.0,
        "Hardness, Vickers": 170.0,
        "Tensile Strength, Ultimate": 580.0,
        "Tensile Strength, Yield": 425.0,
        "Elongation at Break": 29.0,
        "Reduction of Area": 58.4,
        "Modulus of Elasticity": 205.0,
        "Bulk Modulus": 160.0,
        "Poissons Ratio": 0.29,
        "Machinability": 60.0,
        "Shear Modulus": 80.0,
        "Electrical Resistivity": 2.45e-05,
        "CTE, linear": 11.3,
        "Specific Heat Capacity": 0.475,
        "Thermal Conductivity": 44.5
    },
    {
        "name": "AISI 5160H Steel, normalized 855\u00b0C (1570\u00b0F)",
        "composition": "C0.65Cr1.0Fe98.05Mn1.1P0.035Si0.3S0.04",
        "Density": 7.85,
        "Hardness, Brinell": 269.0,
        "Hardness, Knoop": 294.0,
        "Hardness, Rockwell B": 99.0,
        "Hardness, Rockwell C": 27.0,
        "Hardness, Vickers": 284.0,
        "Tensile Strength, Ultimate": 958.0,
        "Tensile Strength, Yield": 530.0,
        "Elongation at Break": 17.5,
        "Modulus of Elasticity": 205.0,
        "Bulk Modulus": 160.0,
        "Poissons Ratio": 0.29,
        "Machinability": 55.0,
        "Shear Modulus": 80.0,
        "Izod Impact": 11.0,
        "Electrical Resistivity": 2.19e-05,
        "Specific Heat Capacity": 0.475,
        "Thermal Conductivity": 46.6
    },
    {
        "name": "Titanium Ti-4Al-3Mo-1V",
        "composition": "Al4.0Mo3.0Ti92.0V1.0",
        "Density": 4.5,
        "Tensile Strength": 1275.0,
        "Tensile Strength, Yield": 1100.0,
        "Elongation at Break": 3.0,
        "Creep Strength": 689.0,
        "Tensile Modulus": 117.0,
        "Ultimate Bearing Strength": 2300.0,
        "Bearing Yield Strength": 1900.0,
        "Shear Strength": 950.0
    },
    {
        "name": "AISI 1050 Steel, normalized at 900\u00b0C (1650\u00b0F)",
        "composition": "C0.55Fe98.92Mn0.9P0.04S0.05",
        "Density": 7.85,
        "Hardness, Brinell": 217.0,
        "Hardness, Knoop": 240.0,
        "Hardness, Rockwell B": 95.0,
        "Hardness, Rockwell C": 17.0,
        "Hardness, Vickers": 228.0,
        "Tensile Strength, Ultimate": 752.0,
        "Tensile Strength, Yield": 425.0,
        "Elongation at Break": 20.0,
        "Reduction of Area": 39.0,
        "Modulus of Elasticity": 205.0,
        "Bulk Modulus": 160.0,
        "Poissons Ratio": 0.29,
        "Shear Modulus": 80.0,
        "Izod Impact": 27.0,
        "Electrical Resistivity": 3e-05,
        "Specific Heat Capacity": 0.486,
        "Thermal Conductivity": 49.8
    },
    {
        "name": "302 Stainless Steel, 40% cold reduction",
        "composition": "C0.15Cr18.0Fe70.0Mn2.0Ni9.0P0.045Si1.0S0.03",
        "Density": 7.86,
        "Tensile Strength, Ultimate": 1050.0,
        "Tensile Strength, Yield": 917.0,
        "Elongation at Break": 14.0,
        "Modulus of Elasticity": 193.0,
        "Poissons Ratio": 0.25,
        "Shear Modulus": 77.2,
        "Izod Impact": 90.0,
        "Electrical Resistivity": 0.0001,
        "CTE, linear": 18.7,
        "Specific Heat Capacity": 0.5,
        "Thermal Conductivity": 21.5,
        "Melting Point": 1400.0,
        "Solidus": 1400.0,
        "Liquidus": 1420.0,
        "Maximum Service Temperature, Air": 925.0
    },
    {
        "name": "Universal Wire Works 430 Stainless Steel Electrode",
        "composition": "C0.07Cr16.6Fe81.7Mn0.95Si0.64",
        "Tensile Strength, Ultimate": 538.0,
        "Elongation at Break": 28.0,
        "Maximum Service Temperature, Air": 871.0
    },
    {
        "name": "AISI 86B50 Steel, oil quenched 800\u00b0C (1470\u00b0F), 540\u00b0C (1000\u00b0F) temper, round",
        "composition": "B0.003C0.54Cr0.65Fe97.8295Mn1.05Mo0.25Ni0.75P0.035Si0.35S0.045",
        "Density": 7.85,
        "Hardness, Brinell": 363.0,
        "Hardness, Knoop": 392.0,
        "Hardness, Rockwell B": 100.0,
        "Hardness, Rockwell C": 40.0,
        "Hardness, Vickers": 384.0,
        "Tensile Strength, Ultimate": 1225.0,
        "Tensile Strength, Yield": 1165.0,
        "Elongation at Break": 18.7,
        "Modulus of Elasticity": 205.0,
        "Bulk Modulus": 160.0,
        "Poissons Ratio": 0.29,
        "Machinability": 60.0,
        "Shear Modulus": 80.0,
