Repository: KylinGuo/HEA

File: data.json (part 23 of 70)
[
        "Electrical Resistivity": 2.34e-05,
        "Specific Heat Capacity": 0.475,
        "Thermal Conductivity": 46.6
    },
    {
        "name": "AISI E4340 H Steel, oil quenched 800\u00b0C (1470\u00b0F), 540\u00b0C (1000\u00b0F) temper, 13 mm (0.5 in.) round",
        "composition": "C0.44Cr0.95Fe96.48Mn0.95Mo0.3Ni2.0P0.025Si0.3S0.02",
        "Density": 7.85,
        "Hardness, Brinell": 363.0,
        "Hardness, Knoop": 392.0,
        "Hardness, Rockwell B": 100.0,
        "Hardness, Rockwell C": 40.0,
        "Hardness, Vickers": 384.0,
        "Tensile Strength, Ultimate": 1255.0,
        "Tensile Strength, Yield": 1165.0,
        "Elongation at Break": 13.7,
        "Reduction of Area": 45.0,
        "Modulus of Elasticity": 200.0,
        "Bulk Modulus": 159.0,
        "Poissons Ratio": 0.29,
        "Machinability": 50.0,
        "Shear Modulus": 78.0,
        "Electrical Resistivity": 7.97e-05,
        "CTE, linear": 13.7,
        "Specific Heat Capacity": 0.475,
        "Thermal Conductivity": 44.5
    },
    {
        "name": "Cast Stainless Steel HC, UNS J92605",
        "composition": "C0.5Cr30.0Fe74.0Mn1.0Mo0.5Ni4.0P0.04Si2.0S0.04"
    },
    {
        "name": "Ametek 17-4 P/M Process, Sintered at 2300\u00b0F (1260\u00b0C)",
        "composition": "C0.035Cr16.3Cu4.0Fe74.0Mn0.5Ni4.0Nb0.3P0.02Si0.5S0.015",
        "Hardness, Rockwell B": 105.0,
        "Tensile Strength, Ultimate": 900.0,
        "Tensile Strength, Yield": 660.0,
        "Elongation at Break": 1.8
    },
    {
        "name": "AISI 1080 Steel, oil quenched from 815\u00b0C (1500\u00b0F), tempered at 540\u00b0C (1000\u00b0F)",
        "composition": "C0.88Fe98.65Mn0.9P0.04S0.05",
        "Density": 7.85,
        "Hardness, Brinell": 341.0,
        "Hardness, Knoop": 369.0,
        "Hardness, Rockwell B": 99.0,
        "Hardness, Rockwell C": 37.0,
        "Hardness, Vickers": 361.0,
        "Tensile Strength, Ultimate": 1165.0,
        "Tensile Strength, Yield": 841.0,
        "Elongation at Break": 15.0,
        "Reduction of Area": 38.6,
        "Modulus of Elasticity": 205.0,
        "Bulk Modulus": 160.0,
        "Poissons Ratio": 0.29,
        "Shear Modulus": 80.0,
        "Electrical Resistivity": 1.8e-05,
        "CTE, linear": 13.7,
        "Specific Heat Capacity": 0.49,
        "Thermal Conductivity": 47.7
    },
    {
        "name": "AISI 8630 Steel, quenched 855\u00b0C (1570\u00b0F), 650\u00b0C (1200\u00b0F) temper",
        "composition": "C0.33Cr0.6Fe98.02Mn0.95Mo0.25Ni0.75P0.035Si0.3S0.04",
        "Density": 7.85,
        "Hardness, Knoop": 290.0,
        "Hardness, Rockwell C": 27.0,
        "Hardness, Vickers": 281.0,
        "Modulus of Elasticity": 205.0,
        "Bulk Modulus": 160.0,
        "Poissons Ratio": 0.29,
        "Machinability": 70.0,
        "Shear Modulus": 80.0,
        "Charpy Impact": 111.0,
        "Electrical Resistivity": 2.34e-05,
        "CTE, linear": 14.0,
        "Specific Heat Capacity": 0.475,
        "Thermal Conductivity": 46.6
    },
    {
        "name": "440A Martensitic Stainless Steel (UNS S44002)",
        "composition": "C0.68Cr17.0Fe79.57Mn1.0Mo0.75Si1.0",
        "Density": 7.8,
        "Hardness, Rockwell B": 95.0,
        "Tensile Strength, Ultimate": 725.0,
        "Tensile Strength, Yield": 415.0,
        "Elongation at Break": 5.0,
        "Modulus of Elasticity": 204.0,
        "Bulk Modulus": 166.0,
        "Poissons Ratio": 0.283,
        "Shear Modulus": 83.9,
        "Electrical Resistivity": 6e-05,
        "CTE, linear": 10.2,
        "Specific Heat Capacity": 0.46,
        "Thermal Conductivity": 24.2
    },
    {
        "name": "Bohler-Uddeholm B\u00d6HLER S601 (M2 Modified) High Speed Steel For Cold Work Applications",
        "composition": "C0.85Cr4.1Fe81.15Mn0.25Mo5.0Si0.35W6.4V1.9",
        "Density": 8.1,
        "Modulus of Elasticity": 217.0,
        "Electrical Resistivity": 5.4e-05,
        "CTE, linear": 13.0,
        "Specific Heat Capacity": 0.46,
        "Thermal Conductivity": 19.0
    },
    {
        "name": "AISI Grade 18Ni (250) Maraging Steel, 3.18 mm thick sheet, solution annealed at 815\u00b0C (1500\u00b0F) for 30 minutes, air cooled, aged at 455\u00b0C (850\u00b0F) for 3 hours",
        "composition": "Al0.1B0.003C0.03Co7.5Fe68.0Mn0.1Mo4.8Ni18.5P0.01Si0.1S0.01Ti0.4Zr0.01",
        "Density": 8.0,
        "Tensile Strength, Ultimate": 1810.0,
        "Tensile Strength, Yield": 1770.0,
        "Elongation at Break": 9.7,
        "Reduction of Area": 47.6,
        "Modulus of Elasticity": 190.0,
        "Bulk Modulus": 160.0,
        "Poissons Ratio": 0.3,
        "Shear Modulus": 73.0,
        "Electrical Resistivity": 1.74e-05,
        "CTE, linear": 10.1,
        "Thermal Conductivity": 27.0
    },
    {
        "name": "Cast Stainless Steel HK30, ASTM A608",
        "composition": "C0.35Cr27.0Fe57.3Mn1.5Mo0.5Ni22.0P0.04Si2.0S0.04"
    },
    {
        "name": "Schmolz + Bickenbach Cryodur\u00ae 2379 (D-2) Cold Work Die Steel",
        "composition": "C1.55Cr12.0Fe84.15Mn0.35Mo0.75Si0.3V0.9",
        "Density": 7.7,
        "Hardness, Rockwell C": 63.0,
        "Compressive Strength": 2210.0,
        "CTE, linear": 12.2,
        "Thermal Conductivity": 24.2,
        "Annealing Temperature": 829.4
    },
    {
        "name": "AISI 9840 Steel, 595\u00b0C (1100\u00b0F) temper, 25 mm (1 in.) round",
        "composition": "C0.43Cr0.9Fe97.02Mn0.9Mo0.3Ni1.15P0.035Si0.3S0.04",
        "Density": 7.87,
        "Hardness, Brinell": 321.0,
        "Hardness, Knoop": 348.0,
        "Hardness, Rockwell B": 99.0,
        "Hardness, Rockwell C": 35.0,
        "Hardness, Vickers": 339.0,
        "Tensile Strength, Ultimate": 1105.0,
        "Tensile Strength, Yield": 965.0,
        "Elongation at Break": 16.0,
        "Modulus of Elasticity": 200.0,
        "Bulk Modulus": 160.0,
        "Poissons Ratio": 0.29,
        "Machinability": 70.0,
        "Shear Modulus": 80.0,
        "Electrical Resistivity": 1.74e-05,
        "CTE, linear": 14.7,
        "Specific Heat Capacity": 0.472,
        "Thermal Conductivity": 51.9
    },
    {
        "name": "Bethlehem Steel RQC ASTM A678 RQC100 3/16 to 1-1/4 in. thick, steel plate\n      \n      \u00a0(discontinued **)",
        "composition": "B0.0005C0.21Cu0.35Fe97.4495Mn1.5P0.04Si0.4S0.05",
        "Density": 7.8,
        "Hardness, Brinell": 228.0,
        "Hardness, Rockwell B": 98.0,
        "Tensile Strength at Break": 758.0,
        "Tensile Strength, Yield": 689.0,
        "Elongation at Break": 18.0,
        "Bend Radius, Minimum": 8.0
    },
    {
        "name": "AISI 4820H Steel, heat treated, machined to 13.7 mm, pseudocarburized, reheated to 835\u00b0C, 150\u00b0C (300\u00b0F) temper",
        "composition": "C0.23Fe95.88Mn0.8Mo0.3Ni3.8P0.035Si0.3S0.04",
        "Density": 7.85,
        "Hardness, Brinell": 388.0,
        "Hardness, Knoop": 418.0,
        "Hardness, Rockwell B": 101.0,
        "Hardness, Rockwell C": 43.0,
        "Hardness, Vickers": 411.0,
        "Tensile Strength, Ultimate": 1322.0,
        "Tensile Strength, Yield": 1021.0,
        "Elongation at Break": 12.5,
        "Modulus of Elasticity": 205.0,
        "Bulk Modulus": 160.0,
        "Poissons Ratio": 0.29,
        "Machinability": 50.0,
        "Shear Modulus": 80.0,
        "Electrical Resistivity": 2.45e-05,
        "Specific Heat Capacity": 0.475,
        "Thermal Conductivity": 44.5
    },
    {
        "name": "AISI 6150H Steel, oil quenched 845\u00b0C (1550\u00b0F), 540\u00b0C (1000\u00b0F) temper, 50 mm (2 in.) round",
        "composition": "C0.54Cr1.2Fe97.88Mn1.0P0.035Si0.3S0.04V0.15",
        "Density": 7.85,
        "Hardness, Brinell": 331.0,
        "Hardness, Knoop": 359.0,
        "Hardness, Rockwell B": 99.0,
        "Hardness, Rockwell C": 36.0,
        "Hardness, Vickers": 350.0,
        "Tensile Strength, Ultimate": 1145.0,
        "Tensile Strength, Yield": 1000.0,
        "Elongation at Break": 14.5,
        "Modulus of Elasticity": 205.0,
        "Bulk Modulus": 160.0,
        "Poissons Ratio": 0.29,
        "Machinability": 55.0,
        "Shear Modulus": 80.0,
        "Electrical Resistivity": 2.34e-05,
        "Specific Heat Capacity": 0.475,
        "Thermal Conductivity": 46.6
    },
    {
        "name": "AISI 8642H Steel, oil quenched 845\u00b0C (1550\u00b0F), 650\u00b0C (1200\u00b0F) temper, round",
        "composition": "C0.46Cr0.65Fe97.91Mn1.05Mo0.25Ni0.75P0.035Si0.3S0.04",
        "Density": 7.85,
        "Hardness, Brinell": 385.0,
        "Hardness, Knoop": 415.0,
        "Hardness, Rockwell B": 101.0,
        "Hardness, Rockwell C": 42.0,
        "Hardness, Vickers": 408.0,
        "Tensile Strength, Ultimate": 972.0,
        "Tensile Strength, Yield": 814.0,
        "Elongation at Break": 22.0,
        "Modulus of Elasticity": 205.0,
        "Bulk Modulus": 160.0,
        "Poissons Ratio": 0.29,
        "Machinability": 65.0,
        "Shear Modulus": 80.0,
        "Electrical Resistivity": 2.34e-05,
        "Specific Heat Capacity": 0.475,
        "Thermal Conductivity": 46.6
    },
    {
        "name": "AISI 4620 Steel, normalized, machined to 25 mm (1 in.) rounds, pseudocarburized, reheated to 800\u00b0C (1470\u00b0F), quenched and tempered",
        "composition": "C0.22Fe97.38Mn0.65Mo0.3Ni2.0P0.035Si0.35S0.04",
        "Density": 7.85,
        "Hardness, Brinell": 277.0,
        "Hardness, Knoop": 302.0,
        "Hardness, Rockwell B": 99.0,
        "Hardness, Rockwell C": 28.0,
        "Hardness, Vickers": 292.0,
        "Tensile Strength, Ultimate": 910.0,
        "Tensile Strength, Yield": 724.0,
        "Elongation at Break": 16.5,
        "Reduction of Area": 55.0,
        "Modulus of Elasticity": 205.0,
        "Bulk Modulus": 160.0,
        "Poissons Ratio": 0.29,
        "Machinability": 65.0,
        "Shear Modulus": 80.0,
        "Electrical Resistivity": 2.45e-05,
        "Specific Heat Capacity": 0.475,
        "Thermal Conductivity": 44.5
    },
    {
        "name": "Matexcel MET-0014 Titanium-based TA1 Powder",
        "composition": "C0.08H0.015Fe0.2Ti99.705",
        "Particle Size": 45.0
    },
    {
        "name": "Industeel VIRGO 15.5PH 15Cr-5Ni-3Cu Precipitation Hardening Martensitic Stainless Steel (496\u00b0C - 4 hours - air cooling)",
        "composition": "C0.07Cr15.0Cu3.5Fe76.7Ni4.5Nb0.3",
        "Density": 7.8,
        "Tensile Strength, Ultimate": 1310.0,
        "Tensile Strength, Yield": 1207.0,
        "Elongation at Break": 14.0
    },
    {
        "name": "AISI 8630H Steel, normalized",
        "composition": "C0.33Cr0.65Fe98.08Mn0.95Mo0.25Ni0.75P0.035Si0.3S0.04",
        "Density": 7.85,
        "Hardness, Knoop": 305.0,
        "Hardness, Rockwell C": 28.0,
        "Hardness, Vickers": 289.0,
        "Tensile Strength, Ultimate": 1035.0,
        "Tensile Strength, Yield": 924.0,
        "Elongation at Break": 18.0,
        "Modulus of Elasticity": 220.0,
        "Bulk Modulus": 160.0,
        "Poissons Ratio": 0.3,
        "Fatigue Strength": 640.0,
        "Machinability": 70.0,
        "Shear Modulus": 84.6,
        "Electrical Resistivity": 2.34e-05,
        "CTE, linear": 14.0,
        "Specific Heat Capacity": 0.475,
        "Thermal Conductivity": 46.6
    },
    {
        "name": "Cast Stainless Steel CB7Cu-2, AMS 5346A",
        "composition": "C0.05Cr15.5Cu3.2Fe78.1Mn0.6Ni5.0Nb0.3N0.05P0.25Si1.0S0.025",
        "Hardness, Rockwell C": 35.0,
        "Tensile Strength, Ultimate": 1034.0,
        "Tensile Strength, Yield": 896.0,
        "Elongation at Break": 8.0
    },
    {
        "name": "AISI 1141 Steel, cold drawn, high temperature stress relieved, 16-22 mm (0.625-0.875 in) round",
        "composition": "C0.45Fe98.2Mn1.65P0.04S0.13",
        "Density": 7.85,
        "Hardness, Brinell": 197.0,
        "Hardness, Knoop": 219.0,
        "Hardness, Rockwell B": 92.0,
        "Hardness, Rockwell C": 13.0,
        "Hardness, Vickers": 207.0,
        "Tensile Strength, Ultimate": 690.0,
        "Tensile Strength, Yield": 550.0,
        "Elongation at Break": 15.0,
        "Reduction of Area": 40.0,
        "Modulus of Elasticity": 205.0,
        "Bulk Modulus": 160.0,
        "Poissons Ratio": 0.29,
        "Shear Modulus": 80.0,
        "Electrical Resistivity": 1.7e-05,
        "Specific Heat Capacity": 0.472,
        "Thermal Conductivity": 49.8
    },
    {
        "name": "AISI 4815H Steel, pseudocarburized, reheated to 775\u00b0C (1430\u00b0F) and oil quenched, 150\u00b0C (300\u00b0F) temper, 13.7 mm (1 in.) round",
        "composition": "C0.18Fe96.03Mn0.7Mo0.3Ni3.8P0.035Si0.3S0.04",
        "Density": 7.85,
        "Hardness, Brinell": 331.0,
        "Hardness, Knoop": 359.0,
        "Hardness, Rockwell B": 99.0,
        "Hardness, Rockwell C": 36.0,
        "Hardness, Vickers": 350.0,
        "Tensile Strength, Ultimate": 1115.0,
        "Tensile Strength, Yield": 951.0,
        "Elongation at Break": 15.0,
        "Modulus of Elasticity": 205.0,
        "Bulk Modulus": 160.0,
        "Poissons Ratio": 0.29,
        "Machinability": 50.0,
        "Shear Modulus": 80.0,
        "Electrical Resistivity": 3.1e-05,
        "Specific Heat Capacity": 0.475,
        "Thermal Conductivity": 44.5
    },
    {
        "name": "AISI 1144 Steel, oil quenched 845\u00b0C (1550\u00b0F), 650\u00b0C (1200\u00b0F) temper, 50 mm (2 in.) round",
        "composition": "C0.48Fe98.01Mn1.65P0.04S0.33",
        "Density": 7.87,
        "Hardness, Brinell": 192.0,
        "Hardness, Knoop": 214.0,
        "Hardness, Rockwell B": 91.0,
        "Hardness, Rockwell C": 11.0,
        "Hardness, Vickers": 201.0,
        "Tensile Strength, Ultimate": 650.0,
        "Tensile Strength, Yield": 425.0,
        "Elongation at Break": 24.0,
        "Reduction of Area": 57.7,
        "Modulus of Elasticity": 200.0,
        "Bulk Modulus": 160.0,
        "Poissons Ratio": 0.29,
        "Shear Modulus": 80.0,
        "Izod Impact": 65.0,
        "Electrical Resistivity": 1.7e-05,
        "CTE, linear": 13.9,
        "Specific Heat Capacity": 0.472,
        "Thermal Conductivity": 51.9
    },
    {
        "name": "AISI 1045 Steel, Quenched and Tempered to 390 HB",
        "composition": "C0.5Fe98.98Mn0.9P0.04S0.05",
        "Density": 7.85,
        "Hardness, Brinell": 390.0,
        "Tensile Strength, Ultimate": 1343.0,
        "Tensile Strength, Yield": 842.0,
        "Reduction of Area": 59.0,
        "Modulus of Elasticity": 206.0,
        "Bulk Modulus": 163.0,
        "Poissons Ratio": 0.29,
        "Shear Modulus": 80.0,
        "Electrical Resistivity": 2.23e-05,
        "CTE, linear": 14.0,
        "Specific Heat Capacity": 0.486,
        "Thermal Conductivity": 49.8
    },
    {
        "name": "AISI 1141 Steel, oil quenched from 815\u00b0C, 595\u00b0C (1100\u00b0F) temper, 25 mm (1 in.) round",
        "composition": "C0.45Fe98.2Mn1.65P0.04S0.13",
        "Density": 7.87,
        "Hardness, Brinell": 207.0,
        "Hardness, Knoop": 229.0,
        "Hardness, Rockwell B": 93.0,
        "Hardness, Rockwell C": 15.0,
        "Hardness, Vickers": 217.0,
        "Tensile Strength, Ultimate": 710.0,
        "Tensile Strength, Yield": 485.0,
        "Elongation at Break": 23.8,
        "Reduction of Area": 62.2,
        "Modulus of Elasticity": 200.0,
        "Bulk Modulus": 160.0,
        "Poissons Ratio": 0.29,
        "Shear Modulus": 80.0,
        "Izod Impact": 53.0,
        "Electrical Resistivity": 1.7e-05,
        "CTE, linear": 13.9,
        "Specific Heat Capacity": 0.472,
        "Thermal Conductivity": 51.9
    },
    {
        "name": "Cast Stainless Steel CA6NM, ASTM A356",
        "composition": "C0.06Cr14.0Fe84.6Mn1.0Mo1.0Ni4.5P0.04Si1.0S0.03",
        "Tensile Strength, Ultimate": 760.0,
        "Tensile Strength, Yield": 550.0,
        "Elongation at Break": 15.0
    },
    {
        "name": "AISI 5120 Steel, heat treated, machined to 13.7 mm, pseudocarburized, reheated to 845\u00b0C (1550\u00b0F), 150\u00b0C (300\u00b0F) temper",
        "composition": "C0.22Cr0.9Fe98.28Mn0.9P0.035Si0.3S0.04",
        "Density": 7.85,
        "Hardness, Brinell": 293.0,
        "Hardness, Knoop": 319.0,
        "Hardness, Rockwell B": 99.0,
        "Hardness, Rockwell C": 31.0,
        "Hardness, Vickers": 309.0,
        "Tensile Strength, Ultimate": 979.0,
        "Tensile Strength, Yield": 786.0,
        "Elongation at Break": 16.0,
        "Modulus of Elasticity": 205.0,
        "Bulk Modulus": 160.0,
        "Poissons Ratio": 0.29,
        "Machinability": 70.0,
        "Shear Modulus": 80.0,
        "Electrical Resistivity": 2.19e-05,
        "Specific Heat Capacity": 0.475,
        "Thermal Conductivity": 46.6
    },
    {
        "name": "Carpenter Custom 450\u00ae Stainless Steel, 25 mm Bar, Condition H1050 (Age Hardened 566\u00b0C)",
        "composition": "C0.05Cr16.0Cu1.75Fe75.0Mn1.0Mo1.0Ni7.0P0.03Si1.0S0.03",
        "Density": 7.76,
        "Hardness, Brinell": 369.0,
        "Hardness, Knoop": 403.0,
        "Hardness, Rockwell C": 40.0,
        "Hardness, Vickers": 386.0,
        "Tensile Strength, Ultimate": 1310.0,
        "Tensile Strength, Yield": 1207.0,
        "Elongation at Break": 15.0,
        "Reduction of Area": 55.0,
        "Modulus of Elasticity": 200.0,
        "Poissons Ratio": 0.3,
        "Fatigue Strength": 590.0,
        "Shear Modulus": 76.9,
        "Charpy Impact": 48.0,
        "Electrical Resistivity": 7.58e-05,
        "CTE, linear": 12.0
    },
    {
        "name": "AISI 4320H Steel, mock carburized, oil quenched, 230\u00b0C (450\u00b0F) temper, 25 mm round",
        "composition": "C0.23Cr0.65Fe97.18Mn0.7Mo0.3Ni2.0P0.035Si0.3S0.04",
        "Density": 7.85,
        "Hardness, Brinell": 285.0,
        "Hardness, Knoop": 311.0,
        "Hardness, Rockwell B": 99.0,
        "Hardness, Rockwell C": 30.0,
        "Hardness, Vickers": 301.0,
        "Tensile Strength, Ultimate": 1025.0,
        "Tensile Strength, Yield": 724.0,
        "Elongation at Break": 17.8,
        "Reduction of Area": 55.2,
        "Modulus of Elasticity": 205.0,
        "Bulk Modulus": 160.0,
        "Poissons Ratio": 0.29,
        "Machinability": 60.0,
        "Shear Modulus": 80.0,
        "Electrical Resistivity": 2.45e-05,
        "CTE, linear": 11.3,
        "Specific Heat Capacity": 0.475,
        "Thermal Conductivity": 44.5
    },
    {
        "name": "316 Stainless Steel, annealed sheet",
        "composition": "C0.08Cr18.0Fe72.0Mn2.0Mo3.0Ni14.0P0.045Si1.0S0.03",
        "Density": 8.0,
        "Hardness, Rockwell B": 79.0,
        "Tensile Strength, Ultimate": 580.0,
        "Tensile Strength, Yield": 290.0,
        "Elongation at Break": 50.0,
        "Tensile Modulus": 193.0,
        "Izod Impact": 129.0,
        "Charpy Impact": 105.0,
        "Electrical Resistivity": 7.4e-05,
        "Magnetic Permeability": 1.008,
        "CTE, linear": 17.5,
        "Specific Heat Capacity": 0.5,
        "Thermal Conductivity": 16.3,
        "Melting Point": 1370.0,
        "Solidus": 1370.0,
        "Liquidus": 1400.0,
        "Maximum Service Temperature, Air": 925.0
    },
    {
        "name": "Crucible Steel 440C Chromium Steel",
        "composition": "C1.2Cr18.0Fe79.1Mn1.0Mo0.75P0.4Si1.0S0.03",
        "Density": 7.64,
        "Hardness, Brinell": 230.0,
        "Hardness, Rockwell C": 59.0,
        "Tensile Strength, Ultimate": 758.0,
        "Tensile Strength, Yield": 448.0,
        "Elongation at Break": 14.0,
        "Reduction of Area": 25.0,
        "Modulus of Elasticity": 200.0,
        "Electrical Resistivity": 5.99e-05,
        "CTE, linear": 10.8,
        "Specific Heat Capacity": 0.46,
        "Thermal Conductivity": 24.2,
        "Melting Point": 1370.0,
        "Solidus": 1370.0,
        "Liquidus": 1480.0
    },
    {
        "name": "AISI 4320 Steel, normalized at 895\u00b0C (1640\u00b0F)",
        "composition": "C0.22Cr0.6Fe96.98Mn0.65Mo0.3Ni2.0P0.035Si0.3S0.04",
        "Density": 7.85,
        "Hardness, Brinell": 235.0,
        "Hardness, Knoop": 259.0,
        "Hardness, Rockwell B": 97.0,
        "Hardness, Rockwell C": 21.0,
        "Hardness, Vickers": 247.0,
        "Tensile Strength, Ultimate": 793.0,
        "Tensile Strength, Yield": 460.0,
        "Elongation at Break": 20.8,
        "Reduction of Area": 51.0,
        "Modulus of Elasticity": 205.0,
        "Bulk Modulus": 160.0,
        "Poissons Ratio": 0.29,
        "Machinability": 60.0,
        "Shear Modulus": 80.0,
        "Izod Impact": 73.0,
        "Electrical Resistivity": 2.45e-05,
        "CTE, linear": 11.3,
        "Specific Heat Capacity": 0.475,
        "Thermal Conductivity": 44.5
    },
    {
        "name": "ASTM A611 Steel, grade C",
        "composition": "C0.2Cu0.2Fe99.0Mn0.6P0.04S0.04",
        "Density": 7.8,
        "Tensile Strength, Ultimate": 330.0,
        "Tensile Strength, Yield": 230.0,
        "Elongation at Break": 22.0,
        "Bulk Modulus": 160.0,
        "Shear Modulus": 80.0
    },
    {
        "name": "Cast Stainless Steel HK30, ASTM A351M",
        "composition": "C0.35Cr27.0Fe57.8Mn1.5Mo0.5Ni22.0P0.04Si1.75S0.04",
        "Tensile Strength, Ultimate": 450.0,
        "Tensile Strength, Yield": 240.0,
        "Elongation at Break": 10.0
    },
    {
        "name": "AISI 8642H Steel, oil quenched 845\u00b0C (1550\u00b0F), 540\u00b0C (1000\u00b0F) temper, round",
        "composition": "C0.46Cr0.65Fe97.91Mn1.05Mo0.25Ni0.75P0.035Si0.3S0.04",
        "Density": 7.85,
        "Hardness, Brinell": 363.0,
        "Hardness, Knoop": 392.0,
        "Hardness, Rockwell B": 100.0,
        "Hardness, Rockwell C": 40.0,
        "Hardness, Vickers": 384.0,
        "Tensile Strength, Ultimate": 1240.0,
        "Tensile Strength, Yield": 1110.0,
        "Elongation at Break": 19.2,
        "Modulus of Elasticity": 205.0,
        "Bulk Modulus": 160.0,
        "Poissons Ratio": 0.29,
        "Machinability": 65.0,
        "Shear Modulus": 80.0,
        "Electrical Resistivity": 2.34e-05,
        "Specific Heat Capacity": 0.475,
        "Thermal Conductivity": 46.6
    },
    {
        "name": "AISI Type 317L Stainless Steel, annealed tubing",
        "composition": "C0.03Cr20.0Fe68.0Mn2.0Mo4.0Ni15.0P0.045Si1.0S0.03",
        "Density": 8.0,
        "Tensile Strength, Ultimate": 595.0,
        "Tensile Strength, Yield": 345.0,
        "Elongation at Break": 55.0,
        "Modulus of Elasticity": 200.0,
        "Electrical Resistivity": 7.9e-05,
        "CTE, linear": 17.5,
        "Specific Heat Capacity": 0.486,
        "Thermal Conductivity": 16.3,
        "Melting Point": 1375.0,
        "Solidus": 1375.0,
        "Liquidus": 1400.0,
        "Maximum Service Temperature, Air": 925.0
    },
    {
        "name": "Sandvik SAF 2304 Seamless tube and pipe",
        "composition": "C0.03Cr22.5Fe69.8Mn2.0Ni4.5N0.1P0.035Si1.0S0.015",
        "Density": 7.8,
        "Hardness, Rockwell C": 30.5,
        "Tensile Strength, Ultimate": 600.0,
        "Tensile Strength, Yield": 340.0,
        "Elongation at Break": 25.0,
        "Modulus of Elasticity": 186.0,
        "Charpy Impact": 275.0,
        "CTE, linear": 14.5,
        "Specific Heat Capacity": 0.59,
        "Thermal Conductivity": 21.0
    },
    {
        "name": "AISI 4427 Steel, heat treated in 25 mm rounds, reheated to 765\u00b0C (1410\u00b0F), 150\u00b0C (300\u00b0F) temper",
        "composition": "C0.29Fe98.56Mn0.9Mo0.45P0.035Si0.3S0.04",
        "Density": 7.85,
        "Hardness, Brinell": 293.0,
        "Hardness, Knoop": 319.0,
        "Hardness, Rockwell B": 99.0,
        "Hardness, Rockwell C": 31.0,
        "Hardness, Vickers": 309.0,
        "Tensile Strength, Ultimate": 951.0,
        "Tensile Strength, Yield": 560.0,
        "Elongation at Break": 17.3,
        "Reduction of Area": 45.7,
        "Modulus of Elasticity": 205.0,
        "Bulk Modulus": 160.0,
        "Poissons Ratio": 0.29,
        "Shear Modulus": 80.0,
        "Electrical Resistivity": 2.45e-05,
        "Specific Heat Capacity": 0.475,
        "Thermal Conductivity": 44.5
    },
    {
        "name": "AISI 1144 Steel, oil quenched 845\u00b0C (1550\u00b0F), 595\u00b0C (1100\u00b0F) temper, 25 mm (1 in.) round",
        "composition": "C0.48Fe98.01Mn1.65P0.04S0.33",
        "Density": 7.87,
        "Hardness, Brinell": 212.0,
        "Hardness, Knoop": 235.0,
        "Hardness, Rockwell B": 94.0,
        "Hardness, Rockwell C": 16.0,
        "Hardness, Vickers": 223.0,
        "Tensile Strength, Ultimate": 710.0,
        "Tensile Strength, Yield": 470.0,
        "Elongation at Break": 21.5,
        "Reduction of Area": 51.4,
        "Modulus of Elasticity": 200.0,
        "Bulk Modulus": 160.0,
        "Poissons Ratio": 0.29,
        "Shear Modulus": 80.0,
        "Izod Impact": 65.0,
        "Electrical Resistivity": 1.7e-05,
        "CTE, linear": 13.9,
        "Specific Heat Capacity": 0.472,
        "Thermal Conductivity": 51.9
    },
    {
        "name": "Cast Stainless Steel HT30, ACI",
        "composition": "C0.35Cr17.0Fe53.8Mn2.0Mo0.5Ni37.0P0.04Si2.5S0.04"
    },
    {
        "name": "AISI 4419 Steel, mock carburized, 150\u00b0C (300\u00b0F) temper, 50 mm (2 in.) round",
        "composition": "C0.23Fe98.77Mn0.65Mo0.6P0.035Si0.35S0.04",
        "Density": 7.85,
        "Hardness, Brinell": 201.0,
        "Hardness, Knoop": 223.0,
        "Hardness, Rockwell B": 93.0,
        "Hardness, Rockwell C": 13.0,
        "Hardness, Vickers": 211.0,
        "Tensile Strength, Ultimate": 660.0,
        "Tensile Strength, Yield": 415.0,
        "Elongation at Break": 25.3,
        "Reduction of Area": 64.7,
        "Modulus of Elasticity": 205.0,
        "Bulk Modulus": 160.0,
        "Poissons Ratio": 0.29,
        "Machinability": 65.0,
        "Shear Modulus": 80.0,
        "Electrical Resistivity": 2.45e-05,
        "Specific Heat Capacity": 0.475,
        "Thermal Conductivity": 44.5
    },
    {
        "name": "Cast Stainless Steel CB30, ASTM A743",
        "composition": "C0.3Cr21.0Cu1.2Fe79.1Mn1.0Ni2.0P0.04Si1.5S0.04",
        "Tensile Strength, Ultimate": 450.0,
        "Tensile Strength, Yield": 205.0
    },
    {
        "name": "MetalTek MTEK 222-01 Cast UNS J82090 Martensitic Stainless Steel",
        "composition": "C0.2Cr10.0Cu0.5Fe90.75Mn0.65Mo1.2Ni0.5Si1.0W0.1",
        "Tensile Strength, Ultimate": 620.0,
        "Tensile Strength, Yield": 415.0,
        "Elongation at Break": 18.0,
        "Heat Treatment": "Normalize & Temper"
    },
    {
        "name": "AISI E9310 Steel, mock carburized, 790\u00b0C (1450\u00b0F) reheat, 230\u00b0C (450\u00b0F) temper, 100 mm (4 in.) round",
        "composition": "C0.13Cr1.4Fe95.19Mn0.65Mo0.15Ni3.5P0.025Si0.35S0.025",
        "Density": 7.85,
        "Hardness, Brinell": 269.0,
        "Hardness, Knoop": 294.0,
        "Hardness, Rockwell B": 99.0,
        "Hardness, Rockwell C": 27.0,
        "Hardness, Vickers": 284.0,
        "Tensile Strength, Ultimate": 910.0,
        "Tensile Strength, Yield": 660.0,
        "Elongation at Break": 20.5,
        "Modulus of Elasticity": 200.0,
        "Bulk Modulus": 160.0,
        "Poissons Ratio": 0.29,
        "Machinability": 50.0,
        "Shear Modulus": 80.0,
        "Electrical Resistivity": 1.74e-05,
        "CTE, linear": 14.7,
        "Specific Heat Capacity": 0.472,
        "Thermal Conductivity": 51.9
    },
    {
        "name": "H.C. Starck Ampersint\u00ae AISI 316 L 300 \u00b5m For P/M, HIP/CIP, MIM",
        "composition": "C0.03Cr18.0Fe70.0Mn2.0Mo3.0Ni14.0P0.045Si1.0S0.03",
        "Particle Size": 300.0,
        "Maximum Service Temperature, Air": 870.0,
        "Minimum Service Temperature, Air": 196.0
    },
    {
        "name": "JIS SKS3 Oil-hardening Cold Work Tool Steel",
        "composition": "C1.0Cr1.0Cu0.25Fe97.2Mn1.2Ni0.25P0.03Si0.35S0.03W1.0",
        "Density": 7.85,
        "Hardness, Brinell": 217.0,
        "Modulus of Elasticity": 214.0,
        "CTE, linear": 14.0,
        "Processing Temperature": 175.0,
        "Annealing Temperature": 760.0
    },
    {
        "name": "AISI 4042 Steel",
        "composition": "C0.45Fe98.55Mn0.9Mo0.3P0.035Si0.35S0.04",
        "Density": 7.85,
        "Hardness, Brinell": 179.0,
        "Hardness, Knoop": 226.0,
        "Hardness, Rockwell B": 93.0,
        "Hardness, Rockwell C": 14.0,
        "Hardness, Vickers": 214.0,
        "Modulus of Elasticity": 205.0,
        "Bulk Modulus": 160.0,
        "Poissons Ratio": 0.29,
        "Machinability": 65.0,
        "Shear Modulus": 80.0,
        "Electrical Resistivity": 2.45e-05,
        "Specific Heat Capacity": 0.475,
        "Thermal Conductivity": 44.5
    },
    {
        "name": "Cast Stainless Steel CG12, ACI",
        "composition": "C0.12Cr23.0Fe70.0Mn1.5Ni13.0P0.04Si2.0S0.04"
    },
    {
        "name": "Carpenter Extendo-Die\u00ae Hot Work Die Steel, Tempered 560\u00b0C",
        "composition": "C0.44Cr6.0Fe89.0Mn0.45Mo1.9Si1.0S0.005V0.8",
        "Density": 7.72,
        "Hardness, Brinell": 560.0,
        "Hardness, Knoop": 621.0,
        "Hardness, Rockwell C": 55.0,
        "Hardness, Vickers": 594.0,
        "Tensile Strength, Ultimate": 2100.0,
        "Tensile Strength, Yield": 1800.0,
        "Elongation at Break": 8.0,
        "Reduction of Area": 28.0,
        "CTE, linear": 13.1,
        "Transformation Temperature": 857.0
    },
    {
        "name": "AISI 4027 Steel, water quenched 865\u00b0C (1590\u00b0F), 540\u00b0C (1000\u00b0F) temper, 14 mm (0.55 in.) round",
        "composition": "C0.3Fe98.7Mn0.9Mo0.3P0.035Si0.35S0.04",
        "Density": 7.85,
        "Hardness, Brinell": 302.0,
        "Hardness, Knoop": 328.0,
        "Hardness, Rockwell B": 99.0,
        "Hardness, Rockwell C": 32.0,
        "Hardness, Vickers": 319.0,
        "Tensile Strength, Ultimate": 993.0,
        "Tensile Strength, Yield": 896.0,
        "Elongation at Break": 17.7,
        "Reduction of Area": 61.3,
        "Modulus of Elasticity": 205.0,
        "Bulk Modulus": 160.0,
        "Poissons Ratio": 0.29,
        "Machinability": 70.0,
        "Shear Modulus": 80.0,
        "Electrical Resistivity": 2.45e-05,
        "Specific Heat Capacity": 0.475,
        "Thermal Conductivity": 44.5
    },
    {
        "name": "Bethlehem Steel ASTM A678 Grade C >3/4 to 1-1/2 in. thick, steel plate\n      \n      \u00a0(discontinued **)",
        "composition": "C0.22Cu0.2Fe97.445Mn1.6P0.035Si0.5",
        "Density": 7.8,
        "Hardness, Brinell": 190.0,
        "Hardness, Rockwell B": 91.0,
        "Tensile Strength at Break": 621.0,
        "Tensile Strength, Yield": 483.0,
        "Elongation at Break": 17.0,
        "Bend Radius, Minimum": 3.0
    },
    {
        "name": "AISI 1340 Steel, oil quenched from 830\u00b0C (1525\u00b0F), 650\u00b0C (1200\u00b0F) temper, 25 mm (1 in.) round",
        "composition": "C0.43Fe97.87Mn1.9P0.035Si0.35S0.04",
        "Density": 7.87,
        "Hardness, Brinell": 229.0,
        "Hardness, Knoop": 252.0,
        "Hardness, Rockwell B": 96.0,
        "Hardness, Rockwell C": 19.0,
        "Hardness, Vickers": 241.0,
        "Tensile Strength, Ultimate": 772.0,
        "Tensile Strength, Yield": 662.0,
        "Elongation at Break": 23.2,
        "Reduction of Area": 62.4,
        "Modulus of Elasticity": 200.0,
        "Bulk Modulus": 160.0,
        "Poissons Ratio": 0.29,
        "Machinability": 50.0,
        "Shear Modulus": 80.0,
        "Electrical Resistivity": 1.74e-05,
        "CTE, linear": 13.9,
        "Specific Heat Capacity": 0.472,
        "Thermal Conductivity": 51.9
    },
    {
        "name": "Cast Stainless Steel CF3, UNS J92700",
        "composition": "C0.03Cr21.0Fe75.0Mn1.5Mo3.0Ni12.0P0.04Si1.5S0.04"
    },
    {
        "name": "AISI 1018 Steel, as cold drawn, 32-50 mm (1.25-2 in) round",
        "composition": "C0.2Fe99.26Mn0.9P0.04S0.05",
        "Density": 7.87,
        "Hardness, Brinell": 121.0,
        "Hardness, Knoop": 140.0,
        "Hardness, Rockwell B": 68.0,
        "Hardness, Vickers": 126.0,
        "Tensile Strength, Ultimate": 415.0,
        "Tensile Strength, Yield": 345.0,
        "Elongation at Break": 15.0,
        "Reduction of Area": 35.0,
        "Modulus of Elasticity": 200.0,
        "Bulk Modulus": 159.0,
        "Poissons Ratio": 0.29,
        "Shear Modulus": 78.0,
        "Electrical Resistivity": 2.93e-05,
        "CTE, linear": 13.9,
        "Specific Heat Capacity": 0.486,
        "Thermal Conductivity": 51.9
    },
    {
        "name": "Cast Stainless Steel CE20N, ACI",
        "composition": "C0.2Cr26.0Fe68.9Mn1.5Ni11.0N0.2P0.04Si1.5S0.04"
    },
    {
        "name": "AISI 4047H Steel",
        "composition": "C0.51Fe98.51Mn0.9Mo0.3P0.035Si0.35S0.04",
        "Density": 7.85,
        "Hardness, Brinell": 179.0,
        "Hardness, Knoop": 226.0,
        "Hardness, Rockwell B": 93.0,
        "Hardness, Rockwell C": 14.0,
        "Hardness, Vickers": 214.0,
        "Modulus of Elasticity": 205.0,
        "Bulk Modulus": 160.0,
        "Poissons Ratio": 0.29,
        "Machinability": 65.0,
        "Shear Modulus": 80.0,
        "Electrical Resistivity": 2.45e-05,
        "Specific Heat Capacity": 0.475,
        "Thermal Conductivity": 44.5
    },
    {
        "name": "AISI 4150 Steel, oil quenched 830\u00b0C (1525\u00b0F), 595\u00b0C (1100\u00b0F) temper, 25 mm (1 in.) round",
        "composition": "C0.53Cr1.1Fe97.67Mn1.0Mo0.25P0.035Si0.3S0.04",
        "Density": 7.85,
        "Hardness, Brinell": 331.0,
        "Hardness, Knoop": 359.0,
        "Hardness, Rockwell B": 99.0,
        "Hardness, Rockwell C": 36.0,
        "Hardness, Vickers": 350.0,
        "Tensile Strength, Ultimate": 1145.0,
        "Tensile Strength, Yield": 1034.0,
        "Elongation at Break": 15.7,
        "Reduction of Area": 51.5,
        "Modulus of Elasticity": 205.0,
        "Bulk Modulus": 160.0,
        "Poissons Ratio": 0.29,
        "Machinability": 55.0,
        "Shear Modulus": 80.0,
        "Electrical Resistivity": 2.45e-05,
        "Specific Heat Capacity": 0.475,
        "Thermal Conductivity": 44.5
    },
    {
        "name": "ATI Allegheny Ludlum AL 13-8\u2122 H 1100 Precipitation Hardening Alloy",
        "composition": "Al1.35C0.05Cr13.25Fe74.032Mn0.2Mo2.5Ni8.5P0.01Si0.1S0.008",
        "Density": 7.76,
        "Hardness, Rockwell C": 35.0,
        "Tensile Strength, Ultimate": 1034.0,
        "Tensile Strength, Yield": 931.0,
        "Elongation at Break": 14.0,
        "Reduction of Area": 50.0,
        "Creep Strength": 827.0,
        "Rupture Strength": 930.0,
        "CTE, linear": 10.6,
        "Melting Point": 1405.0,
        "Solidus": 1405.0,
        "Liquidus": 1470.0
    },
    {
        "name": "AISI 1050 Steel, water quenched from 830\u00b0C (1525\u00b0F), 540\u00b0C (1000\u00b0F) temper, 50 mm (2 in.) round",
        "composition": "C0.55Fe98.92Mn0.9P0.04S0.05",
        "Density": 7.87,
        "Hardness, Brinell": 255.0,
        "Hardness, Knoop": 279.0,
        "Hardness, Rockwell B": 98.0,
        "Hardness, Rockwell C": 25.0,
        "Hardness, Vickers": 269.0,
        "Tensile Strength, Ultimate": 893.0,
        "Tensile Strength, Yield": 580.0,
        "Elongation at Break": 20.7,
        "Reduction of Area": 56.6,
        "Modulus of Elasticity": 200.0,
        "Bulk Modulus": 160.0,
        "Poissons Ratio": 0.29,
        "Shear Modulus": 80.0,
        "Izod Impact": 31.0,
        "Electrical Resistivity": 3e-05,
        "CTE, linear": 13.9,
        "Specific Heat Capacity": 0.486,
        "Thermal Conductivity": 51.9
    },
    {
        "name": "MetalTek MTEK 220-01 Cast UNS J82090 Martensitic Stainless Steel",
        "composition": "C0.2Cr10.0Cu0.5Fe90.75Mn0.65Mo1.2Ni0.5Si1.0W0.1",
        "Tensile Strength, Ultimate": 620.0,
        "Tensile Strength, Yield": 415.0,
        "Elongation at Break": 18.0,
        "Heat Treatment": "Normalize & Temper"
    },
    {
        "name": "Eagle Brass 304L Austenitic Stainless Steel, Annealed",
        "composition": "C0.03Cr20.0Fe74.0Mn2.0Ni12.0P0.045Si0.75S0.03",
        "Density": 7.89,
        "Tensile Strength": 483.0,
        "Tensile Strength, Yield": 172.0,
        "Elongation at Break": 40.0,
        "Tensile Modulus": 193.0,
        "CTE, linear": 18.7,
        "Thermal Conductivity": 16.3
    },
    {
        "name": "AISI Type 316L Stainless Steel, annealed plate",
        "composition": "C0.03Cr18.0Fe72.0Mn2.0Mo3.0Ni14.0P0.045Si1.0S0.03",
        "Density": 8.0,
        "Hardness, Brinell": 146.0,
        "Hardness, Knoop": 166.0,
        "Hardness, Rockwell B": 79.0,
        "Hardness, Vickers": 152.0,
        "Tensile Strength, Ultimate": 560.0,
        "Tensile Strength, Yield": 235.0,
        "Elongation at Break": 55.0,
        "Modulus of Elasticity": 193.0,
        "Izod Impact": 150.0,
        "Charpy Impact": 103.0,
        "Electrical Resistivity": 7.4e-05,
        "Magnetic Permeability": 1.008,
        "Specific Heat Capacity": 0.5,
        "Thermal Conductivity": 14.0,
        "Melting Point": 1375.0,
        "Solidus": 1375.0,
        "Liquidus": 1400.0,
        "Maximum Service Temperature, Air": 925.0
    },
    {
        "name": "AISI E9310H Steel, mock carburized, 790\u00b0C (1450\u00b0F) reheat, 150\u00b0C (300\u00b0F) temper, 25 mm (1 in.) round",
        "composition": "C0.13Cr1.45Fe95.35Mn0.7Mo0.15Ni3.55Si0.3S0.05",
        "Density": 7.85,
        "Hardness, Brinell": 321.0,
        "Hardness, Knoop": 348.0,
        "Hardness, Rockwell B": 99.0,
        "Hardness, Rockwell C": 35.0,
        "Hardness, Vickers": 339.0,
        "Tensile Strength, Ultimate": 1096.0,
        "Tensile Strength, Yield": 848.0,
        "Elongation at Break": 15.5,
        "Modulus of Elasticity": 200.0,
        "Bulk Modulus": 160.0,
        "Poissons Ratio": 0.29,
        "Machinability": 50.0,
        "Shear Modulus": 80.0,
        "Electrical Resistivity": 1.74e-05,
        "CTE, linear": 14.7,
        "Specific Heat Capacity": 0.472,
        "Thermal Conductivity": 51.9
    },
    {
        "name": "660 Stainless Steel (A286) cold drawn wire diameter of 2.84 mm, aged at 705\u00b0C (1300\u00b0F)",
        "composition": "Al0.035B0.01C0.08Cr16.0Cu0.25Fe56.0Mn2.0Ni27.0P0.04Si1.0S0.03Ti2.35V0.5",
        "Density": 7.92,
        "Tensile Strength, Ultimate": 1269.0,
        "Tensile Strength, Yield": 1034.0,
        "Elongation at Break": 13.0,
        "Reduction of Area": 26.5,
        "Modulus of Elasticity": 200.0,
        "CTE, linear": 19.4,
        "Specific Heat Capacity": 0.46,
        "Thermal Conductivity": 24.7,
        "Melting Point": 1370.0,
        "Solidus": 1370.0,
        "Liquidus": 1425.0,
        "Maximum Service Temperature, Air": 980.0
    },
    {
        "name": "ASTM A543 Low Alloy Steel, Grade B, Class 1\n      \n      \u00a0(discontinued **)",
        "composition": "C0.23Cr2.0Fe94.29Mn0.4Ni3.25P0.035Si0.4S0.04V0.03",
        "Density": 7.8,
        "Tensile Strength, Ultimate": 725.0,
        "Tensile Strength, Yield": 585.0,
        "Elongation at Break": 14.0,
        "Modulus of Elasticity": 200.0,
        "Bulk Modulus": 160.0,
        "Poissons Ratio": 0.29,
        "Shear Modulus": 80.0,
        "Electrical Resistivity": 1.7e-05,
        "CTE, linear": 12.0,
        "Specific Heat Capacity": 0.47,
        "Thermal Conductivity": 52.0
    },
    {
        "name": "ATI Allegheny Ludlum H13 Tool Steel, UNS T20813",
        "composition": "C0.37Cr5.0Fe91.0Mo1.35Si1.0V1.0",
        "Density": 7.8
    },
    {
        "name": "AISI 4024 Steel",
        "composition": "C0.25Fe98.72Mn0.9Mo0.3P0.035Si0.35S0.05",
        "Density": 7.85,
        "Hardness, Brinell": 156.0,
        "Hardness, Knoop": 203.0,
        "Hardness, Rockwell B": 89.0,
        "Hardness, Vickers": 191.0,
        "Tensile Strength, Ultimate": 500.0,
        "Modulus of Elasticity": 205.0,
        "Bulk Modulus": 160.0,
        "Poissons Ratio": 0.29,
        "Machinability": 75.0,
        "Shear Modulus": 80.0,
