Repository: KylinGuo/HEA

File: data.json (part 24 of 70)
[
        "Electrical Resistivity": 2.45e-05,
        "Specific Heat Capacity": 0.475,
        "Thermal Conductivity": 44.5
    },
    {
        "name": "AISI 8640 Steel, quenched 845\u00b0C (1550\u00b0F), 650\u00b0C (1200\u00b0F) temper",
        "composition": "C0.43Cr0.6Fe97.77Mn1.0Mo0.25Ni0.7P0.035Si0.3S0.04",
        "Density": 7.85,
        "Hardness, Knoop": 311.0,
        "Hardness, Rockwell C": 30.0,
        "Hardness, Vickers": 301.0,
        "Modulus of Elasticity": 205.0,
        "Bulk Modulus": 160.0,
        "Poissons Ratio": 0.29,
        "Machinability": 65.0,
        "Shear Modulus": 80.0,
        "Charpy Impact": 89.0,
        "Electrical Resistivity": 2.34e-05,
        "Specific Heat Capacity": 0.475,
        "Thermal Conductivity": 46.6
    },
    {
        "name": "Eagle Brass 304 Austenitic Stainless Steel, Full Hardened",
        "composition": "C0.08Cr20.0Fe74.0Mn2.0Ni10.5P0.045Si0.75S0.03",
        "Density": 7.89,
        "Tensile Strength": 1280.0,
        "Tensile Strength, Yield": 965.0,
        "Elongation at Break": 1.0,
        "Tensile Modulus": 193.0,
        "CTE, linear": 18.7,
        "Thermal Conductivity": 16.3
    },
    {
        "name": "422 Stainless Steel 425\u00b0C (800\u00b0F) temper",
        "composition": "C0.25Cr12.0Fe84.0Mn1.0Mo1.0Ni0.75P0.025Si0.75S0.025W1.0V0.23",
        "Density": 7.8,
        "Hardness, Brinell": 459.0,
        "Hardness, Knoop": 506.0,
        "Hardness, Rockwell C": 48.0,
        "Hardness, Vickers": 487.0,
        "Tensile Strength, Ultimate": 1585.0,
        "Tensile Strength, Yield": 1055.0,
        "Elongation at Break": 16.0,
        "Tensile Modulus": 189.6,
        "Poissons Ratio": 0.2,
        "Shear Modulus": 82.7,
        "Charpy Impact": 9.0,
        "Electrical Resistivity": 6.1e-05,
        "CTE, linear": 12.1,
        "Specific Heat Capacity": 0.46,
        "Thermal Conductivity": 27.3,
        "Melting Point": 1470.0,
        "Solidus": 1470.0,
        "Liquidus": 1480.0
    },
    {
        "name": "ASTM A620 Cold Rolled Carbon Steel, Special Killed",
        "composition": "C0.1Fe99.675Mn0.5P0.025S0.025",
        "Density": 7.8,
        "Modulus of Elasticity": 200.0,
        "Bulk Modulus": 160.0,
        "Poissons Ratio": 0.29,
        "Shear Modulus": 80.0,
        "Electrical Resistivity": 1.7e-05,
        "CTE, linear": 12.0,
        "Specific Heat Capacity": 0.47,
        "Thermal Conductivity": 52.0
    },
    {
        "name": "ATI Allegheny Ludlum Stainless Steel Type 439/AL 439HP\u2122, 10% cold work (ASTM XM-8; UNS S43035)",
        "composition": "C0.012Cr19.0Fe81.0Mn0.45Ni0.23N0.013P0.02Si0.55S0.001Ti0.4",
        "Density": 7.7,
        "Tensile Strength, Ultimate": 568.0,
        "Tensile Strength, Yield": 530.0,
        "Elongation at Break": 13.0,
        "Modulus of Elasticity": 200.0,
        "Electrical Resistivity": 6.3e-05,
        "CTE, linear": 13.6,
        "Specific Heat Capacity": 0.46,
        "Thermal Conductivity": 24.2
    },
    {
        "name": "Sandvik 303-6RA11 Billet",
        "composition": "C0.05Cr18.0Fe70.4Mn1.8Ni9.0P0.045Si0.4S0.3",
        "Hardness, Brinell": 170.0,
        "Tensile Strength, Ultimate": 515.0,
        "Tensile Strength, Yield": 240.0,
        "Elongation at Break": 35.0,
        "Reduction of Area": 50.0
    },
    {
        "name": "JIS SCM435 Chromium Molybdenum Steel",
        "composition": "C0.38Cr1.2Cu0.3Fe97.87Mn0.85Mo0.3Ni0.25P0.03Si0.35S0.03",
        "Density": 7.85,
        "Hardness, Brinell": 187.0,
        "Modulus of Elasticity": 205.0,
        "Bulk Modulus": 160.0,
        "Poissons Ratio": 0.29,
        "Shear Modulus": 80.0,
        "Electrical Resistivity": 2.23e-05,
        "Specific Heat Capacity": 0.477,
        "Thermal Conductivity": 42.7
    },
    {
        "name": "Ovako C45 SB8673 Steel",
        "composition": "Al0.02C0.49Cr0.3Cu0.25Fe98.28Mn0.8Ni0.2P0.02Si0.35S0.035V0.04",
        "Density": 7.8,
        "Hardness, Brinell": 165.0,
        "Tensile Strength": 590.0,
        "Tensile Strength, Yield": 320.0,
        "Elongation at Break": 14.0,
        "Modulus of Elasticity": 210.0,
        "Poissons Ratio": 0.3,
        "Shear Modulus": 80.0,
        "Electrical Resistivity": 2e-06,
        "CTE, linear": 12.0,
        "Specific Heat Capacity": 0.46,
        "Thermal Conductivity": 40.0,
        "Transformation Temperature": 760.0,
        "Dl": 1.7,
        "Weldability": 0.71
    },
    {
        "name": "Cast Stainless Steel CH20, ASTM A351",
        "composition": "C0.2Cr26.0Fe66.0Mn1.5Mo0.5Ni15.0P0.04Si2.0S0.04",
        "Tensile Strength, Ultimate": 485.0,
        "Tensile Strength, Yield": 205.0,
        "Elongation at Break": 30.0
    },
    {
        "name": "ATI Allegheny Ludlum AL 440C\u2122 Martensitic Stainless Steel, UNS S44004",
        "composition": "C1.0Cr16.5Fe82.5",
        "Density": 7.8
    },
    {
        "name": "ASTM A553 Alloy Steel, Grade II",
        "composition": "C0.13Fe90.62Mn0.9Ni8.5P0.035Si0.4S0.04",
        "Density": 7.8,
        "Tensile Strength, Ultimate": 690.0,
        "Tensile Strength, Yield": 585.0,
        "Elongation at Break": 20.0,
        "Modulus of Elasticity": 200.0,
        "Bulk Modulus": 160.0,
        "Poissons Ratio": 0.29,
        "Shear Modulus": 80.0,
        "Electrical Resistivity": 1.7e-05,
        "CTE, linear": 12.0,
        "Specific Heat Capacity": 0.47,
        "Thermal Conductivity": 52.0
    },
    {
        "name": "EN 1.0577 High Manganese, Structural, Hot Rolled, Quality Steel",
        "composition": "C0.2Fe97.6Mn1.6P0.035Si0.55S0.035",
        "Density": 7.85,
        "Tensile Strength, Ultimate": 510.0,
        "Tensile Strength, Yield": 355.0,
        "Elongation at Break": 22.0,
        "Modulus of Elasticity": 200.0,
        "Poissons Ratio": 0.29,
        "Shear Modulus": 80.0,
        "Electrical Resistivity": 1.7e-05,
        "CTE, linear": 12.0,
        "Specific Heat Capacity": 0.47,
        "Thermal Conductivity": 52.0
    },
    {
        "name": "Bohler-Uddeholm UDDEHOLM Carmo Granshots Tool Steel Foundry Meltstock",
        "composition": "C0.6Cr4.5Fe93.0Mn0.8Mo0.5Si0.35V0.25",
        "Hardness, Rockwell C": 59.0
    },
    {
        "name": "AISI 1030 Steel, hot rolled, 19-32 mm (0.75-1.25 in) round",
        "composition": "C0.34Fe99.13Mn0.9P0.04S0.05",
        "Density": 7.87,
        "Hardness, Brinell": 137.0,
        "Hardness, Knoop": 156.0,
        "Hardness, Rockwell B": 75.0,
        "Hardness, Vickers": 143.0,
        "Tensile Strength, Ultimate": 470.0,
        "Tensile Strength, Yield": 260.0,
        "Elongation at Break": 20.0,
        "Reduction of Area": 42.0,
        "Modulus of Elasticity": 206.0,
        "Bulk Modulus": 163.0,
        "Poissons Ratio": 0.29,
        "Shear Modulus": 80.0,
        "Electrical Resistivity": 1.66e-05,
        "CTE, linear": 11.7,
        "Specific Heat Capacity": 0.486,
        "Thermal Conductivity": 50.7
    },
    {
        "name": "MetalTek MTEK 29-10 Cast UNS J93403 Heat Resistant Stainless Steel",
        "composition": "C0.5Cr30.0Fe65.8Mn2.0Ni11.0Si2.0",
        "Hardness, Brinell": 192.0,
        "Tensile Strength, Ultimate": 585.0,
        "Tensile Strength, Yield": 270.0,
        "Elongation at Break": 9.0,
        "Maximum Service Temperature, Air": 1095.0,
        "Heat Treatment": "Not Heat Treated"
    },
    {
        "name": "ATI Allegheny Ludlum Stainless Steel Chromium-Nickel Type 305, 60% Cold Rolled (UNS S30500)",
        "composition": "C0.12Cr19.0Fe69.0Mn2.0Ni13.0P0.045Si0.75S0.03",
        "Density": 7.9,
        "Hardness, Rockwell B": 88.0,
        "Tensile Strength, Ultimate": 1124.0,
        "Tensile Strength, Yield": 972.0,
        "Elongation at Break": 3.0,
        "Tensile Modulus": 200.0,
        "Charpy Impact": 200.0,
        "Electrical Resistivity": 7.2e-05,
        "Magnetic Permeability": 1.008,
        "CTE, linear": 19.8,
        "Specific Heat Capacity": 0.5,
        "Thermal Conductivity": 21.4,
        "Melting Point": 1399.0,
        "Solidus": 1399.0,
        "Liquidus": 1421.0
    },
    {
        "name": "Bethlehem Steel RQC ASTM A678 RQC60 N >1-1/2 to 2-1/2 in. thick, steel plate\n      \n      \u00a0(discontinued **)",
        "composition": "C0.21Cu0.35Fe97.265Mn1.6P0.035Si0.5S0.04",
        "Density": 7.8,
        "Hardness, Brinell": 147.0,
        "Hardness, Rockwell B": 79.0,
        "Tensile Strength at Break": 483.0,
        "Tensile Strength, Yield": 345.0,
        "Elongation at Break": 22.0,
        "Bend Radius, Minimum": 8.0
    },
    {
        "name": "Universal Wire Works 317L Stainless Steel Electrode",
        "composition": "C0.03Cr19.8Fe61.9Mn1.8Mo3.25Ni12.6Si0.6",
        "Tensile Strength, Ultimate": 607.0,
        "Elongation at Break": 38.0
    },
    {
        "name": "Bisalloy Steels BisPlate 60 Thickness >80-100 mm",
        "composition": "B0.001C0.16Cr0.9Fe97.4Mn1.15Mo0.2P0.01Si0.2S0.003",
        "Hardness, Brinell": 210.0,
        "Tensile Strength at Break": 640.0,
        "Tensile Strength, Yield": 580.0,
        "Elongation at Break": 30.0,
        "Charpy Impact": 200.0,
        "CE (IIW)": 0.58,
        "PCM": 0.3,
        "Surface Finish": "Shotblasted"
    },
    {
        "name": "Sandvik Osprey 17-4 PH/MA Stainless Steel Master Alloy Powder (Grade 95% - 16)",
        "composition": "Al0.1C0.07Cr52.0Cu14.0Fe23.8Mn2.0Ni14.0Nb0.9N0.9O0.25P0.045Si3.0S0.03Ti0.01",
        "Particle Size": 6.7
    },
    {
        "name": "AISI 1022 Steel, as rolled",
        "composition": "C0.23Fe99.13Mn1.0P0.04S0.05",
        "Density": 7.858,
        "Hardness, Brinell": 149.0,
        "Hardness, Knoop": 169.0,
        "Hardness, Rockwell B": 80.0,
        "Hardness, Vickers": 155.0,
        "Tensile Strength, Ultimate": 505.0,
        "Tensile Strength, Yield": 360.0,
        "Elongation at Break": 35.0,
        "Reduction of Area": 67.0,
        "Modulus of Elasticity": 205.0,
        "Bulk Modulus": 160.0,
        "Poissons Ratio": 0.29,
        "Shear Modulus": 80.0,
        "Izod Impact": 81.0,
        "Electrical Resistivity": 2.93e-05,
        "Specific Heat Capacity": 0.472,
        "Thermal Conductivity": 49.8
    },
    {
        "name": "AISI E9310 Steel, normalized at 890\u00b0C (1635\u00b0F), 100 mm (4 in.) round",
        "composition": "C0.13Cr1.4Fe95.19Mn0.65Mo0.15Ni3.5P0.025Si0.35S0.025",
        "Density": 7.85,
        "Hardness, Brinell": 255.0,
        "Hardness, Knoop": 279.0,
        "Hardness, Rockwell B": 98.0,
        "Hardness, Rockwell C": 25.0,
        "Hardness, Vickers": 269.0,
        "Tensile Strength, Ultimate": 862.0,
        "Tensile Strength, Yield": 565.0,
        "Elongation at Break": 19.5,
        "Modulus of Elasticity": 200.0,
        "Bulk Modulus": 160.0,
        "Poissons Ratio": 0.29,
        "Machinability": 50.0,
        "Shear Modulus": 80.0,
        "Electrical Resistivity": 1.74e-05,
        "CTE, linear": 14.7,
        "Specific Heat Capacity": 0.472,
        "Thermal Conductivity": 51.9
    },
    {
        "name": "EN 1.0045 High Manganese Carbon Steel",
        "composition": "C0.24Fe97.5Mn1.6N0.009P0.045Si0.55S0.045",
        "Density": 7.85,
        "Tensile Strength, Ultimate": 510.0,
        "Tensile Strength, Yield": 355.0,
        "Elongation at Break": 22.0,
        "Modulus of Elasticity": 200.0,
        "Poissons Ratio": 0.29,
        "Shear Modulus": 80.0,
        "Electrical Resistivity": 1.7e-05,
        "CTE, linear": 12.0,
        "Specific Heat Capacity": 0.47,
        "Thermal Conductivity": 52.0
    },
    {
        "name": "AISI 1141 Steel, oil quenched from 815\u00b0C, 595\u00b0C (1100\u00b0F) temper, 13 mm (0.5 in.) round",
        "composition": "C0.45Fe98.2Mn1.65P0.04S0.13",
        "Density": 7.87,
        "Hardness, Brinell": 235.0,
        "Hardness, Knoop": 259.0,
        "Hardness, Rockwell B": 97.0,
        "Hardness, Rockwell C": 21.0,
        "Hardness, Vickers": 247.0,
        "Tensile Strength, Ultimate": 800.0,
        "Tensile Strength, Yield": 660.0,
        "Elongation at Break": 20.7,
        "Reduction of Area": 60.6,
        "Modulus of Elasticity": 200.0,
        "Bulk Modulus": 160.0,
        "Poissons Ratio": 0.29,
        "Shear Modulus": 80.0,
        "Izod Impact": 53.0,
        "Electrical Resistivity": 1.7e-05,
        "CTE, linear": 13.9,
        "Specific Heat Capacity": 0.472,
        "Thermal Conductivity": 51.9
    },
    {
        "name": "ASTM A735 Low Alloy Steel, Class 3",
        "composition": "C0.06Cu0.35Fe97.44Mn2.2Nb0.09P0.04Si0.4S0.025",
        "Density": 7.8,
        "Tensile Strength, Ultimate": 620.0,
        "Tensile Strength, Yield": 515.0,
        "Elongation at Break": 18.0,
        "Modulus of Elasticity": 200.0,
        "Bulk Modulus": 160.0,
        "Poissons Ratio": 0.29,
        "Shear Modulus": 80.0,
        "Electrical Resistivity": 1.7e-05,
        "CTE, linear": 12.0,
        "Specific Heat Capacity": 0.47,
        "Thermal Conductivity": 52.0
    },
    {
        "name": "AISI 316 Cast Stainless Steel, SUS316 Hot Formed",
        "composition": "C0.08Cr18.0Fe72.0Mn2.0Mo3.0Ni14.0P0.04Si1.0S0.03",
        "Tensile Strength, Ultimate": 520.0,
        "Tensile Strength, Yield": 205.0,
        "Elongation at Break": 40.0
    },
    {
        "name": "AISI Grade 18Ni (300) Maraging Steel, Aged, round bar, tested longitudinal, 75 mm",
        "composition": "Al0.1B0.003C0.03Co9.0Fe67.0Mn0.1Mo4.8Ni18.5P0.01Si0.1S0.01Ti0.6Zr0.01",
        "Density": 8.0,
        "Hardness, Brinell": 544.0,
        "Hardness, Knoop": 605.0,
        "Hardness, Rockwell C": 54.0,
        "Hardness, Vickers": 584.0,
        "Tensile Strength, Ultimate": 2025.0,
        "Tensile Strength, Yield": 1977.0,
        "Elongation at Break": 10.3,
        "Reduction of Area": 46.6,
        "Modulus of Elasticity": 190.0,
        "Bulk Modulus": 160.0,
        "Poissons Ratio": 0.3,
        "Shear Modulus": 73.0,
        "Electrical Resistivity": 1.74e-05,
        "CTE, linear": 10.1,
        "Thermal Conductivity": 27.0
    },
    {
        "name": "Bisalloy Steels BisPlate 80PV Thickness 16-80 mm",
        "composition": "B0.001C0.18Cr0.2Fe97.8Mn1.4Mo0.2P0.01Si0.2S0.003",
        "Hardness, Brinell": 255.0,
        "Tensile Strength at Break": 830.0,
        "Tensile Strength, Yield": 750.0,
        "Elongation at Break": 26.0,
        "Charpy Impact": 55.0,
        "CE (IIW)": 0.5,
        "PCM": 0.29,
        "Surface Finish": "Shotblasted"
    },
    {
        "name": "AISI 5140H Steel, oil quenched 845\u00b0C (1550\u00b0F), 650\u00b0C (1200\u00b0F) temper, 25 mm (1 in.) round",
        "composition": "C0.44Cr1.0Fe98.28Mn1.0P0.035Si0.3S0.04",
        "Density": 7.85,
        "Hardness, Brinell": 235.0,
        "Hardness, Knoop": 259.0,
        "Hardness, Rockwell B": 97.0,
        "Hardness, Rockwell C": 21.0,
        "Hardness, Vickers": 247.0,
        "Tensile Strength, Ultimate": 807.0,
        "Tensile Strength, Yield": 650.0,
        "Elongation at Break": 22.5,
        "Modulus of Elasticity": 205.0,
        "Bulk Modulus": 160.0,
        "Poissons Ratio": 0.29,
        "Machinability": 65.0,
        "Shear Modulus": 80.0,
        "Electrical Resistivity": 7.85e-05,
        "CTE, linear": 14.9,
        "Specific Heat Capacity": 0.519,
        "Thermal Conductivity": 44.6
    },
    {
        "name": "AISI Grade 18Ni (300) Maraging Steel, Aged, sheet, tested transverse, 6 mm",
        "composition": "Al0.1B0.003C0.03Co9.0Fe67.0Mn0.1Mo4.8Ni18.5P0.01Si0.1S0.01Ti0.6Zr0.01",
        "Density": 8.0,
        "Hardness, Brinell": 562.0,
        "Hardness, Knoop": 625.0,
        "Hardness, Rockwell C": 55.1,
        "Hardness, Vickers": 604.0,
        "Tensile Strength, Ultimate": 2169.0,
        "Tensile Strength, Yield": 2135.0,
        "Elongation at Break": 7.7,
        "Reduction of Area": 35.0,
        "Modulus of Elasticity": 190.0,
        "Bulk Modulus": 160.0,
        "Poissons Ratio": 0.3,
        "Shear Modulus": 73.0,
        "Electrical Resistivity": 1.74e-05,
        "CTE, linear": 10.1,
        "Thermal Conductivity": 27.0
    },
    {
        "name": "Cast Stainless Steel A351, UNS J93380",
        "composition": "C0.03Cr26.0Cu1.0Fe65.3Mn1.0Mo4.0Ni8.5N0.3P0.03Si1.0S0.025W1.0"
    },
    {
        "name": "ASTM A213 T5 5Cr-0.5Mo STEEL TUBES FOR BOILERS AND HEAT EXCHANGERS (STBA 25)",
        "composition": "C0.15Cr6.0Fe95.25Mn0.6Mo0.65P0.025Si0.5S0.025",
        "Density": 7.78,
        "Tensile Strength, Ultimate": 415.0,
        "Tensile Strength, Yield": 215.0,
        "Elongation at Break": 30.0,
        "Rupture Strength": 94.0
    },
    {
        "name": "ASTM A618 HSLA Steel Grade III, Thickness 19 to 38 mm (3/4 to 1.5 in.)",
        "composition": "C0.23Fe98.0Mn1.35Nb0.005P0.04Si0.3S0.05V0.02",
        "Density": 7.75,
        "Tensile Strength at Break": 462.0,
        "Tensile Strength, Yield": 317.0,
        "Elongation at Break": 22.0,
        "Modulus of Elasticity": 205.0,
        "Poissons Ratio": 0.28,
        "Shear Modulus": 80.0,
        "Bend Radius, Minimum": 1.0
    },
    {
        "name": "Ametek P304L P/M Stainless Steel, Sintered from 6.7 g/cc Green Density",
        "composition": "C0.03Cr20.0Fe74.0Mn2.0Ni12.0P0.045Si1.0S0.03",
        "Density": 6.8,
        "Hardness, Rockwell B": 68.0,
        "Tensile Strength, Ultimate": 390.0,
        "Elongation at Break": 5.4
    },
    {
        "name": "ASTM A285, Grade B",
        "composition": "C0.22Fe98.0Mn0.9P0.035S0.04",
        "Density": 7.8,
        "Tensile Strength, Ultimate": 345.0,
        "Tensile Strength, Yield": 185.0,
        "Elongation at Break": 28.0
    },
    {
        "name": "AISI 1015 Steel, mock carburized at 915\u00b0C (1680\u00b0F) for 8 hours, 775\u00b0C (1430\u00b0F) reheat, water quenched, 175\u00b0C (350\u00b0F) temper, 100 mm (4 in.) round",
        "composition": "C0.18Fe99.57Mn0.6P0.04S0.05",
        "Density": 7.87,
        "Hardness, Brinell": 121.0,
        "Hardness, Knoop": 140.0,
        "Hardness, Rockwell B": 68.0,
        "Hardness, Vickers": 126.0,
        "Tensile Strength, Ultimate": 464.0,
        "Tensile Strength, Yield": 270.0,
        "Elongation at Break": 30.5,
        "Reduction of Area": 69.5,
        "Modulus of Elasticity": 200.0,
        "Bulk Modulus": 160.0,
        "Poissons Ratio": 0.29,
        "Machinability": 60.0,
        "Shear Modulus": 80.0,
        "Electrical Resistivity": 2.92e-05,
        "CTE, linear": 14.2,
        "Specific Heat Capacity": 0.486,
        "Thermal Conductivity": 51.9
    },
    {
        "name": "AISI Type 420F(Se) Stainless Steel, annealed bar",
        "composition": "C0.15Cr13.0Fe84.0Mn1.0Mo0.6P0.04Se0.15Si1.0S0.03",
        "Density": 7.8,
        "Hardness, Brinell": 220.0,
        "Hardness, Rockwell C": 18.0,
        "Tensile Strength, Ultimate": 655.0,
        "Tensile Strength, Yield": 380.0,
        "Elongation at Break": 22.0,
        "Modulus of Elasticity": 200.0,
        "Electrical Resistivity": 5.5e-05,
        "CTE, linear": 12.2,
        "Specific Heat Capacity": 0.46,
        "Thermal Conductivity": 25.1,
        "Melting Point": 1455.0,
        "Solidus": 1455.0,
        "Liquidus": 1510.0,
        "Maximum Service Temperature, Air": 735.0
    },
    {
        "name": "AISI 1144 Steel, cold drawn, high temperature, stress relieved, 16-22 mm (0.625-0.875 in) round",
        "composition": "C0.48Fe98.01Mn1.65P0.04S0.33",
        "Density": 7.87,
        "Hardness, Brinell": 212.0,
        "Hardness, Knoop": 235.0,
        "Hardness, Rockwell B": 94.0,
        "Hardness, Rockwell C": 16.0,
        "Hardness, Vickers": 223.0,
        "Tensile Strength, Ultimate": 725.0,
        "Tensile Strength, Yield": 585.0,
        "Elongation at Break": 15.0,
        "Reduction of Area": 40.0,
        "Modulus of Elasticity": 200.0,
        "Bulk Modulus": 160.0,
        "Poissons Ratio": 0.29,
        "Shear Modulus": 80.0,
        "Izod Impact": 65.0,
        "Electrical Resistivity": 1.7e-05,
        "CTE, linear": 13.9,
        "Specific Heat Capacity": 0.472,
        "Thermal Conductivity": 51.9
    },
    {
        "name": "ATI Allegheny Ludlum Stainless Steel Free Machining Grade Type 303, Annealed (UNS S30300)",
        "composition": "C0.15Cr19.0Fe70.0Mn2.0Mo0.6Ni10.0P0.2Si1.0S0.15",
        "Density": 8.03,
        "Tensile Strength, Ultimate": 517.0,
        "Tensile Strength, Yield": 207.0,
        "Elongation at Break": 35.0,
        "Reduction of Area": 50.0,
        "Tensile Modulus": 200.0,
        "Fatigue Strength": 285.0,
        "Izod Impact": 81.0,
        "Electrical Resistivity": 7.2e-05,
        "Magnetic Permeability": 1.02,
        "CTE, linear": 19.6,
        "Thermal Conductivity": 16.4,
        "Melting Point": 1400.0,
        "Maximum Service Temperature, Air": 927.0
    },
    {
        "name": "ASTM A607 Steel, grade 55, cold rolled",
        "composition": "C0.25Fe98.0Mn1.35P0.04S0.05",
        "Density": 7.8,
        "Tensile Strength, Ultimate": 485.0,
        "Tensile Strength, Yield": 380.0,
        "Elongation at Break": 18.0,
        "Bulk Modulus": 160.0,
        "Shear Modulus": 80.0
    },
    {
        "name": "AISI E4340 H Steel, oil quenched 800\u00b0C (1470\u00b0F), 595\u00b0C (1100\u00b0F) temper, 25 mm round",
        "composition": "C0.44Cr0.95Fe96.48Mn0.95Mo0.3Ni2.0P0.025Si0.3S0.02",
        "Density": 7.85,
        "Hardness, Brinell": 331.0,
        "Hardness, Knoop": 359.0,
        "Hardness, Rockwell B": 99.0,
        "Hardness, Rockwell C": 36.0,
        "Hardness, Vickers": 350.0,
        "Tensile Strength, Ultimate": 1138.0,
        "Tensile Strength, Yield": 1096.0,
        "Elongation at Break": 16.5,
        "Reduction of Area": 54.1,
        "Modulus of Elasticity": 200.0,
        "Bulk Modulus": 159.0,
        "Poissons Ratio": 0.29,
        "Machinability": 50.0,
        "Shear Modulus": 78.0,
        "Electrical Resistivity": 7.97e-05,
        "CTE, linear": 13.7,
        "Specific Heat Capacity": 0.475,
        "Thermal Conductivity": 44.5
    },
    {
        "name": "AISI 5140 Steel, oil quenched 845\u00b0C (1550\u00b0F), 540\u00b0C (1000\u00b0F) temper, 100 mm (4 in.) round",
        "composition": "C0.43Cr0.9Fe98.07Mn0.9P0.035Si0.3S0.04",
        "Density": 7.85,
        "Hardness, Brinell": 248.0,
        "Hardness, Knoop": 272.0,
        "Hardness, Rockwell B": 98.0,
        "Hardness, Rockwell C": 23.0,
        "Hardness, Vickers": 261.0,
        "Tensile Strength, Ultimate": 862.0,
        "Tensile Strength, Yield": 565.0,
        "Elongation at Break": 20.2,
        "Modulus of Elasticity": 205.0,
        "Bulk Modulus": 160.0,
        "Poissons Ratio": 0.29,
        "Machinability": 65.0,
        "Shear Modulus": 80.0,
        "Electrical Resistivity": 7.85e-05,
        "CTE, linear": 14.9,
        "Specific Heat Capacity": 0.519,
        "Thermal Conductivity": 44.6
    },
    {
        "name": "AISI 1060 Steel, hot rolled, 19-32 mm (0.75-1.25 in) round",
        "composition": "C0.66Fe98.85Mn0.9P0.04S0.05",
        "Density": 7.87,
        "Hardness, Brinell": 201.0,
        "Hardness, Knoop": 223.0,
        "Hardness, Rockwell B": 93.0,
        "Hardness, Rockwell C": 13.0,
        "Hardness, Vickers": 211.0,
        "Tensile Strength, Ultimate": 660.0,
        "Tensile Strength, Yield": 370.0,
        "Elongation at Break": 12.0,
        "Reduction of Area": 30.0,
        "Modulus of Elasticity": 200.0,
        "Bulk Modulus": 160.0,
        "Poissons Ratio": 0.29,
        "Shear Modulus": 80.0,
        "Izod Impact": 18.0,
        "Electrical Resistivity": 1.8e-05,
        "CTE, linear": 14.4,
        "Specific Heat Capacity": 0.544,
        "Thermal Conductivity": 51.9
    },
    {
        "name": "EN S235J2G3 High Manganese, Structural, Hot Rolled, Quality Steel",
        "composition": "C0.17Fe98.4Mn1.4P0.035S0.035",
        "Density": 7.85,
        "Tensile Strength, Ultimate": 360.0,
        "Tensile Strength, Yield": 235.0,
        "Elongation at Break": 26.0,
        "Modulus of Elasticity": 200.0,
        "Poissons Ratio": 0.29,
        "Shear Modulus": 80.0,
        "Electrical Resistivity": 1.7e-05,
        "CTE, linear": 12.0,
        "Specific Heat Capacity": 0.47,
        "Thermal Conductivity": 52.0
    },
    {
        "name": "Ametek P304L P/M Stainless Steel, Sintered from 6.25 g/cc Green Density",
        "composition": "C0.03Cr20.0Fe74.0Mn2.0Ni12.0P0.045Si1.0S0.03",
        "Density": 6.39,
        "Hardness, Rockwell B": 40.0,
        "Tensile Strength, Ultimate": 280.0,
        "Elongation at Break": 3.4
    },
    {
        "name": "AISI 4340 Steel, oil quenched 845\u00b0C, 650\u00b0C (1200\u00b0F) temper",
        "composition": "C0.43Cr0.9Fe96.33Mn0.8Mo0.3Ni2.0P0.035Si0.3S0.04",
        "Density": 7.85,
        "Tensile Strength, Ultimate": 1435.0,
        "Tensile Strength, Yield": 1380.0,
        "Elongation at Break": 20.0,
        "Reduction of Area": 44.0,
        "Modulus of Elasticity": 219.0,
        "Bulk Modulus": 160.0,
        "Poissons Ratio": 0.29,
        "Machinability": 50.0,
        "Shear Modulus": 82.0,
        "Electrical Resistivity": 7.97e-05,
        "CTE, linear": 14.3,
        "Specific Heat Capacity": 0.475,
        "Thermal Conductivity": 44.5
    },
    {
        "name": "Ovako 100Cr6 803D Steel, Spheroidize annealing",
        "composition": "C1.05Cr1.6Fe97.1Mn0.4Mo0.08Ni0.25P0.025Si0.35S0.023",
        "Density": 7.8,
        "Hardness, Brinell": 210.0,
        "Tensile Strength": 700.0,
        "Tensile Strength, Yield": 410.0,
        "Elongation at Break": 27.0,
        "Modulus of Elasticity": 210.0,
        "Poissons Ratio": 0.3,
        "Shear Modulus": 80.0,
        "Electrical Resistivity": 2e-06,
        "CTE, linear": 12.0,
        "Specific Heat Capacity": 0.46,
        "Thermal Conductivity": 40.0,
        "Transformation Temperature": 910.0
    },
    {
        "name": "AISI 1060 Steel, oil quenched 845\u00b0C (1550\u00b0F), 540\u00b0C (1000\u00b0F) temper, 13 mm (0.5 in.) round",
        "composition": "C0.66Fe98.85Mn0.9P0.04S0.05",
        "Density": 7.87,
        "Hardness, Brinell": 277.0,
        "Hardness, Knoop": 302.0,
        "Hardness, Rockwell B": 99.0,
        "Hardness, Rockwell C": 28.0,
        "Hardness, Vickers": 292.0,
        "Tensile Strength, Ultimate": 965.0,
        "Tensile Strength, Yield": 634.0,
        "Elongation at Break": 19.6,
        "Reduction of Area": 52.1,
        "Modulus of Elasticity": 200.0,
        "Bulk Modulus": 160.0,
        "Poissons Ratio": 0.29,
        "Shear Modulus": 80.0,
        "Izod Impact": 18.0,
        "Electrical Resistivity": 1.8e-05,
        "CTE, linear": 14.4,
        "Specific Heat Capacity": 0.544,
        "Thermal Conductivity": 51.9
    },
    {
        "name": "Cast Stainless Steel HF, ACI",
        "composition": "C0.4Cr23.0Fe73.8Mn2.0Mo0.5Ni12.0P0.04Si2.0S0.04",
        "Hardness, Brinell": 165.0,
        "Tensile Strength, Ultimate": 635.0,
        "Tensile Strength, Yield": 310.0,
        "Elongation at Break": 38.0,
        "Creep Strength": 27.0,
        "CTE, linear": 19.3,
        "Thermal Conductivity": 21.3
    },
    {
        "name": "AISI 1060 Steel, oil quenched 845\u00b0C (1550\u00b0F), 595\u00b0C (1100\u00b0F) temper, 25 mm (1 in.) round",
        "composition": "C0.66Fe98.85Mn0.9P0.04S0.05",
        "Density": 7.87,
        "Hardness, Brinell": 255.0,
        "Hardness, Knoop": 279.0,
        "Hardness, Rockwell B": 98.0,
        "Hardness, Rockwell C": 25.0,
        "Hardness, Vickers": 269.0,
        "Tensile Strength, Ultimate": 883.0,
        "Tensile Strength, Yield": 545.0,
        "Elongation at Break": 20.0,
        "Reduction of Area": 51.7,
        "Modulus of Elasticity": 200.0,
        "Bulk Modulus": 160.0,
        "Poissons Ratio": 0.29,
        "Shear Modulus": 80.0,
        "Izod Impact": 18.0,
        "Electrical Resistivity": 1.8e-05,
        "CTE, linear": 14.4,
        "Specific Heat Capacity": 0.544,
        "Thermal Conductivity": 51.9
    },
    {
        "name": "JIS S45C Steel, Normalized",
        "composition": "C0.48Cr0.2Cu0.3Fe98.8Mn0.9Ni0.2P0.03Si0.35S0.035",
        "Density": 7.85,
        "Hardness, Brinell": 167.0,
        "Tensile Strength, Ultimate": 569.0,
        "Tensile Strength, Yield": 343.0,
        "Elongation at Break": 20.0,
        "Modulus of Elasticity": 205.0,
        "Poissons Ratio": 0.29,
        "Machinability": 55.0,
        "Shear Modulus": 80.0,
        "Electrical Resistivity": 1.62e-05,
        "CTE, linear": 14.0,
        "Specific Heat Capacity": 0.486,
        "Thermal Conductivity": 49.8
    },
    {
        "name": "Industeel CLC 1.2311 Prehardened Mold Steel (300HB/30HRC)",
        "composition": "C0.4Cr1.9Fe95.7Mn1.5Mo0.2P0.012Si0.3S0.005",
        "Hardness, Brinell": 300.0,
        "Tensile Strength, Ultimate": 1014.0,
        "Tensile Strength, Yield": 854.0,
        "Elongation at Break": 10.8,
        "Modulus of Elasticity": 205.0,
        "Charpy Impact": 23.0,
        "Charpy Impact, Unnotched": 32.0,
        "CTE, linear": 12.47,
        "Thermal Conductivity": 34.0
    },
    {
        "name": "ATI Allvac\u00ae 30, Titanium Alloy, Heat Treatment: 704\u00b0C (1300\u00b0F) Anneal",
        "composition": "C0.1H0.015Fe0.2N0.03O0.18Ti99.0",
        "Density": 4.51,
        "Hardness, Rockwell B": 70.0,
        "Tensile Strength, Ultimate": 241.0,
        "Tensile Strength, Yield": 172.0,
        "Elongation at Break": 24.0,
        "Reduction of Area": 30.0
    },
    {
        "name": "Universal Wire Works 347 Stainless Steel Electrode",
        "composition": "C0.06Cr19.4Fe67.2Mn1.9Ni10.1Nb0.8Si0.5",
        "Tensile Strength, Ultimate": 655.0,
        "Elongation at Break": 33.0,
        "Maximum Service Temperature, Air": 871.0
    },
    {
        "name": "Eagle Brass 430 Ferritic Stainless Steel, Full Hardened",
        "composition": "C0.12Cr18.0Fe84.0Mn1.0P0.04Si1.0S0.03",
        "Density": 7.7,
        "Tensile Strength": 738.0,
        "Tensile Strength, Yield": 689.0,
        "Elongation at Break": 1.0,
        "Tensile Modulus": 200.0,
        "CTE, linear": 11.9,
        "Thermal Conductivity": 26.1
    },
    {
        "name": "ASTM A148 Grade 150-135 Cast Steel",
        "composition": "C0.35Cr0.8Fe98.2Mn1.0Mo0.3Ni0.8P0.05Si0.6S0.06",
        "Density": 7.8,
        "Hardness, Brinell": 350.0,
        "Tensile Strength, Ultimate": 1180.0,
        "Tensile Strength, Yield": 1040.0,
        "Elongation at Break": 8.0,
        "Reduction of Area": 20.0,
        "Modulus of Elasticity": 190.0,
        "Poissons Ratio": 0.29,
        "Fatigue Strength": 620.0,
        "Shear Modulus": 73.0,
        "Volume Resistivity": 2.33e-05,
        "Heat of Fusion": 250.0,
        "CTE, linear": 13.0,
        "Specific Heat Capacity": 0.47,
        "Thermal Conductivity": 39.0,
        "Melting Point": 1460.0,
        "Maximum Service Temperature, Air": 420.0
    },
    {
        "name": "Latrobe CBS-600\u2122 VIM-VAR Carburizing Bearing and Gear Steel",
        "composition": "Al0.06C0.19Cr1.45Fe95.6Mn0.6Mo1.0Si1.1",
        "Density": 7.81,
        "Hardness, Rockwell C": 62.0,
        "Tensile Strength, Ultimate": 1520.0,
        "Tensile Strength, Yield": 1020.0,
        "Elongation at Break": 18.2,
        "Reduction of Area": 53.6,
        "Modulus of Elasticity": 172.0,
        "Poissons Ratio": 0.309,
        "Shear Modulus": 81.7,
        "CTE, linear": 12.8,
        "Specific Heat Capacity": 0.695,
        "Thermal Conductivity": 48.6,
        "Maximum Service Temperature, Air": 316.0,
        "Processing Temperature": 729.0
    },
    {
        "name": "Crucible Steel HALCOMB\u00ae 218 Tool Steel, AISI H11",
        "composition": "C0.4Cr5.0Fe91.6Mn0.3Mo1.3Si0.9V0.5",
        "Density": 7.75,
        "Hardness, Brinell": 192.0,
        "Hardness, Rockwell C": 52.0,
        "Modulus of Elasticity": 207.0,
        "Charpy Impact": 31.2,
        "CTE, linear": 13.1,
        "Thermal Conductivity": 27.7,
        "Processing Temperature": 818.3
    },
    {
        "name": "AISI Type A5 Cold Work Tool Steel",
        "composition": "C1.0Cr1.0Fe94.0Mn3.0Mo1.0",
        "Density": 7.84
    },
    {
        "name": "ASTM A387 Alloy Steel, Grade 22, Class 1\n      \n      \u00a0(discontinued **)",
        "composition": "C0.15Cr2.5Fe95.58Mn0.6Mo1.1P0.035Si0.5S0.035",
        "Density": 7.8,
        "Tensile Strength, Ultimate": 415.0,
        "Tensile Strength, Yield": 205.0,
        "Elongation at Break": 18.0,
        "Modulus of Elasticity": 200.0,
        "Bulk Modulus": 160.0,
        "Poissons Ratio": 0.29,
        "Shear Modulus": 80.0,
        "Electrical Resistivity": 1.7e-05,
        "CTE, linear": 12.0,
        "Specific Heat Capacity": 0.47,
        "Thermal Conductivity": 52.0
    },
    {
        "name": "MetalTek MTEK 440B Martensitic Stainless Steel",
        "composition": "C0.95Cr18.0Fe82.5Mn1.0Mo0.75Si1.0",
        "Hardness, Brinell": 285.0,
        "Heat Treatment": "Anneal"
    },
    {
        "name": "AISI 8620 Steel, normalized, 50 mm (2 in.) round",
        "composition": "C0.23Cr0.6Fe98.02Mn0.9Mo0.25Ni0.7P0.035Si0.35S0.04",
        "Density": 7.85,
        "Hardness, Brinell": 179.0,
        "Hardness, Knoop": 200.0,
        "Hardness, Rockwell B": 88.0,
        "Hardness, Vickers": 188.0,
        "Tensile Strength, Ultimate": 600.0,
        "Tensile Strength, Yield": 360.0,
        "Elongation at Break": 27.8,
        "Reduction of Area": 62.1,
        "Modulus of Elasticity": 205.0,
        "Bulk Modulus": 160.0,
        "Poissons Ratio": 0.29,
        "Machinability": 65.0,
        "Shear Modulus": 80.0,
        "Electrical Resistivity": 2.34e-05,
        "Specific Heat Capacity": 0.475,
        "Thermal Conductivity": 46.6
    },
    {
        "name": "Ametek P303L P/M Stainless Steel, Sintered from 6.5 g/cc Green Density",
        "composition": "C0.03Cr19.0Fe75.0Mn2.0Ni13.0P0.045Si1.0S0.3",
        "Density": 6.6,
        "Hardness, Rockwell B": 50.0,
        "Tensile Strength, Ultimate": 350.0,
        "Elongation at Break": 4.8
    },
    {
        "name": "AISI 1144 Steel, oil quenched 845\u00b0C (1550\u00b0F), 595\u00b0C (1100\u00b0F) temper, 13 mm (0.5 in.) round",
        "composition": "C0.48Fe98.01Mn1.65P0.04S0.33",
        "Density": 7.87,
        "Hardness, Brinell": 217.0,
        "Hardness, Knoop": 240.0,
        "Hardness, Rockwell B": 95.0,
        "Hardness, Rockwell C": 17.0,
        "Hardness, Vickers": 228.0,
        "Tensile Strength, Ultimate": 717.0,
        "Tensile Strength, Yield": 490.0,
        "Elongation at Break": 20.7,
        "Reduction of Area": 51.2,
        "Modulus of Elasticity": 200.0,
        "Bulk Modulus": 160.0,
        "Poissons Ratio": 0.29,
        "Shear Modulus": 80.0,
        "Izod Impact": 65.0,
        "Electrical Resistivity": 1.7e-05,
        "CTE, linear": 13.9,
        "Specific Heat Capacity": 0.472,
        "Thermal Conductivity": 51.9
    },
    {
        "name": "AISI 1050 Steel, cold drawn, low temperature, stress relieved, 16-22 mm (0.625-0.875 in) round",
        "composition": "C0.55Fe98.92Mn0.9P0.04S0.05",
        "Density": 7.85,
        "Hardness, Brinell": 212.0,
        "Hardness, Knoop": 235.0,
        "Hardness, Rockwell B": 94.0,
        "Hardness, Rockwell C": 16.0,
        "Hardness, Vickers": 223.0,
        "Tensile Strength, Ultimate": 725.0,
        "Tensile Strength, Yield": 655.0,
        "Elongation at Break": 11.0,
        "Reduction of Area": 35.0,
        "Modulus of Elasticity": 205.0,
        "Bulk Modulus": 160.0,
        "Poissons Ratio": 0.29,
        "Shear Modulus": 80.0,
        "Electrical Resistivity": 3e-05,
        "Specific Heat Capacity": 0.486,
        "Thermal Conductivity": 49.8
    },
    {
        "name": "AISI 8740 Steel, normalized 870\u00b0C (1600\u00b0F), 25 mm (1 in.) round",
        "composition": "C0.43Cr0.6Fe97.72Mn1.0Mo0.3Ni0.7P0.035Si0.3S0.04",
        "Density": 7.85,
        "Hardness, Brinell": 269.0,
        "Hardness, Knoop": 294.0,
        "Hardness, Rockwell B": 99.0,
        "Hardness, Rockwell C": 27.0,
        "Hardness, Vickers": 284.0,
        "Tensile Strength, Ultimate": 931.0,
        "Tensile Strength, Yield": 605.0,
        "Elongation at Break": 16.0,
        "Modulus of Elasticity": 205.0,
        "Bulk Modulus": 160.0,
        "Poissons Ratio": 0.29,
        "Machinability": 65.0,
        "Shear Modulus": 80.0,
        "Electrical Resistivity": 2.34e-05,
        "Specific Heat Capacity": 0.475,
        "Thermal Conductivity": 46.6
    },
    {
        "name": "316 Stainless Steel, annealed wire, 13 mm diam.",
        "composition": "C0.08Cr18.0Fe72.0Mn2.0Mo3.0Ni14.0P0.045Si1.0S0.03",
        "Density": 8.0,
        "Hardness, Rockwell B": 78.0,
        "Tensile Strength, Ultimate": 550.0,
        "Tensile Strength, Yield": 240.0,
        "Elongation at Break": 60.0,
        "Modulus of Elasticity": 193.0,
        "Electrical Resistivity": 7.4e-05,
        "Magnetic Permeability": 1.008,
        "CTE, linear": 17.5,
        "Specific Heat Capacity": 0.5,
        "Thermal Conductivity": 16.3,
        "Melting Point": 1370.0,
        "Solidus": 1370.0,
        "Liquidus": 1400.0,
        "Maximum Service Temperature, Air": 925.0
    },
    {
        "name": "430 Stainless Steel annealed and cold drawn bar, 25 mm diameter",
        "composition": "C0.12Cr18.0Fe87.0Mn1.0P0.04Si1.0S0.03",
        "Density": 7.8,
        "Hardness, Brinell": 185.0,
        "Hardness, Knoop": 206.0,
        "Hardness, Rockwell B": 90.0,
        "Hardness, Vickers": 194.0,
        "Tensile Strength, Ultimate": 586.0,
        "Tensile Strength, Yield": 483.0,
        "Elongation at Break": 20.0,
        "Modulus of Elasticity": 200.0,
        "Electrical Resistivity": 6e-05,
        "Magnetic Permeability": 600.0,
        "CTE, linear": 12.4,
        "Specific Heat Capacity": 0.46,
        "Thermal Conductivity": 26.3,
        "Melting Point": 1425.0,
        "Solidus": 1425.0,
        "Liquidus": 1510.0,
        "Maximum Service Temperature, Air": 870.0
    },
    {
        "name": "ASTM A542 Low Alloy Steel, Grade A, Class 2",
        "composition": "C0.15Cr2.5Cu0.4Fe95.77Mn0.6Ni0.4P0.025Si0.5S0.025V0.03",
        "Density": 7.8,
        "Tensile Strength, Ultimate": 795.0,
        "Tensile Strength, Yield": 690.0,
        "Elongation at Break": 13.0,
        "Modulus of Elasticity": 200.0,
        "Bulk Modulus": 160.0,
        "Poissons Ratio": 0.29,
        "Shear Modulus": 80.0,
        "Electrical Resistivity": 1.7e-05,
        "CTE, linear": 12.0,
        "Specific Heat Capacity": 0.47,
        "Thermal Conductivity": 52.0
    },
    {
        "name": "AISI 4161 Steel",
        "composition": "C0.64Cr0.9Fe97.59Mn1.0Mo0.35P0.035Si0.35S0.04",
        "Density": 7.85,
        "Hardness, Brinell": 187.0,
        "Hardness, Knoop": 237.0,
        "Hardness, Rockwell B": 94.0,
        "Hardness, Rockwell C": 16.0,
        "Hardness, Vickers": 225.0,
        "Modulus of Elasticity": 205.0,
        "Bulk Modulus": 160.0,
        "Poissons Ratio": 0.29,
        "Machinability": 50.0,
        "Shear Modulus": 80.0,
        "Electrical Resistivity": 2.45e-05,
        "CTE, linear": 12.9,
        "Specific Heat Capacity": 0.475,
        "Thermal Conductivity": 44.5
    },
    {
        "name": "AISI Type S14800 Stainless Steel condition SRH950, exposed to 345\u00b0C for 1000 hours, 275 MPa load",
        "composition": "Al1.5C0.05Cr15.0Fe73.0Mn1.0Mo3.0Ni8.75P0.015Si1.0S0.01",
        "Density": 7.7,
        "Tensile Strength, Ultimate": 1744.0,
        "Tensile Strength, Yield": 1680.0,
        "Elongation at Break": 11.0,
        "Modulus of Elasticity": 200.0,
        "Notched Tensile Strength": 1679.0,
        "CTE, linear": 11.5
    },
    {
        "name": "Cast Stainless Steel CH8, UNS J93400",
