Repository: KylinGuo/HEA

File: data.json (part 25 of 70)
[
        "composition": "C0.08Cr26.0Fe66.0Mn1.5Ni15.0P0.04Si1.5S0.04"
    },
    {
        "name": "AISI 1012 Steel, CQ sheet,1.6-5.8 mm round or thickness",
        "composition": "C0.15Fe99.6Mn0.6P0.04S0.05",
        "Density": 7.87,
        "Tensile Strength, Ultimate": 310.0,
        "Tensile Strength, Yield": 180.0,
        "Elongation at Break": 32.0,
        "Modulus of Elasticity": 200.0,
        "Bulk Modulus": 160.0,
        "Poissons Ratio": 0.29,
        "Machinability": 55.0,
        "Shear Modulus": 80.0,
        "Electrical Resistivity": 1.74e-05,
        "CTE, linear": 13.9,
        "Specific Heat Capacity": 0.472,
        "Thermal Conductivity": 51.9
    },
    {
        "name": "Latrobe Nitralloy\u00ae N\u2122 VAC-ARC Premium Nitriding Steel",
        "composition": "Al1.25C0.24Cr1.15Fe92.71Mn0.6Mo0.25Ni3.5Si0.3",
        "Hardness, Rockwell C": 41.0,
        "Tensile Strength, Ultimate": 1240.0,
        "Tensile Strength, Yield": 793.0,
        "Elongation at Break": 22.0,
        "Reduction of Area": 59.0,
        "Charpy Impact": 16.3
    },
    {
        "name": "AISI 4419 Steel, mock carburized, 150\u00b0C (300\u00b0F) temper, 14 mm (0.55 in.) round",
        "composition": "C0.23Fe98.77Mn0.65Mo0.6P0.035Si0.35S0.04",
        "Density": 7.85,
        "Hardness, Brinell": 217.0,
        "Hardness, Knoop": 240.0,
        "Hardness, Rockwell B": 95.0,
        "Hardness, Rockwell C": 17.0,
        "Hardness, Vickers": 228.0,
        "Tensile Strength, Ultimate": 710.0,
        "Tensile Strength, Yield": 450.0,
        "Elongation at Break": 24.3,
        "Reduction of Area": 60.3,
        "Modulus of Elasticity": 205.0,
        "Bulk Modulus": 160.0,
        "Poissons Ratio": 0.29,
        "Machinability": 65.0,
        "Shear Modulus": 80.0,
        "Electrical Resistivity": 2.45e-05,
        "Specific Heat Capacity": 0.475,
        "Thermal Conductivity": 44.5
    },
    {
        "name": "Industeel SUPRALSIM\u00ae 690 HLE Steel for Welded and Weight-Saving Structures",
        "composition": "Al0.05C0.2Cr1.2Cu0.5Fe93.91Mn1.6Mo0.6Ni1.35P0.02Si0.5S0.02V0.08",
        "Tensile Strength, Ultimate": 770.0,
        "Tensile Strength, Yield": 690.0,
        "Elongation at Break": 14.0,
        "Charpy Impact": 40.0
    },
    {
        "name": "AISI 4427 Steel, heat treated in 25 mm rounds, oil quenched, 150\u00b0C (300\u00b0F) temper",
        "composition": "C0.29Fe98.56Mn0.9Mo0.45P0.035Si0.3S0.04",
        "Density": 7.85,
        "Hardness, Brinell": 321.0,
        "Hardness, Knoop": 348.0,
        "Hardness, Rockwell B": 99.0,
        "Hardness, Rockwell C": 35.0,
        "Hardness, Vickers": 339.0,
        "Tensile Strength, Ultimate": 1076.0,
        "Tensile Strength, Yield": 670.0,
        "Elongation at Break": 14.6,
        "Reduction of Area": 44.6,
        "Modulus of Elasticity": 205.0,
        "Bulk Modulus": 160.0,
        "Poissons Ratio": 0.29,
        "Machinability": 65.0,
        "Shear Modulus": 80.0,
        "Electrical Resistivity": 2.45e-05,
        "Specific Heat Capacity": 0.475,
        "Thermal Conductivity": 44.5
    },
    {
        "name": "JIS SKS95M Oil-hardening Cold Work Tool Steel",
        "composition": "C0.9Cr0.6Cu0.25Fe98.2Mn1.1Ni0.25P0.03Si0.5S0.03",
        "Density": 7.61,
        "Hardness, Vickers": 200.0,
        "CTE, linear": 14.6,
        "Processing Temperature": 175.0,
        "Annealing Temperature": 745.0
    },
    {
        "name": "TIMET TIMETAL\u00ae 679 (Ti-11Sn-5Zr-2.25Al-1Mo-0.2Si) Titanium Alloy; Oil Quenched & Aged",
        "composition": "Al2.5H0.0125Fe0.2Mo1.2O0.2Si0.5Sn11.5Ti82.6Zr6.0",
        "Density": 4.84,
        "Tensile Strength, Ultimate": 1118.0,
        "Tensile Strength, Yield": 970.0,
        "Elongation at Break": 15.0,
        "Reduction of Area": 46.0,
        "Modulus of Elasticity": 107.0,
        "Notched Tensile Strength": 1480.0,
        "Shear Modulus": 46.0,
        "Electrical Resistivity": 0.00016,
        "CTE, linear": 8.3,
        "Thermal Conductivity": 8.3,
        "Maximum Service Temperature, Air": 450.0,
        "Beta Transus": 950.0
    },
    {
        "name": "305 Stainless Steel, cold reduction 30%",
        "composition": "C0.12Cr18.0Fe67.0Mn2.0Ni12.0P0.045Si1.0S0.03",
        "Density": 8.0,
        "Tensile Strength, Ultimate": 876.0,
        "Tensile Strength, Yield": 777.0,
        "Elongation at Break": 17.5,
        "Modulus of Elasticity": 193.0,
        "Shear Modulus": 86.0,
        "Electrical Resistivity": 7.2e-05,
        "CTE, linear": 18.7,
        "Specific Heat Capacity": 0.5,
        "Thermal Conductivity": 21.5,
        "Melting Point": 1400.0,
        "Solidus": 1400.0,
        "Liquidus": 1455.0
    },
    {
        "name": "Cast Stainless Steel 440A, EN 10088-3",
        "composition": "C0.75Cr16.0Fe85.4Mn1.0Mo0.75P0.04Si0.7S0.03",
        "Hardness, Brinell": 280.0,
        "Tensile Strength, Ultimate": 900.0
    },
    {
        "name": "Universal Wire Works 310 Mo Stainless Steel Electrode",
        "composition": "C0.1Cr25.5Fe51.4Mn1.5Ni21.0Si0.5",
        "Tensile Strength, Ultimate": 607.0,
        "Elongation at Break": 40.0
    },
    {
        "name": "AISI 304L Cast Stainless Steel, ASTM A276 Cold Formed",
        "composition": "C0.03Cr20.0Fe65.0Mn2.0Ni12.0P0.045Si1.0S0.03",
        "Tensile Strength, Ultimate": 620.0,
        "Tensile Strength, Yield": 310.0,
        "Elongation at Break": 30.0
    },
    {
        "name": "AISI 1141 Steel, as cold drawn, 50-75 mm (2-3 in) round",
        "composition": "C0.45Fe98.2Mn1.65P0.04S0.13",
        "Density": 7.87,
        "Hardness, Brinell": 179.0,
        "Hardness, Knoop": 200.0,
        "Hardness, Rockwell B": 88.0,
        "Hardness, Vickers": 188.0,
        "Tensile Strength, Ultimate": 620.0,
        "Tensile Strength, Yield": 550.0,
        "Elongation at Break": 10.0,
        "Reduction of Area": 20.0,
        "Modulus of Elasticity": 200.0,
        "Bulk Modulus": 160.0,
        "Poissons Ratio": 0.29,
        "Shear Modulus": 80.0,
        "Izod Impact": 53.0,
        "Electrical Resistivity": 1.7e-05,
        "CTE, linear": 13.9,
        "Specific Heat Capacity": 0.472,
        "Thermal Conductivity": 51.9
    },
    {
        "name": "Cast Stainless Steel CPF10MC, ASTM A451",
        "composition": "C0.1Cr18.0Fe70.3Mn1.5Mo2.25Ni16.0Nb1.2P0.04Si1.0S0.04",
        "Tensile Strength, Ultimate": 485.0,
        "Tensile Strength, Yield": 205.0,
        "Elongation at Break": 20.0
    },
    {
        "name": "ATI Allegheny Ludlum AL 13-8\u2122 H 1050 Precipitation Hardening Alloy, Heat Treated at 1050\u00b0F",
        "composition": "Al1.35C0.05Cr13.25Fe74.032Mn0.2Mo2.5Ni8.5P0.01Si0.1S0.008",
        "Density": 7.76,
        "Hardness, Rockwell C": 43.0,
        "Tensile Strength, Ultimate": 1207.0,
        "Tensile Strength, Yield": 1138.0,
        "Elongation at Break": 12.0,
        "Reduction of Area": 50.0,
        "Creep Strength": 827.0,
        "Rupture Strength": 930.0,
        "CTE, linear": 10.6,
        "Melting Point": 1405.0,
        "Solidus": 1405.0,
        "Liquidus": 1470.0
    },
    {
        "name": "AISI 1025 Steel, as drawn, 50-75 mm (2-3 in) round",
        "composition": "C0.28Fe99.48Mn0.6P0.04S0.05",
        "Density": 7.858,
        "Hardness, Brinell": 111.0,
        "Hardness, Knoop": 129.0,
        "Hardness, Rockwell B": 64.0,
        "Hardness, Vickers": 115.0,
        "Tensile Strength, Ultimate": 380.0,
        "Tensile Strength, Yield": 310.0,
        "Elongation at Break": 15.0,
        "Reduction of Area": 35.0,
        "Modulus of Elasticity": 200.0,
        "Bulk Modulus": 160.0,
        "Poissons Ratio": 0.29,
        "Shear Modulus": 80.0,
        "Electrical Resistivity": 0.0001239,
        "CTE, linear": 14.8,
        "Specific Heat Capacity": 1.432,
        "Thermal Conductivity": 51.9
    },
    {
        "name": "ATI Allvac\u00ae Vasco\u00ae 410/403 Specialty Steel, Heat Treatment: 927\u00b0C (1700\u00b0F) Anneal",
        "composition": "C0.15Cr12.0Fe87.0Mn0.5P0.02Si0.5S0.01",
        "Density": 7.7,
        "Hardness, Rockwell B": 90.0,
        "Tensile Strength, Ultimate": 690.0,
        "Tensile Strength, Yield": 621.0,
        "Elongation at Break": 22.0,
        "Reduction of Area": 65.0
    },
    {
        "name": "ASTM A710 Steel, grade B, 9.5 - 13 mm thicknesses",
        "composition": "C0.06Cu1.3Fe97.23Mn0.65Ni1.5Nb0.02P0.025Si0.4S0.025",
        "Density": 7.85,
        "Tensile Strength, Ultimate": 620.0,
        "Tensile Strength, Yield": 550.0,
        "Modulus of Elasticity": 205.0,
        "Bulk Modulus": 160.0,
        "Poissons Ratio": 0.29,
        "Shear Modulus": 80.0,
        "Electrical Resistivity": 2.34e-05,
        "Specific Heat Capacity": 0.475,
        "Thermal Conductivity": 46.6
    },
    {
        "name": "305 Stainless Steel, annealed, wire",
        "composition": "C0.12Cr18.0Fe67.0Mn2.0Ni12.0P0.045Si1.0S0.03",
        "Density": 8.0,
        "Hardness, Brinell": 140.0,
        "Hardness, Knoop": 164.0,
        "Hardness, Rockwell B": 78.0,
        "Hardness, Vickers": 147.0,
        "Tensile Strength, Ultimate": 585.0,
        "Tensile Strength, Yield": 325.0,
        "Elongation at Break": 60.0,
        "Modulus of Elasticity": 193.0,
        "Shear Modulus": 86.0,
        "Electrical Resistivity": 7.2e-05,
        "Magnetic Permeability": 1.008,
        "CTE, linear": 18.7,
        "Specific Heat Capacity": 0.5,
        "Thermal Conductivity": 21.5,
        "Melting Point": 1400.0,
        "Solidus": 1400.0,
        "Liquidus": 1455.0
    },
    {
        "name": "ThyssenKrupp PAS 550 Structural Steel for Cold Forming",
        "composition": "C0.1Fe97.3Mn1.8Nb0.08P0.025Si0.5S0.01V0.14",
        "Tensile Strength at Break": 600.0,
        "Tensile Strength, Yield": 550.0,
        "Elongation at Break": 14.0,
        "Charpy Impact": 40.0,
        "Bend Radius, Minimum": 1.5
    },
    {
        "name": "AISI 5160 Steel, oil quenched from 830\u00b0C (1525\u00b0F), 595\u00b0C (1100\u00b0F) temper, 100 mm (4 in.) round",
        "composition": "C0.64Cr0.9Fe97.84Mn1.0P0.035Si0.3S0.04",
        "Density": 7.85,
        "Hardness, Brinell": 262.0,
        "Hardness, Knoop": 287.0,
        "Hardness, Rockwell B": 98.0,
        "Hardness, Rockwell C": 26.0,
        "Hardness, Vickers": 276.0,
        "Tensile Strength, Ultimate": 889.0,
        "Tensile Strength, Yield": 615.0,
        "Elongation at Break": 21.2,
        "Modulus of Elasticity": 205.0,
        "Bulk Modulus": 160.0,
        "Poissons Ratio": 0.29,
        "Machinability": 55.0,
        "Shear Modulus": 80.0,
        "Electrical Resistivity": 2.19e-05,
        "Specific Heat Capacity": 0.475,
        "Thermal Conductivity": 46.6
    },
    {
        "name": "ATI Allegheny Ludlum AL 15-7 High Strength Stainless Steel, UNS S15700",
        "composition": "Al1.1Cr15.0Fe74.9Mo2.0Ni7.0",
        "Density": 7.81,
        "Hardness, Rockwell B": 88.0,
        "Tensile Strength, Ultimate": 900.0,
        "Tensile Strength, Yield": 380.0,
        "Elongation at Break": 30.0
    },
    {
        "name": "Cast Stainless Steel HL40, UNS N08614",
        "composition": "C0.45Cr32.0Fe53.2Mn1.5Mo0.5Ni22.0P0.04Si2.0S0.04"
    },
    {
        "name": "ThyssenKrupp SECURE 600 Structural Steel",
        "composition": "B0.005C0.4Cr1.5Fe93.8Mn1.5Mo0.5Ni1.5P0.025Si0.8S0.01",
        "Tensile Strength at Break": 2000.0,
        "Tensile Strength, Yield": 1500.0,
        "Elongation at Break": 8.0,
        "Charpy Impact": 15.0
    },
    {
        "name": "AISI 4820H Steel, direct quenched from pot, tempered (150\u00b0C (300\u00b0F)), 0.99 mm case depth",
        "composition": "C0.23Fe95.88Mn0.8Mo0.3Ni3.8P0.035Si0.3S0.04",
        "Density": 7.85,
        "Hardness, Brinell": 415.0,
        "Hardness, Knoop": 446.0,
        "Hardness, Rockwell B": 103.0,
        "Hardness, Rockwell C": 60.0,
        "Hardness, Vickers": 440.0,
        "Tensile Strength, Ultimate": 1415.0,
        "Tensile Strength, Yield": 1141.0,
        "Elongation at Break": 13.3,
        "Modulus of Elasticity": 205.0,
        "Bulk Modulus": 160.0,
        "Poissons Ratio": 0.29,
        "Machinability": 50.0,
        "Shear Modulus": 80.0,
        "Electrical Resistivity": 2.45e-05,
        "Specific Heat Capacity": 0.475,
        "Thermal Conductivity": 44.5
    },
    {
        "name": "AISI 8822 Steel, normalized, machined to 13.7 mm rounds, pseudocarburized, 820\u00b0C (1510\u00b0F) reheat, 150\u00b0C (300\u00b0F) temper",
        "composition": "C0.25Cr0.6Fe97.8Mn1.0Mo0.4Ni0.7P0.035Si0.3S0.04",
        "Density": 7.85,
        "Hardness, Brinell": 415.0,
        "Hardness, Knoop": 446.0,
        "Hardness, Rockwell B": 103.0,
        "Hardness, Rockwell C": 45.0,
        "Hardness, Vickers": 440.0,
        "Tensile Strength, Ultimate": 1451.0,
        "Tensile Strength, Yield": 1041.0,
        "Elongation at Break": 13.0,
        "Modulus of Elasticity": 200.0,
        "Bulk Modulus": 160.0,
        "Poissons Ratio": 0.29,
        "Machinability": 55.0,
        "Shear Modulus": 80.0,
        "Electrical Resistivity": 1.74e-05,
        "CTE, linear": 14.7,
        "Specific Heat Capacity": 0.472,
        "Thermal Conductivity": 51.9
    },
    {
        "name": "AISI 51B60H Steel, oil quenched from 830\u00b0C (1525\u00b0F), 595\u00b0C (1100\u00b0F) temper, 50 mm (2 in.) round",
        "composition": "B0.003C0.65Cr1.0Fe98.05Mn1.1P0.035Si0.3S0.04",
        "Density": 7.85,
        "Hardness, Brinell": 277.0,
        "Hardness, Knoop": 302.0,
        "Hardness, Rockwell B": 99.0,
        "Hardness, Rockwell C": 28.0,
        "Hardness, Vickers": 292.0,
        "Tensile Strength, Ultimate": 931.0,
        "Tensile Strength, Yield": 635.0,
        "Elongation at Break": 20.0,
        "Modulus of Elasticity": 205.0,
        "Bulk Modulus": 160.0,
        "Poissons Ratio": 0.29,
        "Machinability": 55.0,
        "Shear Modulus": 80.0,
        "Electrical Resistivity": 2.19e-05,
        "Specific Heat Capacity": 0.475,
        "Thermal Conductivity": 46.6
    },
    {
        "name": "Cast Stainless Steel 17- 4, UNS J92150 (Compostion Spec)",
        "composition": "C0.08Cr17.5Cu5.0Fe78.5Mn1.0Ni5.0P0.04Si1.0S0.04"
    },
    {
        "name": "AISI 4427 Steel, heat treated in 25 mm rounds, reheated to 805\u00b0C (1480\u00b0F), 150\u00b0C (300\u00b0F) temper",
        "composition": "C0.29Fe98.56Mn0.9Mo0.45P0.035Si0.3S0.04",
        "Density": 7.85,
        "Hardness, Brinell": 293.0,
        "Hardness, Knoop": 319.0,
        "Hardness, Rockwell B": 99.0,
        "Hardness, Rockwell C": 31.0,
        "Hardness, Vickers": 309.0,
        "Tensile Strength, Ultimate": 945.0,
        "Tensile Strength, Yield": 550.0,
        "Elongation at Break": 17.0,
        "Reduction of Area": 46.0,
        "Modulus of Elasticity": 205.0,
        "Bulk Modulus": 160.0,
        "Poissons Ratio": 0.29,
        "Shear Modulus": 80.0,
        "Electrical Resistivity": 2.45e-05,
        "Specific Heat Capacity": 0.475,
        "Thermal Conductivity": 44.5
    },
    {
        "name": "Eagle Brass 304 Austenitic Stainless Steel, Annealed",
        "composition": "C0.08Cr20.0Fe74.0Mn2.0Ni10.5P0.045Si0.75S0.03",
        "Density": 7.89,
        "Tensile Strength": 517.0,
        "Tensile Strength, Yield": 207.0,
        "Elongation at Break": 40.0,
        "Tensile Modulus": 193.0,
        "CTE, linear": 18.7,
        "Thermal Conductivity": 16.3
    },
    {
        "name": "AISI 4140 Steel, oil quenched, 650\u00b0C (1200\u00b0F) temper, 25 mm (1 in.) round",
        "composition": "C0.43Cr1.1Fe97.77Mn1.0Mo0.25P0.035Si0.3S0.04",
        "Density": 7.85,
        "Hardness, Brinell": 255.0,
        "Hardness, Knoop": 279.0,
        "Hardness, Rockwell B": 98.0,
        "Hardness, Rockwell C": 25.0,
        "Hardness, Vickers": 269.0,
        "Tensile Strength, Ultimate": 931.0,
        "Tensile Strength, Yield": 793.0,
        "Elongation at Break": 22.0,
        "Reduction of Area": 63.0,
        "Modulus of Elasticity": 205.0,
        "Bulk Modulus": 160.0,
        "Poissons Ratio": 0.29,
        "Machinability": 65.0,
        "Shear Modulus": 80.0,
        "Izod Impact": 110.0,
        "Electrical Resistivity": 6.46e-05,
        "CTE, linear": 14.6,
        "Specific Heat Capacity": 0.561,
        "Thermal Conductivity": 42.6
    },
    {
        "name": "ATI Allvac\u00ae Vasco\u00ae 15-5 Precipitation Hardening Steel, Heat Treatment: 1038\u00b0C (1900\u00b0F) + Age",
        "composition": "C0.035Cr14.5Cu3.5Fe76.0Mn0.5Ni4.75Nb0.3P0.02Si0.5S0.015",
        "Density": 7.81,
        "Hardness, Brinell": 351.0,
        "Hardness, Knoop": 382.0,
        "Hardness, Rockwell C": 38.0,
        "Hardness, Vickers": 367.0,
        "Tensile Strength, Ultimate": 1172.0,
        "Tensile Strength, Yield": 1069.0,
        "Elongation at Break": 10.0,
        "Reduction of Area": 40.0
    },
    {
        "name": "AISI 4820H Steel, direct quenched from pot, tempered (230\u00b0C (450\u00b0F)), 0.99 mm case depth",
        "composition": "C0.23Fe95.88Mn0.8Mo0.3Ni3.8P0.035Si0.3S0.04",
        "Density": 7.85,
        "Hardness, Brinell": 401.0,
        "Hardness, Knoop": 432.0,
        "Hardness, Rockwell B": 102.0,
        "Hardness, Rockwell C": 56.0,
        "Hardness, Vickers": 425.0,
        "Tensile Strength, Ultimate": 1382.0,
        "Tensile Strength, Yield": 1170.0,
        "Elongation at Break": 12.8,
        "Modulus of Elasticity": 205.0,
        "Bulk Modulus": 160.0,
        "Poissons Ratio": 0.29,
        "Machinability": 50.0,
        "Shear Modulus": 80.0,
        "Electrical Resistivity": 2.45e-05,
        "Specific Heat Capacity": 0.475,
        "Thermal Conductivity": 44.5
    },
    {
        "name": "MetalTek MTEK 10-60 Cast UNS N08001 Heat Resistant Stainless Steel",
        "composition": "C0.75Cr14.0Fe31.65Mn2.0Ni62.0Si2.5",
        "Tensile Strength, Ultimate": 415.0,
        "Maximum Service Temperature, Air": 1120.0,
        "Heat Treatment": "Not Heat Treated"
    },
    {
        "name": "AISI 4135 Steel",
        "composition": "C0.38Cr1.1Fe97.87Mn0.9Mo0.25P0.035Si0.35S0.04",
        "Density": 7.85,
        "Hardness, Brinell": 187.0,
        "Hardness, Knoop": 230.0,
        "Hardness, Rockwell B": 94.0,
        "Hardness, Rockwell C": 15.0,
        "Hardness, Vickers": 218.0,
        "Modulus of Elasticity": 205.0,
        "Bulk Modulus": 160.0,
        "Poissons Ratio": 0.29,
        "Machinability": 70.0,
        "Shear Modulus": 80.0,
        "Electrical Resistivity": 2.23e-05,
        "Specific Heat Capacity": 0.477,
        "Thermal Conductivity": 42.7
    },
    {
        "name": "AISI 4142H Steel",
        "composition": "C0.46Cr1.2Fe97.91Mn1.1Mo0.25P0.035Si0.3S0.04",
        "Density": 7.85,
        "Hardness, Brinell": 187.0,
        "Hardness, Knoop": 230.0,
        "Hardness, Rockwell B": 94.0,
        "Hardness, Rockwell C": 15.0,
        "Hardness, Vickers": 218.0,
        "Modulus of Elasticity": 206.0,
        "Bulk Modulus": 163.0,
        "Poissons Ratio": 0.29,
        "Machinability": 65.0,
        "Shear Modulus": 80.0,
        "Electrical Resistivity": 2.63e-05,
        "Specific Heat Capacity": 0.473,
        "Thermal Conductivity": 42.6
    },
    {
        "name": "Ovako C45E EN 10083-2:2006 Steel",
        "composition": "C0.5Cr0.4Fe99.08Mn0.8Ni0.1P0.03Si0.4S0.035",
        "Density": 7.8,
        "Modulus of Elasticity": 210.0,
        "Poissons Ratio": 0.3,
        "Shear Modulus": 80.0,
        "Electrical Resistivity": 2e-06,
        "CTE, linear": 12.0,
        "Specific Heat Capacity": 0.46,
        "Thermal Conductivity": 40.0,
        "Transformation Temperature": 760.0,
        "Weldability": 0.71
    },
    {
        "name": "Latrobe Cascade\u2122 P21 Prehardened Die Steel (AISI P21)",
        "composition": "Al1.2C0.2Cr0.25Fe93.45Mn0.3Ni4.1Si0.3V0.2",
        "Machinability": 60.0
    },
    {
        "name": "ASTM A203 Low Alloy Steel, Grade F\n      \n      \u00a0(discontinued **)",
        "composition": "C0.23Fe95.12Mn0.8Ni3.75P0.035Si0.4S0.04",
        "Density": 7.8,
        "Tensile Strength, Ultimate": 515.0,
        "Tensile Strength, Yield": 345.0,
        "Elongation at Break": 20.0,
        "Modulus of Elasticity": 200.0,
        "Bulk Modulus": 160.0,
        "Poissons Ratio": 0.29,
        "Shear Modulus": 80.0,
        "Electrical Resistivity": 1.7e-05,
        "CTE, linear": 12.0,
        "Specific Heat Capacity": 0.47,
        "Thermal Conductivity": 52.0
    },
    {
        "name": "EN 1.0145 High Manganese, Structural, Hot Rolled, Quality Steel",
        "composition": "C0.18Fe98.3Mn1.5P0.035S0.035",
        "Density": 7.85,
        "Tensile Strength, Ultimate": 430.0,
        "Tensile Strength, Yield": 275.0,
        "Elongation at Break": 22.0,
        "Modulus of Elasticity": 200.0,
        "Poissons Ratio": 0.29,
        "Shear Modulus": 80.0,
        "Electrical Resistivity": 1.7e-05,
        "CTE, linear": 12.0,
        "Specific Heat Capacity": 0.47,
        "Thermal Conductivity": 52.0
    },
    {
        "name": "AISI 8630H Steel, annealed, 25 mm (1 in.) round",
        "composition": "C0.33Cr0.65Fe98.08Mn0.95Mo0.25Ni0.75P0.035Si0.3S0.04",
        "Density": 7.85,
        "Hardness, Brinell": 156.0,
        "Hardness, Knoop": 176.0,
        "Hardness, Rockwell B": 82.0,
        "Hardness, Vickers": 163.0,
        "Tensile Strength, Ultimate": 565.0,
        "Tensile Strength, Yield": 370.0,
        "Elongation at Break": 29.0,
        "Modulus of Elasticity": 205.0,
        "Bulk Modulus": 160.0,
        "Poissons Ratio": 0.29,
        "Machinability": 70.0,
        "Shear Modulus": 80.0,
        "Izod Impact": 95.0,
        "Electrical Resistivity": 2.34e-05,
        "CTE, linear": 14.0,
        "Specific Heat Capacity": 0.475,
        "Thermal Conductivity": 46.6
    },
    {
        "name": "AISI 5046H Steel",
        "composition": "C0.5Cr0.43Fe98.63Mn1.1P0.035Si0.3S0.04",
        "Density": 7.85,
        "Hardness, Brinell": 174.0,
        "Hardness, Knoop": 221.0,
        "Hardness, Rockwell B": 92.0,
        "Hardness, Rockwell C": 13.0,
        "Hardness, Vickers": 208.0,
        "Modulus of Elasticity": 205.0,
        "Bulk Modulus": 160.0,
        "Poissons Ratio": 0.29,
        "Machinability": 60.0,
        "Shear Modulus": 80.0,
        "Electrical Resistivity": 2.19e-05,
        "Specific Heat Capacity": 0.475,
        "Thermal Conductivity": 46.6
    },
    {
        "name": "Cast Stainless Steel CF8C, ASTM A351",
        "composition": "C0.08Cr21.0Fe73.0Mn1.5Mo0.5Ni12.0Si2.0",
        "Tensile Strength, Ultimate": 485.0,
        "Tensile Strength, Yield": 205.0,
        "Elongation at Break": 30.0
    },
    {
        "name": "Cast Stainless Steel 5A, ASTM A890",
        "composition": "C0.03Cr26.0Fe65.9Mn1.5Mo5.0Ni8.0N0.3P0.04Si1.0S0.04",
        "Tensile Strength, Ultimate": 690.0,
        "Tensile Strength, Yield": 485.0,
        "Elongation at Break": 25.0
    },
    {
        "name": "Latrobe LSS\u2122 D3 Tool Steel (ASTM D3)",
        "composition": "C2.15Cr12.25Fe84.55Mn0.4Si0.4V0.25",
        "Specific Gravity": 7.87,
        "Density": 7.86,
        "Hardness, Rockwell C": 64.5,
        "Modulus of Elasticity": 207.0,
        "Machinability": 45.0,
        "Izod Impact Unnotched": 54.2,
        "CTE, linear": 13.81,
        "Processing Temperature": 743.0
    },
    {
        "name": "Eagle Brass 304L Austenitic Stainless Steel, 1/4 Hardened",
        "composition": "C0.03Cr20.0Fe74.0Mn2.0Ni12.0P0.045Si0.75S0.03",
        "Density": 7.89,
        "Tensile Strength": 862.0,
        "Tensile Strength, Yield": 517.0,
        "Elongation at Break": 10.0,
        "Tensile Modulus": 193.0,
        "CTE, linear": 18.7,
        "Thermal Conductivity": 16.3
    },
    {
        "name": "AISI 1021 Steel, hot rolled, 19-32 mm (0.75-1.25 in) round",
        "composition": "C0.23Fe99.23Mn0.9P0.04S0.05",
        "Density": 7.858,
        "Hardness, Brinell": 116.0,
        "Hardness, Knoop": 135.0,
        "Hardness, Rockwell B": 66.0,
        "Hardness, Vickers": 120.0,
        "Tensile Strength, Ultimate": 420.0,
        "Tensile Strength, Yield": 230.0,
        "Elongation at Break": 24.0,
        "Reduction of Area": 48.0,
        "Modulus of Elasticity": 200.0,
        "Bulk Modulus": 160.0,
        "Poissons Ratio": 0.29,
        "Shear Modulus": 80.0,
        "Electrical Resistivity": 1.59e-05,
        "CTE, linear": 13.9,
        "Specific Heat Capacity": 0.472,
        "Thermal Conductivity": 51.9
    },
    {
        "name": "Ovako 100Cr6 803D Steel, Q/T (martensite)",
        "composition": "C1.05Cr1.6Fe97.1Mn0.4Mo0.08Ni0.25P0.025Si0.35S0.023",
        "Density": 7.8,
        "Hardness, Rockwell C": 61.0,
        "Tensile Strength": 2300.0,
        "Tensile Strength, Yield": 1700.0,
        "Elongation at Break": 2.0,
        "Modulus of Elasticity": 210.0,
        "Poissons Ratio": 0.3,
        "Shear Modulus": 80.0,
        "Electrical Resistivity": 2e-06,
        "CTE, linear": 12.0,
        "Specific Heat Capacity": 0.46,
        "Thermal Conductivity": 40.0,
        "Transformation Temperature": 910.0
    },
    {
        "name": "EN 1.0036 High Manganese Carbon Steel",
        "composition": "C0.17Fe98.3Mn1.4N0.007P0.045S0.045",
        "Density": 7.85,
        "Tensile Strength, Ultimate": 360.0,
        "Tensile Strength, Yield": 235.0,
        "Elongation at Break": 26.0,
        "Modulus of Elasticity": 200.0,
        "Poissons Ratio": 0.29,
        "Shear Modulus": 80.0,
        "Electrical Resistivity": 1.7e-05,
        "CTE, linear": 12.0,
        "Specific Heat Capacity": 0.47,
        "Thermal Conductivity": 52.0
    },
    {
        "name": "ATI Allegheny Ludlum Martensitic Stainless Steel Type 425 Mod, Hardened + 204\u00b0C Temper",
        "composition": "C0.55Cr14.0Fe85.0Mn1.0Mo1.2Ni0.5P0.04Si1.0S0.03",
        "Density": 7.72,
        "Hardness, Rockwell C": 53.0,
        "Tensile Strength, Ultimate": 1868.0,
        "Tensile Strength, Yield": 1385.0,
        "Modulus of Elasticity": 200.0,
        "Electrical Resistivity": 6.1e-05,
        "CTE, linear": 12.8,
        "Thermal Conductivity": 24.207,
        "Melting Point": 1472.0,
        "Solidus": 1472.0,
        "Liquidus": 1510.0
    },
    {
        "name": "AISI 1040 Steel, as cold drawn, 32-50 mm (1.25-2 in) round",
        "composition": "C0.44Fe99.0Mn0.9P0.04S0.05",
        "Density": 7.845,
        "Hardness, Brinell": 163.0,
        "Hardness, Knoop": 184.0,
        "Hardness, Rockwell B": 84.0,
        "Hardness, Vickers": 170.0,
        "Tensile Strength, Ultimate": 550.0,
        "Tensile Strength, Yield": 485.0,
        "Elongation at Break": 10.0,
        "Reduction of Area": 30.0,
        "Modulus of Elasticity": 200.0,
        "Bulk Modulus": 160.0,
        "Poissons Ratio": 0.29,
        "Shear Modulus": 80.0,
        "Izod Impact": 65.0,
        "Electrical Resistivity": 0.0001179,
        "CTE, linear": 14.8,
        "Specific Heat Capacity": 1.583,
        "Thermal Conductivity": 51.9
    },
    {
        "name": "EN S275J0 High Manganese, Structural, Hot Rolled, Quality Steel, t < 80 mm",
        "composition": "C0.18Fe98.2Mn1.5N0.009P0.04S0.04",
        "Density": 7.85,
        "Tensile Strength, Ultimate": 430.0,
        "Tensile Strength, Yield": 275.0,
        "Elongation at Break": 22.0,
        "Modulus of Elasticity": 200.0,
        "Poissons Ratio": 0.29,
        "Shear Modulus": 80.0,
        "Electrical Resistivity": 1.7e-05,
        "CTE, linear": 12.0,
        "Specific Heat Capacity": 0.47,
        "Thermal Conductivity": 52.0
    },
    {
        "name": "AISI 8650H Steel, normalized 870\u00b0C (1600\u00b0F)",
        "composition": "C0.54Cr0.65Fe97.83Mn1.05Mo0.25Ni0.75P0.035Si0.35S0.045",
        "Density": 7.85,
        "Hardness, Brinell": 302.0,
        "Hardness, Knoop": 328.0,
        "Hardness, Rockwell B": 99.0,
        "Hardness, Rockwell C": 32.0,
        "Hardness, Vickers": 319.0,
        "Tensile Strength, Ultimate": 1025.0,
        "Tensile Strength, Yield": 690.0,
        "Elongation at Break": 14.0,
        "Modulus of Elasticity": 205.0,
        "Bulk Modulus": 160.0,
        "Poissons Ratio": 0.29,
        "Machinability": 60.0,
        "Shear Modulus": 80.0,
        "Izod Impact": 14.0,
        "Electrical Resistivity": 2.34e-05,
        "Specific Heat Capacity": 0.475,
        "Thermal Conductivity": 46.6
    },
    {
        "name": "AISI 1340H Steel, normalized at 870\u00b0C (1600\u00b0F), air cooled, 25 mm (1 in.) round",
        "composition": "C0.44Fe98.03Mn2.05P0.035Si0.35S0.04",
        "Density": 7.87,
        "Hardness, Brinell": 248.0,
        "Hardness, Knoop": 272.0,
        "Hardness, Rockwell B": 98.0,
        "Hardness, Rockwell C": 23.0,
        "Hardness, Vickers": 261.0,
        "Tensile Strength, Ultimate": 834.0,
        "Tensile Strength, Yield": 558.0,
        "Elongation at Break": 22.0,
        "Reduction of Area": 62.9,
        "Modulus of Elasticity": 200.0,
        "Bulk Modulus": 160.0,
        "Poissons Ratio": 0.29,
        "Machinability": 50.0,
        "Shear Modulus": 80.0,
        "Izod Impact": 54.0,
        "Electrical Resistivity": 1.74e-05,
        "CTE, linear": 13.9,
        "Specific Heat Capacity": 0.472,
        "Thermal Conductivity": 51.9
    },
    {
        "name": "AISI 9255 Steel, oil quenched from 885\u00b0C (1625\u00b0F), 540\u00b0C (1000\u00b0F) temper, 100 mm (4 in.) round",
        "composition": "C0.59Fe96.99Mn0.95P0.035Si2.2S0.04",
        "Density": 7.85,
        "Hardness, Brinell": 293.0,
        "Hardness, Knoop": 319.0,
        "Hardness, Rockwell B": 99.0,
        "Hardness, Rockwell C": 31.0,
        "Hardness, Vickers": 309.0,
        "Tensile Strength, Ultimate": 1025.0,
        "Tensile Strength, Yield": 650.0,
        "Elongation at Break": 19.2,
        "Modulus of Elasticity": 200.0,
        "Bulk Modulus": 160.0,
        "Poissons Ratio": 0.29,
        "Machinability": 40.0,
        "Shear Modulus": 80.0,
        "Electrical Resistivity": 1.74e-05,
        "CTE, linear": 14.7,
        "Specific Heat Capacity": 0.472,
        "Thermal Conductivity": 51.9
    },
    {
        "name": "Goodfellow Titanium 78/Aluminum 22 Alloy",
        "composition": "Al22.0Ti78.0",
        "Melting Point": 1600.0
    },
    {
        "name": "ASTM A570 Steel, grade D, sheet and strip",
        "composition": "C0.25Cu0.2Fe99.0Mn0.75P0.04S0.04",
        "Density": 7.8,
        "Tensile Strength, Ultimate": 380.0,
        "Tensile Strength, Yield": 275.0,
        "Elongation at Break": 21.0,
        "Bulk Modulus": 160.0,
        "Shear Modulus": 80.0
    },
    {
        "name": "AISI 4820H Steel, mock carburized, reheated to 800\u00b0C (1470\u00b0F), 230\u00b0C (450\u00b0F) temper, 25 mm (1 in.) round",
        "composition": "C0.23Fe95.88Mn0.8Mo0.3Ni3.8P0.035Si0.3S0.04",
        "Density": 7.85,
        "Hardness, Brinell": 331.0,
        "Hardness, Knoop": 359.0,
        "Hardness, Rockwell B": 99.0,
        "Hardness, Rockwell C": 36.0,
        "Hardness, Vickers": 350.0,
        "Tensile Strength, Ultimate": 1125.0,
        "Tensile Strength, Yield": 827.0,
        "Elongation at Break": 15.5,
        "Modulus of Elasticity": 205.0,
        "Bulk Modulus": 160.0,
        "Poissons Ratio": 0.29,
        "Machinability": 50.0,
        "Shear Modulus": 80.0,
        "Electrical Resistivity": 2.45e-05,
        "Specific Heat Capacity": 0.475,
        "Thermal Conductivity": 44.5
    },
    {
        "name": "416 Stainless Steel, heat treated wire 6.4 mm diameter",
        "composition": "C0.15Cr13.0Fe84.0Mn1.25Mo0.6P0.06Si1.0S0.15",
        "Density": 7.8,
        "Hardness, Brinell": 284.0,
        "Hardness, Knoop": 303.0,
        "Hardness, Rockwell C": 29.0,
        "Hardness, Vickers": 294.0,
        "Tensile Strength, Ultimate": 930.0,
        "Tensile Strength, Yield": 725.0,
        "Elongation at Break": 5.0,
        "Modulus of Elasticity": 200.0,
        "Poissons Ratio": 0.2,
        "Shear Modulus": 83.0,
        "Electrical Resistivity": 0.000108,
        "CTE, linear": 11.7,
        "Specific Heat Capacity": 0.46,
        "Thermal Conductivity": 28.7,
        "Melting Point": 1480.0,
        "Solidus": 1480.0,
        "Liquidus": 1530.0,
        "Maximum Service Temperature, Air": 760.0
    },
    {
        "name": "Cast Stainless Steel CN7M, ACI",
        "composition": "C0.07Cr22.0Cu4.0Fe48.5Mn1.5Mo3.0Ni30.5P0.04Si1.5S0.04"
    },
    {
        "name": "AISI 4118H Steel, single quench, 230\u00b0C (450\u00b0F) temper, 1.2 mm case depth",
        "composition": "C0.23Cr0.7Fe98.7Mn1.0Mo0.15P0.035Si0.3S0.04",
        "Density": 7.85,
        "Hardness, Brinell": 277.0,
        "Hardness, Knoop": 302.0,
        "Hardness, Rockwell B": 99.0,
        "Hardness, Rockwell C": 28.0,
        "Hardness, Vickers": 292.0,
        "Tensile Strength, Ultimate": 951.0,
        "Tensile Strength, Yield": 620.0,
        "Elongation at Break": 18.0,
        "Reduction of Area": 48.0,
        "Modulus of Elasticity": 205.0,
        "Bulk Modulus": 160.0,
        "Poissons Ratio": 0.29,
        "Machinability": 60.0,
        "Shear Modulus": 80.0,
        "Electrical Resistivity": 2.45e-05,
        "Specific Heat Capacity": 0.475,
        "Thermal Conductivity": 44.5
    },
    {
        "name": "EN S355K2G3C High Manganese, Structural, Hot Rolled, Quality Steel",
        "composition": "C0.2Fe97.6Mn1.6P0.035Si0.55S0.035",
        "Density": 7.85,
        "Tensile Strength, Ultimate": 510.0,
        "Tensile Strength, Yield": 355.0,
        "Elongation at Break": 22.0,
        "Modulus of Elasticity": 200.0,
        "Poissons Ratio": 0.29,
        "Shear Modulus": 80.0,
        "Electrical Resistivity": 1.7e-05,
        "CTE, linear": 12.0,
        "Specific Heat Capacity": 0.47,
        "Thermal Conductivity": 52.0
    },
    {
        "name": "ASTM A242 Steel, type 1, 19 mm thick",
        "composition": "C0.15Cu0.2Fe98.0Mn1.0P0.15S0.05",
        "Density": 7.8,
        "Tensile Strength, Ultimate": 435.0,
        "Tensile Strength, Yield": 290.0,
        "Elongation at Break": 21.0,
        "Bulk Modulus": 160.0,
        "Shear Modulus": 80.0
    },
    {
        "name": "Titanium Ti-5-5-2-3 (Ti-5Mo-5V-2Cr-3Al), 60 mm Bar, Aged",
        "composition": "Al3.0Cr2.0Mo5.0Ti85.0V5.0",
        "Density": 4.8,
        "Tensile Strength, Ultimate": 1350.0,
        "Tensile Strength, Yield": 1270.0,
        "Elongation at Break": 10.0,
        "Reduction of Area": 23.0,
        "Modulus of Elasticity": 116.0,
        "Fracture Toughness": 67.9
    },
    {
        "name": "ASTM A446 Steel, grade B\n      \n      \u00a0(discontinued **)",
        "composition": "C0.2Cu0.2Fe99.0P0.1S0.04",
        "Density": 7.8,
        "Tensile Strength, Ultimate": 360.0,
        "Tensile Strength, Yield": 255.0,
        "Elongation at Break": 18.0,
        "Bulk Modulus": 160.0,
        "Shear Modulus": 80.0
    },
    {
        "name": "Ovako 100Cr6 803A Steel, +C",
        "composition": "C1.0Cr1.6Fe97.32Mn0.45Mo0.1Ni0.25P0.025Si0.35S0.008",
        "Density": 7.8,
        "Hardness, Brinell": 290.0,
        "Tensile Strength": 930.0,
        "Tensile Strength, Yield": 740.0,
        "Elongation at Break": 13.0,
        "Modulus of Elasticity": 210.0,
        "Poissons Ratio": 0.3,
        "Shear Modulus": 80.0,
        "Electrical Resistivity": 2e-06,
        "CTE, linear": 12.0,
        "Specific Heat Capacity": 0.46,
        "Thermal Conductivity": 40.0,
        "Transformation Temperature": 910.0
    },
    {
        "name": "AISI 4140H Steel, oil quenched 845\u00b0C (1550\u00b0F), tempered 540\u00b0C (1000\u00b0F), 25 mm (1 in.) round",
        "composition": "C0.44Cr1.2Fe97.93Mn1.1Mo0.3P0.035Si0.3S0.04",
        "Density": 7.85,
        "Hardness, Brinell": 311.0,
        "Hardness, Knoop": 338.0,
        "Hardness, Rockwell B": 99.0,
        "Hardness, Rockwell C": 34.0,
        "Hardness, Vickers": 329.0,
        "Tensile Strength, Ultimate": 1075.0,
        "Tensile Strength, Yield": 986.0,
        "Elongation at Break": 15.5,
        "Reduction of Area": 56.9,
        "Modulus of Elasticity": 205.0,
        "Bulk Modulus": 160.0,
        "Poissons Ratio": 0.29,
        "Machinability": 65.0,
        "Shear Modulus": 80.0,
        "Electrical Resistivity": 6.46e-05,
        "CTE, linear": 14.6,
        "Specific Heat Capacity": 0.561,
        "Thermal Conductivity": 42.6
    },
    {
        "name": "Bethlehem Steel ASTM A36, >1-1/2 to 2-1/2 in. thick, as-rolled steel plate\n      \n      \u00a0(discontinued **)",
        "composition": "C0.26Cu0.02Fe98.03Mn1.2P0.04Si0.4S0.05",
        "Density": 7.8,
        "Hardness, Brinell": 119.0,
        "Hardness, Rockwell B": 67.0,
        "Tensile Strength at Break": 400.0,
        "Tensile Strength, Yield": 248.0,
        "Elongation at Break": 21.0,
        "Bend Radius, Minimum": 3.0
    },
    {
        "name": "AISI Type S5 Tool Steel, austenitized 855-870\u00b0C (1575-1600\u00b0F), oil quenched to 35 HRC",
        "composition": "C0.65Cr0.35Fe95.0Mn0.8Mo0.77P0.03Si2.0S0.03V0.35",
        "Density": 7.83,
        "Hardness, Knoop": 352.0,
        "Hardness, Rockwell C": 35.0,
        "Hardness, Vickers": 340.0,
        "Tensile Strength, Ultimate": 1130.0,
        "Tensile Strength, Yield": 975.0,
        "Elongation at Break": 19.0,
        "Bulk Modulus": 160.0,
        "Shear Modulus": 80.0,
        "CTE, linear": 11.0,
        "Processing Temperature": 175.0,
        "Annealing Temperature": 775.0
    },
    {
        "name": "EN S235J2G4 High Manganese, Structural, Hot Rolled, Quality Steel",
        "composition": "C0.17Fe98.4Mn1.4P0.035S0.035",
        "Density": 7.85,
        "Tensile Strength, Ultimate": 360.0,
        "Tensile Strength, Yield": 235.0,
        "Elongation at Break": 26.0,
        "Modulus of Elasticity": 200.0,
        "Poissons Ratio": 0.29,
        "Shear Modulus": 80.0,
        "Electrical Resistivity": 1.7e-05,
        "CTE, linear": 12.0,
        "Specific Heat Capacity": 0.47,
        "Thermal Conductivity": 52.0
    },
    {
        "name": "AISI 4820H Steel, single quenched and tempered (230\u00b0C (450\u00b0F)), 1.2 mm case depth",
        "composition": "C0.23Fe95.88Mn0.8Mo0.3Ni3.8P0.035Si0.3S0.04",
        "Density": 7.85,
        "Hardness, Brinell": 415.0,
        "Hardness, Knoop": 446.0,
        "Hardness, Rockwell B": 103.0,
        "Hardness, Rockwell C": 57.5,
        "Hardness, Vickers": 440.0,
        "Tensile Strength, Ultimate": 1415.0,
        "Tensile Strength, Yield": 1272.0,
        "Elongation at Break": 13.0,
        "Modulus of Elasticity": 205.0,
        "Bulk Modulus": 160.0,
        "Poissons Ratio": 0.29,
        "Machinability": 50.0,
        "Shear Modulus": 80.0,
        "Electrical Resistivity": 2.45e-05,
        "Specific Heat Capacity": 0.475,
        "Thermal Conductivity": 44.5
    },
    {
        "name": "Titanium Ti-6Al-2Sn-2Zr-2Mo-2Cr-.25Si",
        "composition": "Al6.0C0.04Cr2.0Fe0.25Mo2.0N0.03O0.14Si0.25Sn2.0Ti86.0Zr2.0",
        "Density": 4.65,
        "Tensile Strength, Ultimate": 1160.0,
        "Tensile Strength, Yield": 1070.0,
        "Elongation at Break": 18.0,
        "Reduction of Area": 25.0,
        "Creep Strength": 840.0,
        "Rupture Strength": 975.0,
        "Tensile Modulus": 123.0,
        "Compressive Yield Strength": 1170.0,
        "Compressive Modulus": 125.0,
        "Poissons Ratio": 0.33,
        "Fatigue Strength": 500.0,
        "Shear Modulus": 46.0,
        "Charpy Impact": 20.3,
        "Electrical Resistivity": 0.00016,
        "CTE, linear": 9.4,
        "Specific Heat Capacity": 0.5,
        "Thermal Conductivity": 7.8,
        "Melting Point": 1650.0,
        "Liquidus": 1650.0,
        "Beta Transus": 960.0
    },
