Repository: KylinGuo/HEA

File: data.json (part 26 of 70)
[
    {
        "name": "AK Steel 439 Ferritic Stainless steel",
        "composition": "C0.025Cr19.0Fe78.725Mn0.5Ni0.5Si0.75Ti0.5",
        "Density": 7.7,
        "Hardness, Rockwell B": 74.0,
        "Tensile Strength, Ultimate": 455.0,
        "Tensile Strength, Yield": 296.0,
        "Elongation at Break": 32.0
    },
    {
        "name": "Bethlehem Steel ASTM A572 Grade 42 >1-1/2 to 6 in. thick, as-rolled steel plate\n      \n      \u00a0(discontinued **)",
        "composition": "C0.21Fe97.95Mn1.35P0.04Si0.4S0.05",
        "Density": 7.8,
        "Hardness, Brinell": 123.0,
        "Hardness, Rockwell B": 69.0,
        "Tensile Strength at Break": 414.0,
        "Tensile Strength, Yield": 290.0,
        "Elongation at Break": 22.0,
        "Bend Radius, Minimum": 4.0
    },
    {
        "name": "AISI Type A2 Tool Steel",
        "composition": "C1.05Cr5.13Fe91.0Mn1.0Mo1.15P0.03Si0.5S0.03V0.33",
        "Density": 7.86,
        "Hardness, Rockwell C": 60.0,
        "Modulus of Elasticity": 203.0,
        "Bulk Modulus": 160.0,
        "Poissons Ratio": 0.3,
        "Machinability": 65.0,
        "Shear Modulus": 78.0,
        "CTE, linear": 14.4,
        "Processing Temperature": 175.0,
        "Annealing Temperature": 845.0
    },
    {
        "name": "AISI 1144 Steel, oil quenched 845\u00b0C (1550\u00b0F), 540\u00b0C (1000\u00b0F) temper, 25 mm (1 in.) round",
        "composition": "C0.48Fe98.01Mn1.65P0.04S0.33",
        "Density": 7.87,
        "Hardness, Brinell": 223.0,
        "Hardness, Knoop": 246.0,
        "Hardness, Rockwell B": 96.0,
        "Hardness, Rockwell C": 18.0,
        "Hardness, Vickers": 235.0,
        "Tensile Strength, Ultimate": 745.0,
        "Tensile Strength, Yield": 505.0,
        "Elongation at Break": 19.3,
        "Reduction of Area": 46.0,
        "Modulus of Elasticity": 200.0,
        "Bulk Modulus": 160.0,
        "Poissons Ratio": 0.29,
        "Shear Modulus": 80.0,
        "Izod Impact": 65.0,
        "Electrical Resistivity": 1.7e-05,
        "CTE, linear": 13.9,
        "Specific Heat Capacity": 0.472,
        "Thermal Conductivity": 51.9
    },
    {
        "name": "ASTM A633 HSLA Steel Grade D, Thickness 65 to 100 mm (2.5 to 4 in.)",
        "composition": "C0.2Cr0.25Cu0.35Fe96.7Mn1.6Mo0.08Ni0.25P0.04Si0.5S0.05",
        "Density": 7.75,
        "Tensile Strength at Break": 448.0,
        "Tensile Strength, Yield": 317.0,
        "Elongation at Break": 23.0,
        "Modulus of Elasticity": 205.0,
        "Poissons Ratio": 0.28,
        "Shear Modulus": 80.0
    },
    {
        "name": "AISI E9310H Steel, normalized, machined to 13.7 mm rounds, pseudocarburized, 800\u00b0C (1470\u00b0F) reheat, 150\u00b0C (300\u00b0F) temper",
        "composition": "C0.13Cr1.45Fe95.35Mn0.7Mo0.15Ni3.55Si0.3S0.05",
        "Density": 7.85,
        "Hardness, Brinell": 341.0,
        "Hardness, Knoop": 369.0,
        "Hardness, Rockwell B": 99.0,
        "Hardness, Rockwell C": 37.0,
        "Hardness, Vickers": 361.0,
        "Tensile Strength, Ultimate": 1131.0,
        "Tensile Strength, Yield": 965.0,
        "Elongation at Break": 16.0,
        "Modulus of Elasticity": 200.0,
        "Bulk Modulus": 160.0,
        "Poissons Ratio": 0.29,
        "Machinability": 50.0,
        "Shear Modulus": 80.0,
        "Electrical Resistivity": 1.74e-05,
        "CTE, linear": 14.7,
        "Specific Heat Capacity": 0.472,
        "Thermal Conductivity": 51.9
    },
    {
        "name": "Cast Stainless Steel CB7Cu-1, AMS 5398B",
        "composition": "C0.07Cr17.7Cu3.2Fe77.8Mn0.7Ni4.6Nb0.35N0.05P0.04Si1.0S0.03"
    },
    {
        "name": "JIS SK1 Water Hardening Tool Steel",
        "composition": "C1.5Cr0.3Cu0.25Fe98.7Mn0.5Ni0.25P0.03Si0.35S0.03",
        "Density": 7.83,
        "Hardness, Brinell": 217.0,
        "Modulus of Elasticity": 205.0,
        "Poissons Ratio": 0.28,
        "Shear Modulus": 80.0,
        "Electrical Resistivity": 3e-05,
        "CTE, linear": 13.8,
        "Specific Heat Capacity": 0.461,
        "Thermal Conductivity": 48.0,
        "Processing Temperature": 175.0,
        "Annealing Temperature": 740.0
    },
    {
        "name": "321 Stainless Steel, annealed plate",
        "composition": "C0.08Cr19.0Fe73.6Mn2.0Ni12.0P0.045Si1.0S0.03Ti0.4",
        "Density": 8.0,
        "Hardness, Brinell": 150.0,
        "Hardness, Knoop": 170.0,
        "Hardness, Rockwell B": 80.0,
        "Hardness, Vickers": 157.0,
        "Tensile Strength, Ultimate": 585.0,
        "Tensile Strength, Yield": 240.0,
        "Elongation at Break": 55.0,
        "Modulus of Elasticity": 193.0,
        "Izod Impact": 135.0,
        "Charpy Impact": 165.0,
        "Electrical Resistivity": 7.2e-05,
        "Magnetic Permeability": 1.008,
        "CTE, linear": 20.5,
        "Specific Heat Capacity": 0.5,
        "Thermal Conductivity": 16.1,
        "Melting Point": 1400.0,
        "Solidus": 1400.0,
        "Liquidus": 1425.0,
        "Maximum Service Temperature, Air": 925.0
    },
    {
        "name": "ATI Allvac\u00ae 6-7 UNS R56700 Titanium Alloy",
        "composition": "Al6.0C0.08H0.009Fe0.15Nb7.0N0.03O0.2Ta0.5Ti86.0",
        "Density": 4.51,
        "Hardness, Rockwell C": 32.0,
        "Tensile Strength, Ultimate": 862.0,
        "Tensile Strength, Yield": 793.0,
        "Elongation at Break": 10.0,
        "Reduction of Area": 25.0
    },
    {
        "name": "Crucible Steel Nu-Die\u00ae XL (Premium Quality AISI H13) Tool Steel",
        "composition": "C0.4Cr5.2Fe91.147Mo1.3Si1.0S0.003V0.95",
        "Density": 7.75,
        "Hardness, Brinell": 192.0,
        "Hardness, Rockwell C": 51.0,
        "Modulus of Elasticity": 207.0,
        "Charpy Impact": 24.0,
        "CTE, linear": 12.6,
        "Thermal Conductivity": 27.7,
        "Shrinkage": 0.1
    },
    {
        "name": "AISI 316H Stainless Steel, Austenitic",
        "composition": "C0.1Cr18.0Fe71.96Mn2.0Mo3.0Ni14.0P0.04Si1.0S0.03",
        "Hardness, Brinell": 187.0,
        "Tensile Strength, Ultimate": 480.0,
        "Tensile Strength, Yield": 205.0,
        "Elongation at Break": 29.0,
        "Rupture Strength": 114.0
    },
    {
        "name": "AISI Type 410S Stainless Steel, tempered at 568\u00b0C",
        "composition": "C0.08Cr12.5Fe85.0Mn1.0P0.04Si1.0S0.03",
        "Density": 7.8,
        "Tensile Strength, Ultimate": 605.0,
        "Tensile Strength, Yield": 565.0,
        "Elongation at Break": 21.5,
        "Modulus of Elasticity": 200.0,
        "Electrical Resistivity": 0.000108,
        "CTE, linear": 11.7,
        "Specific Heat Capacity": 0.46,
        "Thermal Conductivity": 28.7,
        "Melting Point": 1480.0,
        "Solidus": 1480.0,
        "Liquidus": 1530.0,
        "Maximum Service Temperature, Air": 815.0
    },
    {
        "name": "AISI 1144 Steel, normalized at 900\u00b0C (1650\u00b0F), air cooled, 100 mm (4 in.) round",
        "composition": "C0.48Fe98.01Mn1.65P0.04S0.33",
        "Density": 7.87,
        "Hardness, Brinell": 192.0,
        "Hardness, Knoop": 214.0,
        "Hardness, Rockwell B": 91.0,
        "Hardness, Rockwell C": 11.0,
        "Hardness, Vickers": 201.0,
        "Tensile Strength, Ultimate": 650.0,
        "Tensile Strength, Yield": 360.0,
        "Elongation at Break": 21.5,
        "Reduction of Area": 42.7,
        "Modulus of Elasticity": 200.0,
        "Bulk Modulus": 160.0,
        "Poissons Ratio": 0.29,
        "Shear Modulus": 80.0,
        "Izod Impact": 65.0,
        "Electrical Resistivity": 1.7e-05,
        "CTE, linear": 13.9,
        "Specific Heat Capacity": 0.472,
        "Thermal Conductivity": 51.9
    },
    {
        "name": "AISI 94B17H Steel",
        "composition": "B0.003C0.2Cr0.55Fe98.4295Mn1.05Mo0.15Ni0.65P0.035Si0.3S0.04",
        "Density": 7.87,
        "Modulus of Elasticity": 200.0,
        "Bulk Modulus": 160.0,
        "Poissons Ratio": 0.29,
        "Machinability": 70.0,
        "Shear Modulus": 80.0,
        "Electrical Resistivity": 1.74e-05,
        "CTE, linear": 14.7,
        "Specific Heat Capacity": 0.472,
        "Thermal Conductivity": 51.9
    },
    {
        "name": "AISI 1340 Steel, normalized at 870\u00b0C (1600\u00b0F), air cooled, 100 mm (4 in.) round",
        "composition": "C0.43Fe97.87Mn1.9P0.035Si0.35S0.04",
        "Density": 7.87,
        "Hardness, Brinell": 235.0,
        "Hardness, Knoop": 259.0,
        "Hardness, Rockwell B": 97.0,
        "Hardness, Rockwell C": 21.0,
        "Hardness, Vickers": 247.0,
        "Tensile Strength, Ultimate": 827.0,
        "Tensile Strength, Yield": 496.0,
        "Elongation at Break": 21.7,
        "Reduction of Area": 59.2,
        "Modulus of Elasticity": 200.0,
        "Bulk Modulus": 160.0,
        "Poissons Ratio": 0.29,
        "Machinability": 50.0,
        "Shear Modulus": 80.0,
        "Electrical Resistivity": 1.74e-05,
        "CTE, linear": 13.9,
        "Specific Heat Capacity": 0.472,
        "Thermal Conductivity": 51.9
    },
    {
        "name": "Latrobe DuraTech\u2122 T15 Powder Metal High Speed Steel (ASTM T15)",
        "composition": "C1.6Cr4.25Co5.0Fe70.55Mn0.3Mo0.75Si0.3W12.25V5.0",
        "Specific Gravity": 8.19,
        "Density": 8.19,
        "Hardness, Rockwell C": 66.5,
        "Modulus of Elasticity": 207.0,
        "Machinability": 35.0,
        "CTE, linear": 12.11,
        "Processing Temperature": 766.0
    },
    {
        "name": "AISI 8645 Steel",
        "composition": "C0.48Cr0.6Fe97.72Mn1.0Mo0.25Ni0.7P0.035Si0.3S0.04",
        "Density": 7.85,
        "Hardness, Brinell": 184.0,
        "Hardness, Knoop": 239.0,
        "Hardness, Vickers": 220.0,
        "Bulk Modulus": 160.0,
        "Shear Modulus": 80.0
    },
    {
        "name": "MetalTek MTEK 317L Cast UNS J92999 Austenitic Stainless Steel",
        "composition": "C0.03Cr21.0Fe70.0Mn1.5Mo4.0Ni13.0Si1.5",
        "Hardness, Brinell": 179.0,
        "Tensile Strength, Ultimate": 515.0,
        "Tensile Strength, Yield": 240.0,
        "Elongation at Break": 25.0,
        "Heat Treatment": "Sol. Anneal"
    },
    {
        "name": "AISI 1030 Steel, normalized at 925\u00b0C (1700\u00b0F), air cooled, 25 mm (1 in.) round",
        "composition": "C0.34Fe99.13Mn0.9P0.04S0.05",
        "Density": 7.87,
        "Hardness, Brinell": 149.0,
        "Hardness, Knoop": 169.0,
        "Hardness, Rockwell B": 80.0,
        "Hardness, Vickers": 155.0,
        "Tensile Strength, Ultimate": 525.0,
        "Tensile Strength, Yield": 345.0,
        "Elongation at Break": 32.0,
        "Reduction of Area": 60.8,
        "Modulus of Elasticity": 206.0,
        "Bulk Modulus": 163.0,
        "Poissons Ratio": 0.29,
        "Shear Modulus": 80.0,
        "Izod Impact": 94.0,
        "Electrical Resistivity": 1.66e-05,
        "CTE, linear": 11.7,
        "Specific Heat Capacity": 0.486,
        "Thermal Conductivity": 50.7
    },
    {
        "name": "Ametek P316L P/M Stainless Steel, Sintered from 6.83 g/cc Green Density",
        "composition": "C0.03Cr18.0Fe72.0Mn2.0Mo3.0Ni14.0P0.045Si1.0S0.03",
        "Bulk Density": 2.7,
        "Density": 6.83,
        "Hardness, Rockwell B": 67.0,
        "Tensile Strength, Ultimate": 400.0,
        "Elongation at Break": 6.0,
        "Shrinkage": 0.4,
        "Powder Flow": 30.0
    },
    {
        "name": "Cast Stainless Steel CB7Cu-2, ASTM A747",
        "composition": "C0.07Cr15.5Cu3.2Fe78.2Mn0.7Ni5.5Nb0.35N0.05P0.35Si1.0S0.03",
        "Tensile Strength, Ultimate": 860.0,
        "Tensile Strength, Yield": 670.0,
        "Elongation at Break": 5.0
    },
    {
        "name": "HY-80 Steel",
        "composition": "C0.18Cr1.8Cu0.25Fe96.4Mn0.4Mo0.6Ni3.25P0.025Si0.35S0.025Ti0.02V0.03",
        "Density": 7.75,
        "Tensile Strength, Yield": 552.0,
        "Elongation at Break": 17.0,
        "Modulus of Elasticity": 205.0,
        "Poissons Ratio": 0.28,
        "Shear Modulus": 80.0
    },
    {
        "name": "Crucible Steel KETOS\u00ae Tool Steel, AISI O1",
        "composition": "C0.9Cr0.5Fe96.55Mn1.25Si0.3W0.5",
        "Density": 7.83,
        "Hardness, Brinell": 187.0,
        "Hardness, Rockwell C": 63.0,
        "Modulus of Elasticity": 207.0,
        "Charpy Impact": 43.4,
        "CTE, linear": 14.0,
        "Thermal Conductivity": 34.5,
        "Processing Temperature": 743.0
    },
    {
        "name": "AISI E9310 Steel, mock carburized, 790\u00b0C (1450\u00b0F) reheat, 230\u00b0C (450\u00b0F) temper, 25 mm (1 in.) round",
        "composition": "C0.13Cr1.4Fe95.19Mn0.65Mo0.15Ni3.5P0.025Si0.35S0.025",
        "Density": 7.85,
        "Hardness, Brinell": 321.0,
        "Hardness, Knoop": 348.0,
        "Hardness, Rockwell B": 99.0,
        "Hardness, Rockwell C": 35.0,
        "Hardness, Vickers": 339.0,
        "Tensile Strength, Ultimate": 1089.0,
        "Tensile Strength, Yield": 848.0,
        "Elongation at Break": 16.0,
        "Modulus of Elasticity": 200.0,
        "Bulk Modulus": 160.0,
        "Poissons Ratio": 0.29,
        "Machinability": 50.0,
        "Shear Modulus": 80.0,
        "Electrical Resistivity": 1.74e-05,
        "CTE, linear": 14.7,
        "Specific Heat Capacity": 0.472,
        "Thermal Conductivity": 51.9
    },
    {
        "name": "AISI 4718 Steel, pseudocarburized, reheated to 765\u00b0C (1410\u00b0F) and oil quenched, 150\u00b0C (300\u00b0F) temper, 13.7 mm round",
        "composition": "C0.21Cr0.55Fe97.39Mn0.9Mo0.4Ni1.2P0.04Si0.35S0.04",
        "Density": 7.85,
        "Hardness, Brinell": 341.0,
        "Hardness, Knoop": 369.0,
        "Hardness, Rockwell B": 99.0,
        "Hardness, Rockwell C": 37.0,
        "Hardness, Vickers": 361.0,
        "Tensile Strength, Ultimate": 1131.0,
        "Tensile Strength, Yield": 735.0,
        "Elongation at Break": 9.6,
        "Reduction of Area": 32.4,
        "Modulus of Elasticity": 205.0,
        "Bulk Modulus": 160.0,
        "Poissons Ratio": 0.29,
        "Machinability": 60.0,
        "Shear Modulus": 80.0,
        "Electrical Resistivity": 2.45e-05,
        "Specific Heat Capacity": 0.475,
        "Thermal Conductivity": 44.5
    },
    {
        "name": "AISI 1137 Steel, water quenched from 845\u00b0C (1550\u00b0F), 595\u00b0C (1100\u00b0F) temper, round",
        "composition": "C0.39Fe98.25Mn1.65P0.04S0.13",
        "Density": 7.87,
        "Hardness, Brinell": 229.0,
        "Hardness, Knoop": 252.0,
        "Hardness, Rockwell B": 96.0,
        "Hardness, Rockwell C": 19.0,
        "Hardness, Vickers": 241.0,
        "Tensile Strength, Ultimate": 772.0,
        "Tensile Strength, Yield": 655.0,
        "Elongation at Break": 23.5,
        "Reduction of Area": 61.7,
        "Modulus of Elasticity": 200.0,
        "Bulk Modulus": 160.0,
        "Poissons Ratio": 0.29,
        "Shear Modulus": 80.0,
        "Izod Impact": 83.0,
        "Electrical Resistivity": 1.7e-05,
        "CTE, linear": 13.9,
        "Specific Heat Capacity": 0.472,
        "Thermal Conductivity": 51.9
    },
    {
        "name": "Kobe Steel KS EL-F Alpha-Beta Titanium Alloy, Annealed",
        "composition": "Al5.0C0.25Cr4.5H0.015Fe0.8N0.05O0.25Ti89.135",
        "Tensile Strength, Ultimate": 895.0,
        "Tensile Strength, Yield": 828.0,
        "Elongation at Break": 10.0,
        "Reduction of Area": 20.0
    },
    {
        "name": "ASTM A542 Low Alloy Steel, Grade A, Class 4",
        "composition": "C0.15Cr2.5Cu0.4Fe95.77Mn0.6Ni0.4P0.025Si0.5S0.025V0.03",
        "Density": 7.8,
        "Tensile Strength, Ultimate": 585.0,
        "Tensile Strength, Yield": 380.0,
        "Elongation at Break": 20.0,
        "Modulus of Elasticity": 200.0,
        "Bulk Modulus": 160.0,
        "Poissons Ratio": 0.29,
        "Shear Modulus": 80.0,
        "Electrical Resistivity": 1.7e-05,
        "CTE, linear": 12.0,
        "Specific Heat Capacity": 0.47,
        "Thermal Conductivity": 52.0
    },
    {
        "name": "AISI 1040 Steel, water quenched from 845\u00b0C (1550\u00b0F), 595\u00b0C (1100\u00b0F) temper, 50 mm (2 in.) round",
        "composition": "C0.44Fe99.0Mn0.9P0.04S0.05",
        "Density": 7.845,
        "Hardness, Brinell": 197.0,
        "Hardness, Knoop": 219.0,
        "Hardness, Rockwell B": 92.0,
        "Hardness, Rockwell C": 13.0,
        "Hardness, Vickers": 207.0,
        "Tensile Strength, Ultimate": 655.0,
        "Tensile Strength, Yield": 469.0,
        "Elongation at Break": 29.0,
        "Reduction of Area": 69.2,
        "Modulus of Elasticity": 200.0,
        "Bulk Modulus": 160.0,
        "Poissons Ratio": 0.29,
        "Shear Modulus": 80.0,
        "Izod Impact": 65.0,
        "Electrical Resistivity": 0.0001179,
        "CTE, linear": 14.8,
        "Specific Heat Capacity": 1.583,
        "Thermal Conductivity": 51.9
    },
    {
        "name": "ASTM A424 Steel, type I, commercial quality",
        "composition": "C0.008Fe99.0Mn0.6S0.04",
        "Density": 7.8,
        "Hardness, Rockwell B": 40.0,
        "Hardness, Vickers": 22.0,
        "Tensile Strength, Ultimate": 295.0,
        "Tensile Strength, Yield": 230.0,
        "Elongation at Break": 37.0,
        "Bulk Modulus": 160.0,
        "Shear Modulus": 80.0
    },
    {
        "name": "AISI 1080 Steel, hot rolled, 19-32 mm (0.75-1.25 in) round",
        "composition": "C0.88Fe98.65Mn0.9P0.04S0.05",
        "Density": 7.85,
        "Hardness, Brinell": 229.0,
        "Hardness, Knoop": 252.0,
        "Hardness, Rockwell B": 96.0,
        "Hardness, Rockwell C": 19.0,
        "Hardness, Vickers": 241.0,
        "Tensile Strength, Ultimate": 772.0,
        "Tensile Strength, Yield": 425.0,
        "Elongation at Break": 10.0,
        "Reduction of Area": 25.0,
        "Modulus of Elasticity": 205.0,
        "Bulk Modulus": 160.0,
        "Poissons Ratio": 0.29,
        "Shear Modulus": 80.0,
        "Electrical Resistivity": 1.8e-05,
        "CTE, linear": 13.7,
        "Specific Heat Capacity": 0.49,
        "Thermal Conductivity": 47.7
    },
    {
        "name": "ATI Allegheny Ludlum Martensitic Stainless Steel Type 410, Hardened + 288\u00b0C Temper",
        "composition": "C0.15Cr13.5Fe86.0Mn1.0Ni0.5P0.04Si1.0S0.03",
        "Density": 7.65,
        "Hardness, Rockwell C": 40.0,
        "Tensile Strength, Ultimate": 1289.0,
        "Tensile Strength, Yield": 1022.0,
        "Modulus of Elasticity": 200.0,
        "Electrical Resistivity": 5.6e-05,
        "CTE, linear": 11.6,
        "Thermal Conductivity": 24.899,
        "Melting Point": 1482.0,
        "Solidus": 1482.0,
        "Liquidus": 1532.0
    },
    {
        "name": "ASTM A514 Steel, grade E, plate thickness 19 - 64 mm",
        "composition": "B0.005C0.2Cr2.0Fe96.0Mn0.7Mo0.6P0.035Si0.4S0.04Ti0.1",
        "Density": 7.8,
        "Tensile Strength, Ultimate": 760.0,
        "Tensile Strength, Yield": 690.0,
        "Elongation at Break": 18.0,
        "Bulk Modulus": 160.0,
        "Shear Modulus": 80.0
    },
    {
        "name": "ASTM A588 HSLA Steel Grade C, Thickness 100 to 125 mm (4-5 in.)",
        "composition": "C0.15Cr0.5Cu0.5Fe98.3Mn1.35Ni0.5P0.04Si0.3S0.05V0.1",
        "Density": 7.75,
        "Tensile Strength at Break": 462.0,
        "Tensile Strength, Yield": 317.0,
        "Elongation at Break": 21.0,
        "Modulus of Elasticity": 205.0,
        "Poissons Ratio": 0.28,
        "Shear Modulus": 80.0
    },
    {
        "name": "305 Stainless Steel, cold reduction 40%",
        "composition": "C0.12Cr18.0Fe67.0Mn2.0Ni12.0P0.045Si1.0S0.03",
        "Density": 8.0,
        "Tensile Strength, Ultimate": 998.0,
        "Tensile Strength, Yield": 896.0,
        "Elongation at Break": 11.0,
        "Modulus of Elasticity": 193.0,
        "Shear Modulus": 86.0,
        "Electrical Resistivity": 7.2e-05,
        "CTE, linear": 18.7,
        "Specific Heat Capacity": 0.5,
        "Thermal Conductivity": 21.5,
        "Melting Point": 1400.0,
        "Solidus": 1400.0,
        "Liquidus": 1455.0
    },
    {
        "name": "ThyssenKrupp N-A-XTRA\u00ae 550 Structural Steel",
        "composition": "Al1.5C0.2Cr1.5Fe93.8Mn1.6Mo0.6P0.02Si0.8S0.01",
        "Tensile Strength, Yield": 530.0,
        "Elongation at Break": 16.0,
        "Charpy Impact": 60.0
    },
    {
        "name": "AISI 4820H Steel, double quenched and tempered (150\u00b0C (300\u00b0F)), 1.2 mm case depth",
        "composition": "C0.23Fe95.88Mn0.8Mo0.3Ni3.8P0.035Si0.3S0.04",
        "Density": 7.85,
        "Hardness, Brinell": 415.0,
        "Hardness, Knoop": 446.0,
        "Hardness, Rockwell B": 103.0,
        "Hardness, Rockwell C": 60.0,
        "Hardness, Vickers": 440.0,
        "Tensile Strength, Ultimate": 1410.0,
        "Tensile Strength, Yield": 1141.0,
        "Elongation at Break": 13.8,
        "Modulus of Elasticity": 205.0,
        "Bulk Modulus": 160.0,
        "Poissons Ratio": 0.29,
        "Machinability": 50.0,
        "Shear Modulus": 80.0,
        "Electrical Resistivity": 2.45e-05,
        "Specific Heat Capacity": 0.475,
        "Thermal Conductivity": 44.5
    },
    {
        "name": "Latrobe Dynamax\u2122 ASTM M42, DIN 1.3247 Super High Speed Steel",
        "composition": "C1.08Cr3.85Co8.0Fe74.42Mo9.5Si0.45W1.5V1.2",
        "Specific Gravity": 7.81,
        "Density": 7.81,
        "Hardness, Rockwell C": 65.8,
        "Modulus of Elasticity": 207.0,
        "Machinability": 35.0,
        "Izod Impact Unnotched": 24.4,
        "Processing Temperature": 849.0
    },
    {
        "name": "Ovako 100Cr6 803Z Steel, Q/T (bainite)",
        "composition": "C1.0Cr1.5Fe97.31Mn0.4Mo0.08Ni0.25P0.025Si0.15S0.015",
        "Density": 7.8,
        "Hardness, Rockwell C": 59.0,
        "Tensile Strength": 2200.0,
        "Tensile Strength, Yield": 2000.0,
        "Elongation at Break": 7.0,
        "Modulus of Elasticity": 210.0,
        "Poissons Ratio": 0.3,
        "Shear Modulus": 80.0,
        "Electrical Resistivity": 2e-06,
        "CTE, linear": 12.0,
        "Specific Heat Capacity": 0.46,
        "Thermal Conductivity": 40.0,
        "Transformation Temperature": 910.0
    },
    {
        "name": "AISI 5140H Steel, oil quenched 845\u00b0C (1550\u00b0F), 595\u00b0C (1100\u00b0F) temper, 25 mm (1 in.) round",
        "composition": "C0.44Cr1.0Fe98.28Mn1.0P0.035Si0.3S0.04",
        "Density": 7.85,
        "Hardness, Brinell": 262.0,
        "Hardness, Knoop": 287.0,
        "Hardness, Rockwell B": 98.0,
        "Hardness, Rockwell C": 26.0,
        "Hardness, Vickers": 276.0,
        "Tensile Strength, Ultimate": 876.0,
        "Tensile Strength, Yield": 724.0,
        "Elongation at Break": 20.5,
        "Modulus of Elasticity": 205.0,
        "Bulk Modulus": 160.0,
        "Poissons Ratio": 0.29,
        "Machinability": 65.0,
        "Shear Modulus": 80.0,
        "Electrical Resistivity": 7.85e-05,
        "CTE, linear": 14.9,
        "Specific Heat Capacity": 0.519,
        "Thermal Conductivity": 44.6
    },
    {
        "name": "AISI 4140 Steel, normalized at 870\u00b0C (1600\u00b0F), reheated to 845\u00b0C (1550\u00b0F), oil quenched, 705\u00b0C (1300\u00b0F) temper, 25 mm (1 in.) round",
        "composition": "C0.43Cr1.1Fe97.77Mn1.0Mo0.25P0.035Si0.35S0.04",
        "Density": 7.85,
        "Hardness, Brinell": 235.0,
        "Hardness, Knoop": 259.0,
        "Hardness, Rockwell B": 97.0,
        "Hardness, Rockwell C": 21.0,
        "Hardness, Vickers": 247.0,
        "Tensile Strength, Ultimate": 807.0,
        "Tensile Strength, Yield": 689.0,
        "Elongation at Break": 23.0,
        "Reduction of Area": 65.0,
        "Modulus of Elasticity": 205.0,
        "Bulk Modulus": 160.0,
        "Poissons Ratio": 0.29,
        "Machinability": 65.0,
        "Shear Modulus": 80.0,
        "Izod Impact": 135.0,
        "Electrical Resistivity": 6.46e-05,
        "CTE, linear": 14.6,
        "Specific Heat Capacity": 0.561,
        "Thermal Conductivity": 42.6
    },
    {
        "name": "AISI 1119 Steel",
        "composition": "C0.2Fe98.62Mn1.3P0.04S0.33",
        "Density": 7.87,
        "Modulus of Elasticity": 200.0,
        "Bulk Modulus": 160.0,
        "Poissons Ratio": 0.29,
        "Shear Modulus": 80.0,
        "Electrical Resistivity": 1.74e-05,
        "CTE, linear": 13.9,
        "Specific Heat Capacity": 0.472,
        "Thermal Conductivity": 51.9
    },
    {
        "name": "AISI Grade 18Ni (250) Maraging Steel, Aged, 32 mm round bar, tested longitudinal",
        "composition": "Al0.1B0.003C0.03Co7.5Fe68.0Mn0.1Mo4.8Ni18.5P0.01Si0.1S0.01Ti0.4Zr0.01",
        "Density": 8.0,
        "Hardness, Brinell": 511.0,
        "Hardness, Knoop": 567.0,
        "Hardness, Rockwell C": 51.8,
        "Hardness, Vickers": 546.0,
        "Tensile Strength, Ultimate": 1844.0,
        "Tensile Strength, Yield": 1784.0,
        "Elongation at Break": 11.0,
        "Reduction of Area": 56.5,
        "Modulus of Elasticity": 190.0,
        "Bulk Modulus": 160.0,
        "Poissons Ratio": 0.3,
        "Shear Modulus": 73.0,
        "Electrical Resistivity": 1.74e-05,
        "CTE, linear": 10.1,
        "Thermal Conductivity": 27.0
    },
    {
        "name": "JIS S20C Carbon Steel",
        "composition": "C0.23Cr0.2Cu0.3Fe99.4Mn0.6Ni0.2P0.03Si0.35S0.035",
        "Density": 7.87,
        "Modulus of Elasticity": 186.0,
        "Poissons Ratio": 0.29,
        "Electrical Resistivity": 2.92e-05,
        "CTE, linear": 14.8,
        "Specific Heat Capacity": 0.599
    },
    {
        "name": "ASTM A131 Steel, Grade CS",
        "composition": "C0.16Fe98.48Mn1.35P0.04Si0.35S0.04",
        "Density": 7.8,
        "Tensile Strength, Ultimate": 400.0,
        "Tensile Strength, Yield": 220.0,
        "Elongation at Break": 24.0,
        "Modulus of Elasticity": 200.0,
        "Bulk Modulus": 160.0,
        "Poissons Ratio": 0.29,
        "Shear Modulus": 80.0,
        "Electrical Resistivity": 1.7e-05,
        "CTE, linear": 12.0,
        "Specific Heat Capacity": 0.47,
        "Thermal Conductivity": 52.0
    },
    {
        "name": "Eagle Brass 304L Austenitic Stainless Steel, 3/4 Hardened",
        "composition": "C0.03Cr20.0Fe74.0Mn2.0Ni12.0P0.045Si0.75S0.03",
        "Density": 7.89,
        "Tensile Strength": 1210.0,
        "Tensile Strength, Yield": 931.0,
        "Tensile Modulus": 193.0,
        "CTE, linear": 18.7,
        "Thermal Conductivity": 16.3
    },
    {
        "name": "AISI 4820H Steel, heat treated, machined to 25 mm, pseudocarburized, reheated to 835\u00b0C, 150\u00b0C (300\u00b0F) temper",
        "composition": "C0.23Fe95.88Mn0.8Mo0.3Ni3.8P0.035Si0.3S0.04",
        "Density": 7.85,
        "Hardness, Brinell": 401.0,
        "Hardness, Knoop": 432.0,
        "Hardness, Rockwell B": 102.0,
        "Hardness, Rockwell C": 44.0,
        "Hardness, Vickers": 425.0,
        "Tensile Strength, Ultimate": 1422.0,
        "Tensile Strength, Yield": 1051.0,
        "Elongation at Break": 13.3,
        "Modulus of Elasticity": 205.0,
        "Bulk Modulus": 160.0,
        "Poissons Ratio": 0.29,
        "Machinability": 50.0,
        "Shear Modulus": 80.0,
        "Electrical Resistivity": 2.45e-05,
        "Specific Heat Capacity": 0.475,
        "Thermal Conductivity": 44.5
    },
    {
        "name": "Crucible Steel Cru-Wear\u00ae Tool Steel",
        "composition": "C1.1Cr7.5Fe86.25Mo1.6W1.15V2.4",
        "Density": 7.8,
        "Hardness, Brinell": 225.0,
        "Hardness, Rockwell C": 62.0,
        "Modulus of Elasticity": 207.0,
        "Charpy Impact": 40.0,
        "CTE, linear": 11.2,
        "Thermal Conductivity": 23.5,
        "Shrinkage": 0.15
    },
    {
        "name": "ASTM A514 Steel, grade M, plate thickness 19-64 mm",
        "composition": "B0.005C0.21Fe97.0Mn0.7Mo0.6Ni1.5P0.035Si0.35S0.04",
        "Density": 7.8,
        "Tensile Strength, Ultimate": 760.0,
        "Tensile Strength, Yield": 690.0,
        "Elongation at Break": 18.0,
        "Bulk Modulus": 160.0,
        "Shear Modulus": 80.0
    },
    {
        "name": "ASTM A148 Grade 80-50 Cast Steel",
        "composition": "C0.25Cr0.9Fe98.4Mn1.5Mo0.25Ni0.4P0.05Si0.6S0.06",
        "Density": 7.8,
        "Hardness, Brinell": 190.0,
        "Tensile Strength, Ultimate": 630.0,
        "Tensile Strength, Yield": 390.0,
        "Elongation at Break": 25.0,
        "Reduction of Area": 39.0,
        "Modulus of Elasticity": 190.0,
        "Poissons Ratio": 0.29,
        "Fatigue Strength": 280.0,
        "Shear Modulus": 73.0,
        "Volume Resistivity": 2.36e-05,
        "Heat of Fusion": 250.0,
        "CTE, linear": 13.0,
        "Specific Heat Capacity": 0.47,
        "Thermal Conductivity": 47.0,
        "Melting Point": 1460.0,
        "Maximum Service Temperature, Air": 420.0
    },
    {
        "name": "AISI 1108 Steel, cold drawn, 19-32 mm (0.75-1.25 in) round",
        "composition": "C0.13Fe99.34Mn0.8P0.04S0.13",
        "Density": 7.85,
        "Hardness, Brinell": 121.0,
        "Hardness, Knoop": 140.0,
        "Hardness, Rockwell B": 68.0,
        "Hardness, Vickers": 126.0,
        "Tensile Strength, Ultimate": 385.0,
        "Tensile Strength, Yield": 325.0,
        "Elongation at Break": 20.0,
        "Reduction of Area": 50.0,
        "Modulus of Elasticity": 205.0,
        "Bulk Modulus": 160.0,
        "Poissons Ratio": 0.29,
        "Machinability": 80.0,
        "Shear Modulus": 80.0,
        "Electrical Resistivity": 1.74e-05,
        "Specific Heat Capacity": 0.472,
        "Thermal Conductivity": 49.8
    },
    {
        "name": "ATI Allegheny Ludlum Martensitic Stainless Steel Type 410, Annealed",
        "composition": "C0.15Cr13.5Fe86.0Mn1.0Ni0.5P0.04Si1.0S0.03",
        "Density": 7.65,
        "Hardness, Rockwell B": 81.0,
        "Tensile Strength, Ultimate": 554.0,
        "Tensile Strength, Yield": 313.0,
        "Modulus of Elasticity": 200.0,
        "Electrical Resistivity": 5.6e-05,
        "CTE, linear": 11.6,
        "Thermal Conductivity": 24.899,
        "Melting Point": 1482.0,
        "Solidus": 1482.0,
        "Liquidus": 1532.0
    },
    {
        "name": "Latrobe Lescalloy\u00ae UT-18 VAC-ARC ; 1.25 in. round High Strength Alloy Steel",
        "composition": "C0.4Cr3.25Fe94.3Mn0.6Mo1.0Si0.25V0.2",
        "Tensile Strength, Ultimate": 1390.0,
        "Tensile Strength, Yield": 1158.0,
        "Elongation at Break": 17.0,
        "Reduction of Area": 63.5,
        "Izod Impact Notched": 47.5
    },
    {
        "name": "Ovako 100Cr6 803Q Steel, Q/T (bainite)",
        "composition": "C1.0Cr1.6Fe97.18Mn0.4Mo0.06Ni0.2P0.015Si0.35S0.001",
        "Density": 7.8,
        "Hardness, Rockwell C": 59.0,
        "Tensile Strength": 2200.0,
        "Tensile Strength, Yield": 2000.0,
        "Elongation at Break": 7.0,
        "Modulus of Elasticity": 210.0,
        "Poissons Ratio": 0.3,
        "Shear Modulus": 80.0,
        "Electrical Resistivity": 2e-06,
        "CTE, linear": 12.0,
        "Specific Heat Capacity": 0.46,
        "Thermal Conductivity": 40.0,
        "Transformation Temperature": 910.0
    },
    {
        "name": "MetalTek MTEK 115 Martensitic Stainless Steel",
        "composition": "C0.18Cr12.5Fe88.72Mn1.25Mo1.0Ni1.5Nb0.6Si1.0",
        "Hardness, Brinell": 330.0,
        "Tensile Strength, Ultimate": 925.0,
        "Tensile Strength, Yield": 740.0,
        "Elongation at Break": 8.0,
        "Heat Treatment": "harden & Temper"
    },
    {
        "name": "ATI Allegheny Ludlum Martensitic Stainless Steel Type 440A, Hardened + 204\u00b0C Temper",
        "composition": "C0.75Cr18.0Fe81.0Mn1.0Mo0.75Ni0.5P0.04Si1.0S0.03",
        "Density": 7.74,
        "Hardness, Rockwell C": 54.0,
        "Tensile Strength, Ultimate": 2022.0,
        "Tensile Strength, Yield": 1579.0,
        "Modulus of Elasticity": 200.0,
        "Electrical Resistivity": 6.2e-05,
        "CTE, linear": 16.8,
        "Thermal Conductivity": 24.207,
        "Melting Point": 1399.0,
        "Solidus": 1399.0,
        "Liquidus": 1510.0
    },
    {
        "name": "422 Stainless Steel 370\u00b0C temper",
        "composition": "C0.25Cr12.0Fe84.0Mn1.0Mo1.0Ni0.75P0.025Si0.75S0.025W1.0V0.23",
        "Density": 7.8,
        "Hardness, Brinell": 459.0,
        "Hardness, Knoop": 506.0,
        "Hardness, Rockwell C": 48.0,
        "Hardness, Vickers": 487.0,
        "Tensile Modulus": 189.6,
        "Poissons Ratio": 0.2,
        "Shear Modulus": 82.7,
        "Charpy Impact": 12.0,
        "Electrical Resistivity": 6.1e-05,
        "CTE, linear": 12.1,
        "Specific Heat Capacity": 0.46,
        "Thermal Conductivity": 27.3,
        "Melting Point": 1470.0,
        "Solidus": 1470.0,
        "Liquidus": 1480.0
    },
    {
        "name": "Type 370 Austenitic Stainless Steel, UNS S37000 (Composition Spec)",
        "composition": "C0.05Cr14.5Co0.05Fe69.25Mn2.35Mo2.5Ni16.5N0.005P0.04Si1.0S0.01Ti0.4"
    },
    {
        "name": "AK Steel 316 Austenitic Stainless steel",
        "composition": "C0.08Cr18.0Fe72.0Mn2.0Mo3.0Ni14.0N0.01P0.045Si0.75S0.03",
        "Density": 7.99,
        "Hardness, Rockwell B": 79.0,
        "Tensile Strength, Ultimate": 579.0,
        "Tensile Strength, Yield": 290.0,
        "Elongation at Break": 50.0,
        "Tensile Modulus": 193.0,
        "Poissons Ratio": 0.25,
        "Shear Modulus": 77.0,
        "Electrical Resistivity": 7.4e-05,
        "Magnetic Permeability": 1.02,
        "CTE, linear": 19.9,
        "Specific Heat Capacity": 0.5,
        "Thermal Conductivity": 21.4,
        "Melting Point": 1371.0,
        "Solidus": 1371.0,
        "Liquidus": 1399.0
    },
    {
        "name": "420 Stainless Steel, hardened and tempered bar",
        "composition": "C0.15Cr13.0Fe85.0Mn1.0P0.04Si1.0S0.03",
        "Density": 7.8,
        "Hardness, Brinell": 205.0,
        "Hardness, Vickers": 373.0,
        "Tensile Strength, Ultimate": 760.0,
        "Tensile Strength, Yield": 515.0,
        "Elongation at Break": 7.0,
        "Modulus of Elasticity": 200.0,
        "Poissons Ratio": 0.24,
        "Shear Modulus": 80.7,
        "Charpy Impact": 100.0,
        "Electrical Resistivity": 5.5e-05,
        "CTE, linear": 12.2,
        "Specific Heat Capacity": 0.46,
        "Thermal Conductivity": 24.9,
        "Melting Point": 1455.0,
        "Solidus": 1455.0,
        "Liquidus": 1510.0,
        "Maximum Service Temperature, Air": 735.0
    },
    {
        "name": "AISI 1012 Steel, cold drawn bar, 19-32 mm (0.75-1.25 in) round or thickness",
        "composition": "C0.15Fe99.6Mn0.6P0.04S0.05",
        "Density": 7.87,
        "Hardness, Brinell": 105.0,
        "Hardness, Knoop": 123.0,
        "Hardness, Rockwell B": 60.0,
        "Hardness, Vickers": 108.0,
        "Tensile Strength, Ultimate": 370.0,
        "Tensile Strength, Yield": 310.0,
        "Elongation at Break": 19.0,
        "Reduction of Area": 40.0,
        "Modulus of Elasticity": 200.0,
        "Bulk Modulus": 160.0,
        "Poissons Ratio": 0.29,
        "Machinability": 55.0,
        "Shear Modulus": 80.0,
        "Electrical Resistivity": 1.74e-05,
        "CTE, linear": 13.9,
        "Specific Heat Capacity": 0.472,
        "Thermal Conductivity": 51.9
    },
    {
        "name": "AISI 4118 Steel, mock carburized at 925\u00b0C (1700\u00b0F) for 8 hours, reheated to 830\u00b0C (1525\u00b0F), oil quenched, 150\u00b0C (300\u00b0F) temper, 150\u00b0C (300\u00b0F) temper, 14 mm (0.55 in.) round",
        "composition": "C0.23Cr0.6Fe98.49Mn0.9Mo0.15P0.035Si0.35S0.04",
        "Density": 7.85,
        "Hardness, Brinell": 293.0,
        "Hardness, Knoop": 319.0,
        "Hardness, Rockwell B": 99.0,
        "Hardness, Rockwell C": 31.0,
        "Hardness, Vickers": 309.0,
        "Tensile Strength, Ultimate": 986.0,
        "Tensile Strength, Yield": 645.0,
        "Elongation at Break": 17.5,
        "Reduction of Area": 41.3,
        "Modulus of Elasticity": 205.0,
        "Bulk Modulus": 160.0,
        "Poissons Ratio": 0.29,
        "Machinability": 60.0,
        "Shear Modulus": 80.0,
        "Electrical Resistivity": 2.45e-05,
        "Specific Heat Capacity": 0.475,
        "Thermal Conductivity": 44.5
    },
    {
        "name": "AISI 4620H Steel, mock carburized, 230\u00b0C (450\u00b0F) temper, 25 mm (1 in.) round",
        "composition": "C0.23Fe97.58Mn0.75Mo0.3Ni2.0P0.035Si0.35S0.04",
        "Density": 7.85,
        "Hardness, Brinell": 192.0,
        "Hardness, Knoop": 214.0,
        "Hardness, Rockwell B": 91.0,
        "Hardness, Rockwell C": 11.0,
        "Hardness, Vickers": 201.0,
        "Tensile Strength, Ultimate": 675.0,
        "Tensile Strength, Yield": 455.0,
        "Elongation at Break": 27.5,
        "Reduction of Area": 68.9,
        "Modulus of Elasticity": 205.0,
        "Bulk Modulus": 160.0,
        "Poissons Ratio": 0.29,
        "Machinability": 65.0,
        "Shear Modulus": 80.0,
        "Electrical Resistivity": 2.45e-05,
        "Specific Heat Capacity": 0.475,
        "Thermal Conductivity": 44.5
    },
    {
        "name": "305 Stainless Steel, annealed, strip",
        "composition": "C0.12Cr18.0Fe67.0Mn2.0Ni12.0P0.045Si1.0S0.03",
        "Density": 8.0,
        "Hardness, Brinell": 80.0,
        "Hardness, Knoop": 97.0,
        "Hardness, Rockwell B": 45.0,
        "Hardness, Vickers": 82.0,
        "Tensile Strength, Ultimate": 585.0,
        "Tensile Strength, Yield": 260.0,
        "Elongation at Break": 50.0,
        "Modulus of Elasticity": 193.0,
        "Shear Modulus": 86.0,
        "Electrical Resistivity": 7.2e-05,
        "Magnetic Permeability": 1.008,
        "CTE, linear": 18.7,
        "Specific Heat Capacity": 0.5,
        "Thermal Conductivity": 21.5,
        "Melting Point": 1400.0,
        "Solidus": 1400.0,
        "Liquidus": 1455.0
    },
    {
        "name": "Latrobe Lescalloy\u00ae UT-18 VAC-ARC ; 1.75 in. round High Strength Alloy Steel",
        "composition": "C0.4Cr3.25Fe94.3Mn0.6Mo1.0Si0.25V0.2",
        "Tensile Strength, Ultimate": 1410.0,
        "Tensile Strength, Yield": 1172.0,
        "Elongation at Break": 17.5,
        "Reduction of Area": 62.0,
        "Izod Impact Notched": 40.7
    },
    {
        "name": "305 Stainless Steel, Hot finished and annealed bar, forgings",
        "composition": "C0.12Cr18.0Fe67.0Mn2.0Ni12.0P0.045Si1.0S0.03",
        "Density": 8.0,
        "Tensile Strength": 515.0,
        "Tensile Strength, Yield": 205.0,
        "Elongation at Break": 30.0,
        "Reduction of Area": 40.0,
        "Modulus of Elasticity": 193.0,
        "Shear Modulus": 86.0,
        "Electrical Resistivity": 7.2e-05,
        "Magnetic Permeability": 1.008,
        "CTE, linear": 18.7,
        "Specific Heat Capacity": 0.5,
        "Thermal Conductivity": 21.5,
        "Melting Point": 1400.0,
        "Solidus": 1400.0,
        "Liquidus": 1455.0
    },
    {
        "name": "ASTM A542 Low Alloy Steel, Grade B, Class 4a",
        "composition": "C0.15Cr2.5Cu0.25Fe96.12Mn0.6Ni0.25P0.015Si0.5S0.015V0.02",
        "Density": 7.8,
        "Tensile Strength, Ultimate": 585.0,
        "Tensile Strength, Yield": 415.0,
        "Elongation at Break": 18.0,
        "Modulus of Elasticity": 200.0,
        "Bulk Modulus": 160.0,
        "Poissons Ratio": 0.29,
        "Shear Modulus": 80.0,
        "Electrical Resistivity": 1.7e-05,
        "CTE, linear": 12.0,
        "Specific Heat Capacity": 0.47,
        "Thermal Conductivity": 52.0
    },
    {
        "name": "AISI 1020 Steel, normalized at 925\u00b0C (1700\u00b0F), air cooled, 25 mm (1 in.) round",
        "composition": "C0.23Fe99.53Mn0.6P0.04S0.05",
        "Density": 7.87,
        "Hardness, Brinell": 131.0,
        "Hardness, Knoop": 150.0,
        "Hardness, Rockwell B": 73.0,
        "Hardness, Vickers": 136.0,
        "Tensile Strength, Ultimate": 440.0,
        "Tensile Strength, Yield": 346.0,
        "Elongation at Break": 35.8,
        "Reduction of Area": 67.9,
        "Modulus of Elasticity": 186.0,
        "Bulk Modulus": 148.0,
        "Poissons Ratio": 0.29,
        "Shear Modulus": 72.0,
