Repository: KylinGuo/HEA

File: data.json (part 27 of 70)
[
        "Charpy Impact": 68.0,
        "Electrical Resistivity": 2.92e-05,
        "CTE, linear": 14.8,
        "Specific Heat Capacity": 0.599,
        "Thermal Conductivity": 51.9
    },
    {
        "name": "AISI 1018 Steel, cold drawn, high temperature, stress relieved, 32-50 mm (1.25-2 in) round",
        "composition": "C0.2Fe99.26Mn0.9P0.04S0.05",
        "Density": 7.87,
        "Hardness, Brinell": 111.0,
        "Hardness, Knoop": 129.0,
        "Hardness, Rockwell B": 64.0,
        "Hardness, Vickers": 115.0,
        "Tensile Strength, Ultimate": 380.0,
        "Tensile Strength, Yield": 310.0,
        "Elongation at Break": 16.0,
        "Reduction of Area": 40.0,
        "Modulus of Elasticity": 200.0,
        "Bulk Modulus": 159.0,
        "Poissons Ratio": 0.29,
        "Shear Modulus": 78.0,
        "Electrical Resistivity": 2.93e-05,
        "CTE, linear": 13.9,
        "Specific Heat Capacity": 0.486,
        "Thermal Conductivity": 51.9
    },
    {
        "name": "Cast Stainless Steel HN, ACI",
        "composition": "C0.5Cr23.0Fe57.8Mn2.0Mo0.5Ni27.0P0.04Si2.0S0.04",
        "Hardness, Brinell": 160.0,
        "Tensile Strength, Ultimate": 470.0,
        "Tensile Strength, Yield": 260.0,
        "Elongation at Break": 13.0,
        "Creep Strength": 11.0,
        "CTE, linear": 18.4,
        "Thermal Conductivity": 29.4
    },
    {
        "name": "AISI 8620 Steel, normalized, 100 mm (4 in.) round",
        "composition": "C0.23Cr0.6Fe98.02Mn0.9Mo0.25Ni0.7P0.035Si0.35S0.04",
        "Density": 7.85,
        "Hardness, Brinell": 163.0,
        "Hardness, Knoop": 184.0,
        "Hardness, Rockwell B": 84.0,
        "Hardness, Vickers": 170.0,
        "Tensile Strength, Ultimate": 565.0,
        "Tensile Strength, Yield": 360.0,
        "Elongation at Break": 28.5,
        "Reduction of Area": 62.3,
        "Modulus of Elasticity": 205.0,
        "Bulk Modulus": 160.0,
        "Poissons Ratio": 0.29,
        "Machinability": 65.0,
        "Shear Modulus": 80.0,
        "Electrical Resistivity": 2.34e-05,
        "Specific Heat Capacity": 0.475,
        "Thermal Conductivity": 46.6
    },
    {
        "name": "AISI 1060 Steel, oil quenched 845\u00b0C (1550\u00b0F), 480\u00b0C (900\u00b0F) temper, 50 mm (2 in.) round",
        "composition": "C0.66Fe98.85Mn0.9P0.04S0.05",
        "Density": 7.87,
        "Hardness, Brinell": 285.0,
        "Hardness, Knoop": 311.0,
        "Hardness, Rockwell B": 99.0,
        "Hardness, Rockwell C": 30.0,
        "Hardness, Vickers": 301.0,
        "Tensile Strength, Ultimate": 986.0,
        "Tensile Strength, Yield": 617.0,
        "Elongation at Break": 16.5,
        "Reduction of Area": 46.2,
        "Modulus of Elasticity": 200.0,
        "Bulk Modulus": 160.0,
        "Poissons Ratio": 0.29,
        "Shear Modulus": 80.0,
        "Izod Impact": 18.0,
        "Electrical Resistivity": 1.8e-05,
        "CTE, linear": 14.4,
        "Specific Heat Capacity": 0.544,
        "Thermal Conductivity": 51.9
    },
    {
        "name": "AISI 8620H Steel, carburized, box cooled, reheated and quenched, 150\u00b0C (300\u00b0F) temper, 25 mm (1 in.) round",
        "composition": "C0.23Cr0.65Fe98.22Mn0.95Mo0.25Ni0.75P0.035Si0.35S0.04",
        "Density": 7.85,
        "Hardness, Brinell": 321.0,
        "Hardness, Knoop": 348.0,
        "Hardness, Rockwell B": 99.0,
        "Hardness, Rockwell C": 35.0,
        "Hardness, Vickers": 339.0,
        "Tensile Strength, Ultimate": 958.0,
        "Tensile Strength, Yield": 814.0,
        "Elongation at Break": 19.0,
        "Reduction of Area": 48.0,
        "Modulus of Elasticity": 205.0,
        "Bulk Modulus": 160.0,
        "Poissons Ratio": 0.29,
        "Machinability": 65.0,
        "Shear Modulus": 80.0,
        "Electrical Resistivity": 2.34e-05,
        "Specific Heat Capacity": 0.475,
        "Thermal Conductivity": 46.6
    },
    {
        "name": "Crucible Steel 348 Chromium-Nickel Steel",
        "composition": "C0.08Cr19.0Fe64.745Mn2.0Ni13.0P0.045Si1.0S0.03Ta0.1",
        "Specific Gravity": 8.02,
        "Hardness, Brinell": 170.0,
        "Tensile Strength, Ultimate": 621.0,
        "Tensile Strength, Yield": 276.0,
        "Elongation at Break": 50.0,
        "Reduction of Area": 65.0,
        "Tensile Modulus": 193.0,
        "Izod Impact Unnotched": 136.0,
        "Electrical Resistivity": 7.3e-05,
        "CTE, linear": 19.1,
        "Specific Heat Capacity": 0.502,
        "Thermal Conductivity": 21.6,
        "Melting Point": 1370.0,
        "Solidus": 1370.0,
        "Liquidus": 1400.0
    },
    {
        "name": "Latrobe Marvac 300 VIM-VAR ; 5 RCS High Strength Maraging Steel",
        "composition": "Al0.1C0.01Co9.0Fe66.75Mn0.1Mo4.8Ni1.8Si0.1Ti0.64",
        "Density": 8.0,
        "Tensile Strength, Ultimate": 2060.0,
        "Tensile Strength, Yield": 1965.0,
        "Elongation at Break": 7.8,
        "Reduction of Area": 38.0,
        "Fracture Toughness": 66.0,
        "CTE, linear": 10.8
    },
    {
        "name": "AISI 9260 Steel",
        "composition": "C0.64Fe96.89Mn1.0P0.035Si2.2S0.04",
        "Density": 7.85,
        "Hardness, Brinell": 184.0,
        "Hardness, Knoop": 233.0,
        "Hardness, Rockwell B": 94.0,
        "Hardness, Rockwell C": 15.0,
        "Hardness, Vickers": 221.0,
        "Tensile Strength, Ultimate": 770.0,
        "Tensile Strength, Yield": 440.0,
        "Elongation at Break": 11.0,
        "Modulus of Elasticity": 200.0,
        "Bulk Modulus": 160.0,
        "Poissons Ratio": 0.29,
        "Machinability": 40.0,
        "Shear Modulus": 80.0,
        "Electrical Resistivity": 1.74e-05,
        "CTE, linear": 14.7,
        "Specific Heat Capacity": 0.472,
        "Thermal Conductivity": 51.9
    },
    {
        "name": "AISI 1050 Steel, cold drawn, high temperature, stress relieved, 16-22 mm (0.625-0.875 in) round",
        "composition": "C0.55Fe98.92Mn0.9P0.04S0.05",
        "Density": 7.85,
        "Hardness, Brinell": 187.0,
        "Hardness, Knoop": 209.0,
        "Hardness, Rockwell B": 90.0,
        "Hardness, Rockwell C": 10.0,
        "Hardness, Vickers": 196.0,
        "Tensile Strength, Ultimate": 655.0,
        "Tensile Strength, Yield": 515.0,
        "Elongation at Break": 15.0,
        "Reduction of Area": 45.0,
        "Modulus of Elasticity": 205.0,
        "Bulk Modulus": 160.0,
        "Poissons Ratio": 0.29,
        "Shear Modulus": 80.0,
        "Electrical Resistivity": 3e-05,
        "Specific Heat Capacity": 0.486,
        "Thermal Conductivity": 49.8
    },
    {
        "name": "AISI 1069 Steel Composition Spec (UNS G10690)",
        "composition": "C0.75Fe98.95Mn0.7P0.04S0.05"
    },
    {
        "name": "Crucible Steel CPM\u00ae Rex\u00ae 20\u00ae (HS) High Speed Steel",
        "composition": "C1.3Cr3.75Fe75.92Mo10.5S0.22W6.25V2.0",
        "Density": 8.17,
        "Hardness, Brinell": 262.0,
        "Hardness, Rockwell C": 67.5,
        "Modulus of Elasticity": 235.0,
        "Flexural Strength": 4005.0,
        "Charpy Impact": 18.0,
        "CTE, linear": 12.24,
        "Grindability; Metal Removed/Wheel Worn": 3.5
    },
    {
        "name": "AISI 5140 Steel, annealed 830\u00b0C (1525\u00b0F), 25 mm (1 in.) round",
        "composition": "C0.43Cr0.9Fe98.07Mn0.9P0.035Si0.3S0.04",
        "Density": 7.85,
        "Hardness, Brinell": 167.0,
        "Hardness, Knoop": 188.0,
        "Hardness, Rockwell B": 85.0,
        "Hardness, Vickers": 175.0,
        "Tensile Strength, Ultimate": 570.0,
        "Tensile Strength, Yield": 290.0,
        "Elongation at Break": 28.6,
        "Modulus of Elasticity": 205.0,
        "Bulk Modulus": 160.0,
        "Poissons Ratio": 0.29,
        "Machinability": 65.0,
        "Shear Modulus": 80.0,
        "Electrical Resistivity": 7.85e-05,
        "CTE, linear": 14.9,
        "Specific Heat Capacity": 0.519,
        "Thermal Conductivity": 44.6
    },
    {
        "name": "Latrobe Lescowear\u2122 Cold Work Tool Steel",
        "composition": "C1.13Cr7.75Fe84.57Mn0.3Mo1.55Si1.2W1.1V2.4",
        "Specific Gravity": 7.78,
        "Density": 7.78,
        "Hardness, Rockwell C": 63.0,
        "Modulus of Elasticity": 207.0,
        "Machinability": 50.0
    },
    {
        "name": "AISI 4320H Steel, mock carburized, oil quenched, 150\u00b0C (300\u00b0F) temper, 13 mm (0.5 in.) round",
        "composition": "C0.23Cr0.65Fe97.18Mn0.7Mo0.3Ni2.0P0.035Si0.3S0.04",
        "Density": 7.85,
        "Hardness, Brinell": 415.0,
        "Hardness, Knoop": 446.0,
        "Hardness, Rockwell B": 103.0,
        "Hardness, Rockwell C": 45.0,
        "Hardness, Vickers": 440.0,
        "Tensile Strength, Ultimate": 1460.0,
        "Tensile Strength, Yield": 1125.0,
        "Elongation at Break": 11.8,
        "Reduction of Area": 45.5,
        "Modulus of Elasticity": 205.0,
        "Bulk Modulus": 160.0,
        "Poissons Ratio": 0.29,
        "Machinability": 60.0,
        "Shear Modulus": 80.0,
        "Izod Impact": 38.0,
        "Electrical Resistivity": 2.45e-05,
        "CTE, linear": 11.3,
        "Specific Heat Capacity": 0.475,
        "Thermal Conductivity": 44.5
    },
    {
        "name": "AISI 9255 Steel, normalized at 900\u00b0C (1650\u00b0F), 13 mm (0.5 in.) round",
        "composition": "C0.59Fe96.99Mn0.95P0.035Si2.2S0.04",
        "Density": 7.85,
        "Hardness, Brinell": 277.0,
        "Hardness, Knoop": 302.0,
        "Hardness, Rockwell B": 99.0,
        "Hardness, Rockwell C": 28.0,
        "Hardness, Vickers": 292.0,
        "Tensile Strength, Ultimate": 951.0,
        "Tensile Strength, Yield": 585.0,
        "Elongation at Break": 20.0,
        "Modulus of Elasticity": 200.0,
        "Bulk Modulus": 160.0,
        "Poissons Ratio": 0.29,
        "Machinability": 40.0,
        "Shear Modulus": 80.0,
        "Electrical Resistivity": 1.74e-05,
        "CTE, linear": 14.7,
        "Specific Heat Capacity": 0.472,
        "Thermal Conductivity": 51.9
    },
    {
        "name": "AISI E9310H Steel, mock carburized, 790\u00b0C (1450\u00b0F) reheat, 230\u00b0C (450\u00b0F) temper, 25 mm (1 in.) round",
        "composition": "C0.13Cr1.45Fe95.35Mn0.7Mo0.15Ni3.55Si0.3S0.05",
        "Density": 7.85,
        "Hardness, Brinell": 321.0,
        "Hardness, Knoop": 348.0,
        "Hardness, Rockwell B": 99.0,
        "Hardness, Rockwell C": 35.0,
        "Hardness, Vickers": 339.0,
        "Tensile Strength, Ultimate": 1089.0,
        "Tensile Strength, Yield": 848.0,
        "Elongation at Break": 16.0,
        "Modulus of Elasticity": 200.0,
        "Bulk Modulus": 160.0,
        "Poissons Ratio": 0.29,
        "Machinability": 50.0,
        "Shear Modulus": 80.0,
        "Electrical Resistivity": 1.74e-05,
        "CTE, linear": 14.7,
        "Specific Heat Capacity": 0.472,
        "Thermal Conductivity": 51.9
    },
    {
        "name": "Sandvik Nanoflex Precision Wire",
        "composition": "Al0.4C0.02Cr12.0Cu2.0Fe71.7Mn0.5Mo4.0Ni9.0P0.02Si0.5S0.005Ti0.9",
        "Density": 7.9,
        "Tensile Strength, Ultimate": 2450.0,
        "Tensile Strength, Yield": 1200.0,
        "Modulus of Elasticity": 190.0,
        "CTE, linear": 12.5,
        "Specific Heat Capacity": 0.6,
        "Thermal Conductivity": 21.0
    },
    {
        "name": "ASTM A178 C 0.2C Silicon-Killed Steel Tubes for Boilers and Heat Exchangers (STB 410)",
        "composition": "C0.18Fe99.67Mn0.63P0.035S0.035",
        "Density": 7.8,
        "Tensile Strength, Ultimate": 345.0,
        "Tensile Strength, Yield": 180.0,
        "Elongation at Break": 35.0,
        "Rupture Strength": 147.0
    },
    {
        "name": "405 Stainless Steel, annealed, sheet",
        "composition": "Al0.2C0.08Cr13.0Fe85.0Mn1.0P0.04Si1.0S0.03",
        "Density": 7.8,
        "Hardness, Brinell": 131.0,
        "Hardness, Knoop": 146.0,
        "Hardness, Rockwell B": 75.0,
        "Hardness, Vickers": 140.0,
        "Tensile Strength, Ultimate": 448.0,
        "Tensile Strength, Yield": 276.0,
        "Elongation at Break": 25.0,
        "Tensile Modulus": 200.0,
        "Izod Impact": 41.0,
        "Electrical Resistivity": 6e-05,
        "CTE, linear": 13.5,
        "Specific Heat Capacity": 0.46,
        "Thermal Conductivity": 27.0,
        "Melting Point": 1480.0,
        "Solidus": 1480.0,
        "Liquidus": 1530.0,
        "Maximum Service Temperature, Air": 815.0
    },
    {
        "name": "ThyssenKrupp XAR\u00ae 400 W Structural Steel",
        "composition": "Al1.2B0.005C0.26Cr1.2Fe94.6Mn1.3Mo0.6P0.025Si0.8S0.025",
        "Maximum Service Temperature, Air": 400.0
    },
    {
        "name": "AISI Type P5 Low carbon Mold Steel (UNS T51605)",
        "composition": "C0.1Cr2.5Cu0.25Fe97.8Mn0.6Ni0.35P0.03Si0.4S0.03",
        "Density": 7.8
    },
    {
        "name": "Sandvik Osprey 440B Martensitic Stainless Steel Powder",
        "composition": "C0.8Cr17.0Fe80.0Mn0.7Mo0.65P0.04Si0.7S0.03"
    },
    {
        "name": "AISI Type 304HN Stainless Steel, Annealed Plate",
        "composition": "C0.08Cr20.0Fe73.8Mn2.0Ni10.5N0.3P0.045Si1.0S0.03",
        "Density": 8.0,
        "Hardness, Rockwell B": 100.0,
        "Tensile Strength": 585.0,
        "Tensile Strength, Yield": 275.0,
        "Elongation at Break": 30.0,
        "Modulus of Elasticity": 197.0,
        "Electrical Resistivity": 7.2e-05,
        "CTE, linear": 18.9,
        "Specific Heat Capacity": 0.5,
        "Melting Point": 1400.0,
        "Solidus": 1400.0,
        "Liquidus": 1455.0
    },
    {
        "name": "AISI 4820H Steel, annealed 815\u00b0C (1500\u00b0F)",
        "composition": "C0.23Fe95.88Mn0.8Mo0.3Ni3.8P0.035Si0.3S0.04",
        "Density": 7.85,
        "Hardness, Brinell": 229.0,
        "Hardness, Knoop": 252.0,
        "Hardness, Rockwell B": 96.0,
        "Hardness, Rockwell C": 19.0,
        "Hardness, Vickers": 241.0,
        "Tensile Strength, Ultimate": 760.0,
        "Tensile Strength, Yield": 485.0,
        "Elongation at Break": 24.0,
        "Modulus of Elasticity": 205.0,
        "Bulk Modulus": 160.0,
        "Poissons Ratio": 0.29,
        "Machinability": 50.0,
        "Shear Modulus": 80.0,
        "Izod Impact": 110.0,
        "Electrical Resistivity": 2.45e-05,
        "Specific Heat Capacity": 0.475,
        "Thermal Conductivity": 44.5
    },
    {
        "name": "AISI 4340 Steel, oil quenched 830\u00b0C (1525\u00b0F), 540\u00b0C (1000\u00b0F) temper, pseudonitrided",
        "composition": "C0.43Cr0.9Fe96.33Mn0.8Mo0.3Ni2.0P0.035Si0.3S0.04",
        "Density": 7.85,
        "Hardness, Knoop": 335.0,
        "Hardness, Rockwell C": 33.0,
        "Hardness, Vickers": 323.0,
        "Modulus of Elasticity": 200.0,
        "Bulk Modulus": 159.0,
        "Poissons Ratio": 0.29,
        "Fatigue Strength": 470.0,
        "Machinability": 50.0,
        "Shear Modulus": 78.0,
        "Electrical Resistivity": 7.97e-05,
        "CTE, linear": 14.5,
        "Specific Heat Capacity": 0.475,
        "Thermal Conductivity": 44.5
    },
    {
        "name": "ATI Allegheny Ludlum Stainless Steel Chromium-Nickel Type 304, 50% Cold Rolled (UNS S30400)",
        "composition": "C0.08Cr20.0Fe71.0Mn2.0Ni10.5N0.1P0.045Si0.75S0.03",
        "Density": 7.9,
        "Hardness, Rockwell B": 92.0,
        "Tensile Strength, Ultimate": 1103.0,
        "Tensile Strength, Yield": 986.0,
        "Elongation at Break": 5.0,
        "Tensile Modulus": 200.0,
        "Charpy Impact": 200.0,
        "Electrical Resistivity": 7.2e-05,
        "Magnetic Permeability": 2.291,
        "CTE, linear": 19.8,
        "Specific Heat Capacity": 0.5,
        "Thermal Conductivity": 21.4,
        "Melting Point": 1399.0,
        "Solidus": 1399.0,
        "Liquidus": 1421.0
    },
    {
        "name": "Cast Stainless Steel CC50, UNS J92615",
        "composition": "C0.5Cr30.0Fe74.0Mn1.0Ni4.0P0.04Si1.5S0.04"
    },
    {
        "name": "303 SE Stainless Steel, annealed",
        "composition": "C0.15Cr18.0Fe69.0Mn2.0Ni9.0P0.2Se0.15Si1.0S0.06",
        "Density": 8.0,
        "Tensile Strength, Ultimate": 420.0,
        "Tensile Strength, Yield": 240.0,
        "Elongation at Break": 50.0,
        "Tensile Modulus": 193.0,
        "Poissons Ratio": 0.25,
        "Shear Modulus": 77.2,
        "Electrical Resistivity": 7.2e-05,
        "Magnetic Permeability": 1.008,
        "CTE, linear": 18.7,
        "Specific Heat Capacity": 0.5,
        "Thermal Conductivity": 21.5,
        "Melting Point": 1400.0,
        "Solidus": 1400.0,
        "Liquidus": 1420.0
    },
    {
        "name": "Crucible Steel 304L Chromium-Nickel Steel",
        "composition": "C0.03Cr20.0Fe64.895Mn2.0Ni12.0P0.045Si1.0S0.03",
        "Specific Gravity": 7.94,
        "Hardness, Brinell": 160.0,
        "Tensile Strength, Ultimate": 552.0,
        "Tensile Strength, Yield": 207.0,
        "Elongation at Break": 60.0,
        "Reduction of Area": 70.0,
        "Tensile Modulus": 193.0,
        "Izod Impact Unnotched": 149.0,
        "Electrical Resistivity": 7.2e-05,
        "CTE, linear": 18.7,
        "Specific Heat Capacity": 0.502,
        "Thermal Conductivity": 21.6,
        "Melting Point": 1400.0,
        "Solidus": 1400.0,
        "Liquidus": 1420.0
    },
    {
        "name": "AISI 8620 Steel, direct quenched from pot, 150\u00b0C (300\u00b0F) temper, carburized",
        "composition": "C0.23Cr0.6Fe98.02Mn0.9Mo0.25Ni0.7P0.035Si0.35S0.04",
        "Density": 7.85,
        "Hardness, Brinell": 388.0,
        "Hardness, Knoop": 418.0,
        "Hardness, Rockwell B": 101.0,
        "Hardness, Rockwell C": 63.0,
        "Hardness, Vickers": 411.0,
        "Tensile Strength, Ultimate": 1324.0,
        "Tensile Strength, Yield": 1036.0,
        "Elongation at Break": 12.5,
        "Reduction of Area": 49.4,
        "Modulus of Elasticity": 205.0,
        "Bulk Modulus": 160.0,
        "Poissons Ratio": 0.29,
        "Machinability": 65.0,
        "Shear Modulus": 80.0,
        "Electrical Resistivity": 2.34e-05,
        "Specific Heat Capacity": 0.475,
        "Thermal Conductivity": 46.6
    },
    {
        "name": "AISI 5140H Steel, normalized 870\u00b0C (1600\u00b0F)",
        "composition": "C0.44Cr1.0Fe98.28Mn1.0P0.035Si0.3S0.04",
        "Density": 7.85,
        "Hardness, Brinell": 229.0,
        "Hardness, Knoop": 252.0,
        "Hardness, Rockwell B": 96.0,
        "Hardness, Rockwell C": 19.0,
        "Hardness, Vickers": 241.0,
        "Tensile Strength, Ultimate": 793.0,
        "Tensile Strength, Yield": 475.0,
        "Elongation at Break": 22.7,
        "Modulus of Elasticity": 205.0,
        "Bulk Modulus": 160.0,
        "Poissons Ratio": 0.29,
        "Machinability": 65.0,
        "Shear Modulus": 80.0,
        "Electrical Resistivity": 7.85e-05,
        "CTE, linear": 14.9,
        "Specific Heat Capacity": 0.519,
        "Thermal Conductivity": 44.6
    },
    {
        "name": "AISI 51B60H Steel, oil quenched from 830\u00b0C (1525\u00b0F), 595\u00b0C (1100\u00b0F) temper, 13 mm (0.5 in.) round",
        "composition": "B0.003C0.65Cr1.0Fe98.05Mn1.1P0.035Si0.3S0.04",
        "Density": 7.85,
        "Hardness, Brinell": 302.0,
        "Hardness, Knoop": 328.0,
        "Hardness, Rockwell B": 99.0,
        "Hardness, Rockwell C": 32.0,
        "Hardness, Vickers": 319.0,
        "Tensile Strength, Ultimate": 1050.0,
        "Tensile Strength, Yield": 924.0,
        "Elongation at Break": 16.6,
        "Modulus of Elasticity": 205.0,
        "Bulk Modulus": 160.0,
        "Poissons Ratio": 0.29,
        "Machinability": 55.0,
        "Shear Modulus": 80.0,
        "Electrical Resistivity": 2.19e-05,
        "Specific Heat Capacity": 0.475,
        "Thermal Conductivity": 46.6
    },
    {
        "name": "AISI 4422 Steel, heat treated in 13.7 mm rounds, reheated to 775\u00b0C (1425\u00b0F), 150\u00b0C (300\u00b0F) temper",
        "composition": "C0.25Fe98.6Mn0.8Mo0.45P0.035Si0.3S0.04",
        "Density": 7.85,
        "Hardness, Brinell": 255.0,
        "Hardness, Knoop": 279.0,
        "Hardness, Rockwell B": 98.0,
        "Hardness, Rockwell C": 25.0,
        "Hardness, Vickers": 269.0,
        "Tensile Strength, Ultimate": 827.0,
        "Tensile Strength, Yield": 370.0,
        "Elongation at Break": 14.0,
        "Reduction of Area": 28.8,
        "Modulus of Elasticity": 205.0,
        "Bulk Modulus": 160.0,
        "Poissons Ratio": 0.29,
        "Shear Modulus": 80.0,
        "Electrical Resistivity": 2.45e-05,
        "Specific Heat Capacity": 0.475,
        "Thermal Conductivity": 44.5
    },
    {
        "name": "AISI 8740H Steel, oil quenched 830\u00b0C (1525\u00b0F), 540\u00b0C (1000\u00b0F) temper, 50 mm (2 in.) round",
        "composition": "C0.44Cr0.65Fe97.88Mn1.05Mo0.3Ni0.75P0.035Si0.3S0.04",
        "Density": 7.85,
        "Hardness, Brinell": 331.0,
        "Hardness, Knoop": 359.0,
        "Hardness, Rockwell B": 99.0,
        "Hardness, Rockwell C": 36.0,
        "Hardness, Vickers": 350.0,
        "Tensile Strength, Ultimate": 1180.0,
        "Tensile Strength, Yield": 1060.0,
        "Elongation at Break": 15.7,
        "Modulus of Elasticity": 205.0,
        "Bulk Modulus": 160.0,
        "Poissons Ratio": 0.29,
        "Machinability": 65.0,
        "Shear Modulus": 80.0,
        "Electrical Resistivity": 2.34e-05,
        "Specific Heat Capacity": 0.475,
        "Thermal Conductivity": 46.6
    },
    {
        "name": "Sandvik 13C23; Razor blade steel Strip",
        "composition": "C0.68Cr13.0Fe85.2Mn0.7P0.025Si0.4S0.01",
        "Density": 7.7
    },
    {
        "name": "Matexcel MET-0018 Titanium-based Ti6Al4V Powder",
        "composition": "Al6.75C0.08H0.015Fe0.3N0.05O0.2Ti91.0V4.5Y0.005",
        "Particle Size": 53.0
    },
    {
        "name": "AISI 1340 Steel, oil quenched from 830\u00b0C (1525\u00b0F), 650\u00b0C (1200\u00b0F) temper, 13 mm (0.5 in.) round",
        "composition": "C0.43Fe97.87Mn1.9P0.035Si0.35S0.04",
        "Density": 7.87,
        "Hardness, Brinell": 241.0,
        "Hardness, Knoop": 265.0,
        "Hardness, Rockwell B": 97.0,
        "Hardness, Rockwell C": 22.0,
        "Hardness, Vickers": 254.0,
        "Tensile Strength, Ultimate": 814.0,
        "Tensile Strength, Yield": 745.0,
        "Elongation at Break": 22.1,
        "Reduction of Area": 59.5,
        "Modulus of Elasticity": 200.0,
        "Bulk Modulus": 160.0,
        "Poissons Ratio": 0.29,
        "Machinability": 50.0,
        "Shear Modulus": 80.0,
        "Electrical Resistivity": 1.74e-05,
        "CTE, linear": 13.9,
        "Specific Heat Capacity": 0.472,
        "Thermal Conductivity": 51.9
    },
    {
        "name": "Cast Stainless Steel CB6, ACI",
        "composition": "C0.06Cr17.5Fe81.0Mn1.0Mo0.5Ni5.5P0.04Si1.0S0.03"
    },
    {
        "name": "AISI 1050 Steel, normalized at 900\u00b0C (1650\u00b0F), air cooled, 25 mm (1 in.) round",
        "composition": "C0.55Fe98.92Mn0.9P0.04S0.05",
        "Density": 7.87,
        "Hardness, Brinell": 217.0,
        "Hardness, Knoop": 240.0,
        "Hardness, Rockwell B": 95.0,
        "Hardness, Rockwell C": 17.0,
        "Hardness, Vickers": 228.0,
        "Tensile Strength, Ultimate": 748.0,
        "Tensile Strength, Yield": 427.0,
        "Elongation at Break": 20.0,
        "Reduction of Area": 39.4,
        "Modulus of Elasticity": 200.0,
        "Bulk Modulus": 160.0,
        "Poissons Ratio": 0.29,
        "Shear Modulus": 80.0,
        "Izod Impact": 31.0,
        "Electrical Resistivity": 3e-05,
        "CTE, linear": 13.9,
        "Specific Heat Capacity": 0.486,
        "Thermal Conductivity": 51.9
    },
    {
        "name": "ASTM A678 Steel, grade C, plate thickness 38 - 51 mm",
        "composition": "C0.22Cr0.25Cu0.35Fe98.0Mn1.6Mo0.08Ni0.25P0.04Si0.5S0.05",
        "Density": 7.8,
        "Tensile Strength, Ultimate": 585.0,
        "Tensile Strength, Yield": 450.0,
        "Elongation at Break": 19.0,
        "Bulk Modulus": 160.0,
        "Shear Modulus": 80.0
    },
    {
        "name": "AISI 8630H Steel, water quenched 845\u00b0C (1550\u00b0F), 480\u00b0C (900\u00b0F) temper, 50 mm (2 in.) round",
        "composition": "C0.33Cr0.65Fe98.08Mn0.95Mo0.25Ni0.75P0.035Si0.3S0.04",
        "Density": 7.85,
        "Hardness, Brinell": 269.0,
        "Hardness, Knoop": 294.0,
        "Hardness, Rockwell B": 99.0,
        "Hardness, Vickers": 284.0,
        "Tensile Strength, Ultimate": 895.0,
        "Tensile Strength, Yield": 738.0,
        "Elongation at Break": 19.2,
        "Modulus of Elasticity": 205.0,
        "Bulk Modulus": 160.0,
        "Poissons Ratio": 0.29,
        "Machinability": 70.0,
        "Shear Modulus": 80.0,
        "Electrical Resistivity": 2.34e-05,
        "CTE, linear": 14.0,
        "Specific Heat Capacity": 0.475,
        "Thermal Conductivity": 46.6
    },
    {
        "name": "AK Steel 400 Ferritic Stainless steel",
        "composition": "Al0.25C0.05Cr13.0Fe84.64Mn1.0P0.03Si1.0S0.03",
        "Density": 7.47,
        "Hardness, Rockwell B": 72.0,
        "Tensile Strength, Ultimate": 469.0,
        "Tensile Strength, Yield": 234.0,
        "Elongation at Break": 30.0,
        "Modulus of Elasticity": 200.0,
        "Electrical Resistivity": 6e-05,
        "CTE, linear": 12.8,
        "Specific Heat Capacity": 0.46,
        "Thermal Conductivity": 28.6
    },
    {
        "name": "Cast Stainless Steel HT, ASTM A297",
        "composition": "C0.75Cr19.0Fe51.7Mn2.0Mo0.5Ni37.0P0.04Si2.5S0.04",
        "Tensile Strength, Ultimate": 450.0,
        "Elongation at Break": 4.0
    },
    {
        "name": "AISI 4130H Steel, water quenched 855\u00b0C (1570\u00b0F), 595\u00b0C (1100\u00b0F) temper, 13 mm (0.5 in.) round",
        "composition": "C0.33Cr1.2Fe98.38Mn0.7Mo0.25P0.035Si0.35S0.04",
        "Density": 7.85,
        "Hardness, Brinell": 269.0,
        "Hardness, Knoop": 294.0,
        "Hardness, Rockwell B": 99.0,
        "Hardness, Rockwell C": 27.0,
        "Hardness, Vickers": 284.0,
        "Tensile Strength, Ultimate": 917.0,
        "Tensile Strength, Yield": 841.0,
        "Elongation at Break": 20.7,
        "Reduction of Area": 69.0,
        "Modulus of Elasticity": 205.0,
        "Bulk Modulus": 160.0,
        "Poissons Ratio": 0.29,
        "Machinability": 70.0,
        "Shear Modulus": 80.0,
        "Electrical Resistivity": 0.0001222,
        "Specific Heat Capacity": 0.837,
        "Thermal Conductivity": 42.7
    },
    {
        "name": "AISI Type S5 Tool Steel, austenitized 855-870\u00b0C (1575-1600\u00b0F), oil quenched to 45 HRC",
        "composition": "C0.65Cr0.35Fe95.0Mn0.8Mo0.77P0.03Si2.0S0.03V0.35",
        "Density": 7.83,
        "Hardness, Knoop": 464.0,
        "Hardness, Rockwell C": 45.0,
        "Hardness, Vickers": 446.0,
        "Tensile Strength, Ultimate": 1500.0,
        "Tensile Strength, Yield": 1130.0,
        "Elongation at Break": 15.0,
        "Bulk Modulus": 160.0,
        "Shear Modulus": 80.0,
        "CTE, linear": 11.0,
        "Processing Temperature": 175.0,
        "Annealing Temperature": 775.0
    },
    {
        "name": "Cast Stainless Steel CF3M, ASTM A743",
        "composition": "C0.03Cr21.0Fe71.9Mn1.5Mo3.0Ni13.0N0.2P0.04Si1.5S0.04",
        "Tensile Strength, Ultimate": 485.0,
        "Tensile Strength, Yield": 205.0,
        "Elongation at Break": 30.0
    },
    {
        "name": "303 Stainless Steel, annealed",
        "composition": "C0.15Cr18.0Fe69.0Mn2.0Mo0.6Ni9.0P0.2Si1.0S0.15",
        "Density": 8.0,
        "Tensile Strength, Ultimate": 420.0,
        "Tensile Strength, Yield": 240.0,
        "Elongation at Break": 35.0,
        "Tensile Modulus": 193.0,
        "Poissons Ratio": 0.25,
        "Fatigue Strength": 330.0,
        "Shear Modulus": 77.2,
        "Electrical Resistivity": 7.2e-05,
        "Magnetic Permeability": 1.008,
        "CTE, linear": 18.7,
        "Specific Heat Capacity": 0.5,
        "Thermal Conductivity": 21.5,
        "Melting Point": 1400.0,
        "Solidus": 1400.0,
        "Liquidus": 1420.0
    },
    {
        "name": "AISI 1552 Steel, Annealed and Cold Drawn Bar (UNS G15520)",
        "composition": "C0.55Fe98.33Mn1.5P0.04S0.05",
        "Density": 7.85,
        "Hardness, Brinell": 193.0,
        "Tensile Strength, Ultimate": 676.0,
        "Tensile Strength, Yield": 572.0,
        "Elongation at Break": 10.0,
        "Reduction of Area": 40.0,
        "Modulus of Elasticity": 200.0,
        "Poissons Ratio": 0.29,
        "Machinability": 50.0,
        "Shear Modulus": 78.0,
        "Electrical Resistivity": 1.7e-05,
        "CTE, linear": 12.0,
        "Specific Heat Capacity": 0.47,
        "Thermal Conductivity": 52.0
    },
    {
        "name": "Kobe Steel KS6-2-4-2 Alpha Titanium Alloy, AMS 4976, Solution treated and aged",
        "composition": "Al6.5C0.05H0.015Fe0.1Mo2.2N0.05O0.15Si0.1Sn2.2Ti84.235Zr4.4",
        "Density": 4.54,
        "Tensile Strength, Ultimate": 896.0,
        "Tensile Strength, Yield": 827.0,
        "Elongation at Break": 10.0,
        "Reduction of Area": 25.0
    },
    {
        "name": "Crucible Steel 430 Chromium Steel",
        "composition": "C0.12Cr18.0Fe79.81Mn1.0P0.04Si1.0S0.03",
        "Specific Gravity": 7.72,
        "Hardness, Brinell": 160.0,
        "Tensile Strength, Ultimate": 269.0,
        "Tensile Strength, Yield": 310.0,
        "Elongation at Break": 30.0,
        "Reduction of Area": 60.0,
        "Creep Strength": 58.6,
        "Rupture Strength": 206.8,
        "Modulus of Elasticity": 200.0,
        "Izod Impact Unnotched": 54.2,
        "Electrical Resistivity": 5.994e-05,
        "CTE, linear": 11.9,
        "Specific Heat Capacity": 0.46,
        "Thermal Conductivity": 26.28,
        "Melting Point": 1430.0,
        "Solidus": 1430.0,
        "Liquidus": 1510.0
    },
    {
        "name": "JIS SPHC Nonresulfurized Carbon Steel",
        "composition": "C0.15Fe99.1Mn0.6P0.05S0.05",
        "Density": 7.85,
        "Tensile Strength, Ultimate": 270.0,
        "Elongation at Break": 27.0
    },
    {
        "name": "AISI 1095 Steel, normalized at 900\u00b0C (1650\u00b0F), air cooled, 100 mm (4 in.) round",
        "composition": "C1.03Fe98.8Mn0.5P0.04S0.05",
        "Density": 7.87,
        "Hardness, Brinell": 255.0,
        "Hardness, Knoop": 279.0,
        "Hardness, Rockwell B": 98.0,
        "Hardness, Rockwell C": 25.0,
        "Hardness, Vickers": 269.0,
        "Tensile Strength, Ultimate": 882.0,
        "Tensile Strength, Yield": 395.0,
        "Elongation at Break": 10.0,
        "Reduction of Area": 13.9,
        "Modulus of Elasticity": 200.0,
        "Bulk Modulus": 160.0,
        "Poissons Ratio": 0.29,
        "Shear Modulus": 80.0,
        "Izod Impact": 5.0,
        "Electrical Resistivity": 1.8e-05,
        "CTE, linear": 14.6,
        "Specific Heat Capacity": 0.461,
        "Thermal Conductivity": 51.9
    },
    {
        "name": "AISI 1050 Steel, as rolled",
        "composition": "C0.55Fe98.92Mn0.9P0.04S0.05",
        "Density": 7.85,
        "Hardness, Brinell": 229.0,
        "Hardness, Knoop": 252.0,
        "Hardness, Rockwell B": 96.0,
        "Hardness, Rockwell C": 19.0,
        "Hardness, Vickers": 241.0,
        "Tensile Strength, Ultimate": 725.0,
        "Tensile Strength, Yield": 415.0,
        "Elongation at Break": 20.0,
        "Reduction of Area": 40.0,
        "Modulus of Elasticity": 205.0,
        "Bulk Modulus": 160.0,
        "Poissons Ratio": 0.29,
        "Shear Modulus": 80.0,
        "Izod Impact": 31.0,
        "Electrical Resistivity": 3e-05,
        "Specific Heat Capacity": 0.486,
        "Thermal Conductivity": 49.8
    },
    {
        "name": "ASTM A514 Steel, grade K, plate thickness 19 - 64 mm",
        "composition": "B0.003C0.2Fe98.0Mn1.3Mo0.5Si0.25",
        "Density": 7.8,
        "Tensile Strength, Ultimate": 760.0,
        "Tensile Strength, Yield": 690.0,
        "Elongation at Break": 18.0,
        "Bulk Modulus": 160.0,
        "Shear Modulus": 80.0
    },
    {
        "name": "Type 418 Martensitic Stainless Steel Bar, Forgings, Tempered at 620\u00b0C, UNS S41800",
        "composition": "C0.18Cr13.0Fe81.0Mn0.25Ni2.0P0.02Si0.25S0.015W3.0",
        "Density": 7.86,
        "Tensile Strength": 965.0,
        "Tensile Strength, Yield": 760.0,
        "Elongation at Break": 15.0,
        "Reduction of Area": 45.0
    },
    {
        "name": "AISI 4028 Steel",
        "composition": "C0.3Fe98.67Mn0.9Mo0.3P0.035Si0.35S0.05",
        "Density": 7.85,
        "Hardness, Brinell": 167.0,
        "Hardness, Knoop": 212.0,
        "Hardness, Rockwell B": 91.0,
        "Hardness, Rockwell C": 11.0,
        "Hardness, Vickers": 199.0,
        "Modulus of Elasticity": 205.0,
        "Bulk Modulus": 160.0,
        "Poissons Ratio": 0.29,
        "Machinability": 75.0,
        "Shear Modulus": 80.0,
        "Electrical Resistivity": 2.45e-05,
        "Specific Heat Capacity": 0.475,
        "Thermal Conductivity": 44.5
    },
    {
        "name": "Ovako 100Cr6 803P Steel, +C",
        "composition": "C1.05Cr1.6Fe97.22Mn0.4Mo0.06Ni0.2P0.02Si0.35S0.008",
        "Density": 7.8,
        "Hardness, Brinell": 290.0,
        "Tensile Strength": 930.0,
        "Tensile Strength, Yield": 740.0,
        "Elongation at Break": 13.0,
        "Modulus of Elasticity": 210.0,
        "Poissons Ratio": 0.3,
        "Shear Modulus": 80.0,
        "Electrical Resistivity": 2e-06,
        "CTE, linear": 12.0,
        "Specific Heat Capacity": 0.46,
        "Thermal Conductivity": 40.0,
        "Transformation Temperature": 910.0
    },
    {
        "name": "AISI 4615 Steel",
        "composition": "C0.18Fe97.42Mn0.65Mo0.3Ni2.0P0.035Si0.3S0.04",
        "Density": 7.85,
        "Hardness, Brinell": 170.0,
        "Hardness, Knoop": 213.0,
        "Hardness, Rockwell B": 91.0,
        "Hardness, Rockwell C": 11.0,
        "Hardness, Vickers": 200.0,
        "Modulus of Elasticity": 205.0,
        "Bulk Modulus": 160.0,
        "Poissons Ratio": 0.29,
        "Machinability": 65.0,
        "Shear Modulus": 80.0,
        "Electrical Resistivity": 3.71e-05,
        "CTE, linear": 14.0,
        "Specific Heat Capacity": 0.475,
        "Thermal Conductivity": 44.5
    },
    {
        "name": "AISI 6150H Steel, normalized, 100 mm (4 in.) round",
        "composition": "C0.54Cr1.2Fe97.88Mn1.0P0.035Si0.3S0.04V0.15",
        "Density": 7.85,
        "Hardness, Brinell": 255.0,
        "Hardness, Knoop": 279.0,
        "Hardness, Rockwell B": 98.0,
        "Hardness, Rockwell C": 25.0,
        "Hardness, Vickers": 269.0,
        "Tensile Strength, Ultimate": 883.0,
        "Tensile Strength, Yield": 460.0,
        "Elongation at Break": 18.2,
        "Modulus of Elasticity": 205.0,
        "Bulk Modulus": 160.0,
        "Poissons Ratio": 0.29,
        "Machinability": 55.0,
        "Shear Modulus": 80.0,
        "Electrical Resistivity": 2.34e-05,
        "Specific Heat Capacity": 0.475,
        "Thermal Conductivity": 46.6
    },
    {
        "name": "AISI 86B30H Steel, oil quenched 845\u00b0C (1550\u00b0F), 455\u00b0C (850\u00b0F) temper",
        "composition": "B0.003C0.33Cr0.65Fe98.0795Mn0.95Mo0.25Ni0.75P0.035Si0.3S0.04",
        "Density": 7.85,
        "Hardness, Knoop": 395.0,
        "Hardness, Rockwell C": 39.0,
        "Hardness, Vickers": 376.0,
        "Tensile Strength, Ultimate": 1325.0,
        "Tensile Strength, Yield": 1145.0,
        "Elongation at Break": 17.0,
        "Modulus of Elasticity": 223.0,
        "Bulk Modulus": 160.0,
        "Poissons Ratio": 0.3,
        "Fatigue Strength": 862.0,
        "Machinability": 70.0,
        "Shear Modulus": 85.8,
        "Electrical Resistivity": 2.34e-05,
        "CTE, linear": 14.0,
        "Specific Heat Capacity": 0.475,
        "Thermal Conductivity": 46.6
    },
    {
        "name": "Bisalloy Steels BisPlate 320 Thickness >80-100 mm",
        "composition": "B0.001C0.16Cr0.9Fe97.4Mn1.15Mo0.2P0.01Si0.2S0.003",
        "Hardness, Brinell": 340.0,
        "Tensile Strength at Break": 1070.0,
        "Tensile Strength, Yield": 970.0,
        "Elongation at Break": 16.0,
        "Charpy Impact": 60.0,
        "CE (IIW)": 0.58,
        "PCM": 0.3,
        "Surface Finish": "Shotblasted"
    },
    {
        "name": "Niagara LaSalle 1212 Cold Finished Steel Bar",
        "composition": "C0.13Fe99.07Mn1.0P0.12S0.23",
        "Hardness, Brinell": 167.0,
        "Tensile Strength": 538.0,
        "Tensile Strength, Yield": 414.0,
        "Elongation at Break": 10.0,
        "Reduction of Area": 35.0
    },
    {
        "name": "ATI Allegheny Ludlum Martensitic Stainless Steel Type 440A, Hardened + 482\u00b0C Temper",
        "composition": "C0.75Cr18.0Fe81.0Mn1.0Mo0.75Ni0.5P0.04Si1.0S0.03",
        "Density": 7.74,
        "Hardness, Rockwell C": 52.0,
        "Tensile Strength, Ultimate": 1858.0,
        "Tensile Strength, Yield": 1466.0,
        "Modulus of Elasticity": 200.0,
        "Electrical Resistivity": 6.2e-05,
        "CTE, linear": 16.8,
        "Thermal Conductivity": 24.207,
        "Melting Point": 1399.0,
        "Solidus": 1399.0,
        "Liquidus": 1510.0
    },
    {
        "name": "AISI 4320 Steel, mock carburized 925\u00b0C (1700\u00b0F) for 8 hrs., reheated to 815\u00b0C (1500\u00b0F), oil quenched, 230\u00b0C (450\u00b0F) temper, 50 mm (2 in.) round",
        "composition": "C0.22Cr0.6Fe96.98Mn0.65Mo0.3Ni2.0P0.035Si0.3S0.04",
        "Density": 7.85,
        "Hardness, Brinell": 255.0,
        "Hardness, Knoop": 279.0,
        "Hardness, Rockwell B": 98.0,
        "Hardness, Rockwell C": 25.0,
        "Hardness, Vickers": 269.0,
        "Tensile Strength, Ultimate": 896.0,
        "Tensile Strength, Yield": 585.0,
        "Elongation at Break": 20.8,
        "Reduction of Area": 63.8,
        "Modulus of Elasticity": 205.0,
        "Bulk Modulus": 160.0,
        "Poissons Ratio": 0.29,
        "Machinability": 60.0,
        "Shear Modulus": 80.0,
        "Electrical Resistivity": 2.45e-05,
        "CTE, linear": 11.3,
        "Specific Heat Capacity": 0.475,
        "Thermal Conductivity": 44.5
    },
    {
        "name": "AISI 51B60H Steel, oil quenched from 830\u00b0C (1525\u00b0F), 650\u00b0C (1200\u00b0F) temper, 25 mm (1 in.) round",
        "composition": "B0.003C0.65Cr1.0Fe98.05Mn1.1P0.035Si0.3S0.04",
        "Density": 7.85,
        "Hardness, Brinell": 262.0,
        "Hardness, Knoop": 287.0,
        "Hardness, Rockwell B": 98.0,
        "Hardness, Rockwell C": 26.0,
        "Hardness, Vickers": 276.0,
        "Tensile Strength, Ultimate": 889.0,
        "Tensile Strength, Yield": 765.0,
        "Elongation at Break": 20.7,
        "Modulus of Elasticity": 205.0,
        "Bulk Modulus": 160.0,
        "Poissons Ratio": 0.29,
        "Machinability": 55.0,
        "Shear Modulus": 80.0,
        "Electrical Resistivity": 2.19e-05,
        "Specific Heat Capacity": 0.475,
        "Thermal Conductivity": 46.6
    },
    {
        "name": "Ovako 100Cr6 5620 Steel, Round bar Hot forging",
        "composition": "C1.0Cr1.5Fe97.15Mn0.4Mo0.08Ni0.2P0.02Si0.35S0.013",
        "Density": 7.8,
        "Hardness, Brinell": 340.0,
        "Modulus of Elasticity": 210.0,
        "Poissons Ratio": 0.3,
        "Shear Modulus": 80.0,
        "Electrical Resistivity": 2e-06,
        "CTE, linear": 12.0,
        "Specific Heat Capacity": 0.46,
        "Thermal Conductivity": 40.0,
        "Transformation Temperature": 910.0
    },
    {
        "name": "AISI 5150 Steel, oil quenched from 830\u00b0C (1525\u00b0F), 595\u00b0C (1100\u00b0F) temper, 13 mm (0.5 in.) round",
        "composition": "C0.53Cr0.9Fe97.97Mn0.9P0.035Si0.3S0.04",
        "Density": 7.85,
        "Hardness, Brinell": 285.0,
        "Hardness, Knoop": 311.0,
        "Hardness, Rockwell B": 99.0,
        "Hardness, Rockwell C": 30.0,
        "Hardness, Vickers": 301.0,
        "Tensile Strength, Ultimate": 993.0,
        "Tensile Strength, Yield": 903.0,
        "Elongation at Break": 19.2,
