Repository: KylinGuo/HEA

File: data.json (part 28 of 70)
[
        "Modulus of Elasticity": 205.0,
        "Bulk Modulus": 160.0,
        "Poissons Ratio": 0.29,
        "Machinability": 60.0,
        "Shear Modulus": 80.0,
        "Electrical Resistivity": 2.19e-05,
        "Specific Heat Capacity": 0.475,
        "Thermal Conductivity": 46.6
    },
    {
        "name": "Latrobe Crusader\u2122 ASTM M3-2 High Speed Steel",
        "composition": "C1.2Cr4.1Fe80.15Mn0.25Mo5.0Si0.3W6.0V3.0",
        "Specific Gravity": 8.17,
        "Density": 8.17,
        "Hardness, Rockwell C": 66.0,
        "Modulus of Elasticity": 207.0,
        "Machinability": 35.0,
        "Izod Impact Unnotched": 52.9,
        "CTE, linear": 12.4,
        "Processing Temperature": 835.0
    },
    {
        "name": "AISI 4419 Steel, mock carburized, 150\u00b0C (300\u00b0F) temper, 100 mm (4 in.) round",
        "composition": "C0.23Fe98.77Mn0.65Mo0.6P0.035Si0.35S0.04",
        "Density": 7.85,
        "Hardness, Brinell": 179.0,
        "Hardness, Knoop": 200.0,
        "Hardness, Rockwell B": 88.0,
        "Hardness, Vickers": 188.0,
        "Tensile Strength, Ultimate": 595.0,
        "Tensile Strength, Yield": 365.0,
        "Elongation at Break": 27.7,
        "Reduction of Area": 66.3,
        "Modulus of Elasticity": 205.0,
        "Bulk Modulus": 160.0,
        "Poissons Ratio": 0.29,
        "Machinability": 65.0,
        "Shear Modulus": 80.0,
        "Electrical Resistivity": 2.45e-05,
        "Specific Heat Capacity": 0.475,
        "Thermal Conductivity": 44.5
    },
    {
        "name": "AISI 1040 Steel, oil quenched from 855\u00b0C (1570\u00b0F), 595\u00b0C (1100\u00b0F) temper, 25 mm (1 in.) round",
        "composition": "C0.44Fe99.0Mn0.9P0.04S0.05",
        "Density": 7.845,
        "Hardness, Brinell": 187.0,
        "Hardness, Knoop": 209.0,
        "Hardness, Rockwell B": 90.0,
        "Hardness, Rockwell C": 10.0,
        "Hardness, Vickers": 196.0,
        "Tensile Strength, Ultimate": 631.0,
        "Tensile Strength, Yield": 443.0,
        "Elongation at Break": 28.2,
        "Reduction of Area": 63.5,
        "Modulus of Elasticity": 200.0,
        "Bulk Modulus": 160.0,
        "Poissons Ratio": 0.29,
        "Shear Modulus": 80.0,
        "Izod Impact": 65.0,
        "Electrical Resistivity": 0.0001179,
        "CTE, linear": 14.8,
        "Specific Heat Capacity": 1.583,
        "Thermal Conductivity": 51.9
    },
    {
        "name": "AISI 4118H Steel, mock carburized at 925\u00b0C (1700\u00b0F) for 8 hours, reheated to 830\u00b0C (1525\u00b0F), oil quenched, 150\u00b0C (300\u00b0F) temper, 230\u00b0C (450\u00b0F) temper, 25 mm (1 in.) round",
        "composition": "C0.23Cr0.7Fe98.7Mn1.0Mo0.15P0.035Si0.3S0.04",
        "Density": 7.85,
        "Hardness, Brinell": 235.0,
        "Hardness, Knoop": 259.0,
        "Hardness, Rockwell B": 97.0,
        "Hardness, Rockwell C": 21.0,
        "Hardness, Vickers": 247.0,
        "Tensile Strength, Ultimate": 793.0,
        "Tensile Strength, Yield": 441.0,
        "Elongation at Break": 22.0,
        "Reduction of Area": 49.0,
        "Modulus of Elasticity": 205.0,
        "Bulk Modulus": 160.0,
        "Poissons Ratio": 0.29,
        "Machinability": 60.0,
        "Shear Modulus": 80.0,
        "Electrical Resistivity": 2.45e-05,
        "Specific Heat Capacity": 0.475,
        "Thermal Conductivity": 44.5
    },
    {
        "name": "Clifton Steel Tensalloy\u2122 AR400 Abrasion-Resistant Steel Wear Plate, 0.25 - 0.75 in. thickness",
        "composition": "B0.003C0.17Cr0.2Fe97.4Mn1.5Mo0.2P0.025Si0.5S0.005",
        "Hardness, Brinell": 400.0,
        "Charpy Impact": 20.3,
        "Bend Radius, Minimum": 4.0
    },
    {
        "name": "ASTM A710 Steel, grade A, class 2, thickness > 50 mm",
        "composition": "C0.07Cr0.9Cu1.3Fe97.13Mn0.7Mo0.25Ni1.0Nb0.02P0.025Si0.4S0.025",
        "Density": 7.85,
        "Tensile Strength, Ultimate": 450.0,
        "Tensile Strength, Yield": 380.0,
        "Elongation at Break": 20.0,
        "Modulus of Elasticity": 205.0,
        "Bulk Modulus": 160.0,
        "Poissons Ratio": 0.29,
        "Shear Modulus": 80.0,
        "Electrical Resistivity": 2.34e-05,
        "Specific Heat Capacity": 0.475,
        "Thermal Conductivity": 46.6
    },
    {
        "name": "Cast Stainless Steel 420, UNS J91201",
        "composition": "C0.15Cr14.0Fe88.0Mn1.0P0.04Si1.0S0.03"
    },
    {
        "name": "Titanium Ti-15Mo-5Zr-3Al Duplex Aged",
        "composition": "Al3.0Mo15.0Ti77.0Zr5.0",
        "Density": 5.01,
        "Hardness, Vickers": 420.0,
        "Tensile Strength, Ultimate": 1560.0,
        "Elongation at Break": 10.0,
        "Reduction of Area": 58.0,
        "Modulus of Elasticity": 100.0,
        "Modulus of Rigidity": 43.0,
        "Poissons Ratio": 0.33,
        "Shear Modulus": 43.0,
        "Electrical Resistivity": 0.00015,
        "Magnetic Permeability": 1.0,
        "CTE, linear": 8.5,
        "Specific Heat Capacity": 0.54,
        "Thermal Conductivity": 10.5,
        "Beta Transus": 785.0
    },
    {
        "name": "AISI 4340 Steel, oil quenched 800\u00b0C (1470\u00b0F), 540\u00b0C (1000\u00b0F) temper, 100 mm (4 in.) round",
        "composition": "C0.43Cr0.9Fe96.33Mn0.8Mo0.3Ni2.0P0.035Si0.3S0.04",
        "Density": 7.85,
        "Hardness, Brinell": 331.0,
        "Hardness, Knoop": 359.0,
        "Hardness, Rockwell B": 99.0,
        "Hardness, Rockwell C": 36.0,
        "Hardness, Vickers": 350.0,
        "Tensile Strength, Ultimate": 1138.0,
        "Tensile Strength, Yield": 1000.0,
        "Elongation at Break": 15.5,
        "Reduction of Area": 53.4,
        "Modulus of Elasticity": 200.0,
        "Bulk Modulus": 159.0,
        "Poissons Ratio": 0.29,
        "Machinability": 50.0,
        "Shear Modulus": 78.0,
        "Electrical Resistivity": 7.97e-05,
        "CTE, linear": 14.5,
        "Specific Heat Capacity": 0.475,
        "Thermal Conductivity": 44.5
    },
    {
        "name": "MetalTek MTEK 35-45MA Heat Resistant Stainless Steel",
        "composition": "C0.47Cr36.0Fe23.65Mn2.0Mo0.5Ni47.0Nb1.0Si2.0",
        "Tensile Strength, Ultimate": 450.0,
        "Tensile Strength, Yield": 235.0,
        "Elongation at Break": 5.0,
        "Heat Treatment": "Not Heat Treated"
    },
    {
        "name": "AISI 1141 Steel, cold finished round (19-38 mm)",
        "composition": "C0.45Fe98.2Mn1.65P0.04S0.13",
        "Density": 7.85,
        "Hardness, Brinell": 223.0,
        "Hardness, Knoop": 246.0,
        "Hardness, Rockwell B": 96.0,
        "Hardness, Rockwell C": 18.0,
        "Hardness, Vickers": 235.0,
        "Tensile Strength, Ultimate": 772.0,
        "Tensile Strength, Yield": 655.0,
        "Elongation at Break": 16.0,
        "Reduction of Area": 40.0,
        "Modulus of Elasticity": 205.0,
        "Bulk Modulus": 160.0,
        "Poissons Ratio": 0.29,
        "Shear Modulus": 80.0,
        "Electrical Resistivity": 1.7e-05,
        "Specific Heat Capacity": 0.472,
        "Thermal Conductivity": 49.8
    },
    {
        "name": "AISI 1022 Steel, normalized at 925\u00b0C (1700\u00b0F), cooled in air, 13 mm (0.5 in.) round",
        "composition": "C0.23Fe99.13Mn1.0P0.04S0.05",
        "Density": 7.858,
        "Hardness, Brinell": 143.0,
        "Hardness, Knoop": 163.0,
        "Hardness, Rockwell B": 78.0,
        "Hardness, Vickers": 149.0,
        "Tensile Strength, Ultimate": 486.0,
        "Tensile Strength, Yield": 365.0,
        "Elongation at Break": 35.7,
        "Reduction of Area": 68.3,
        "Modulus of Elasticity": 200.0,
        "Bulk Modulus": 160.0,
        "Poissons Ratio": 0.29,
        "Shear Modulus": 80.0,
        "Izod Impact": 118.0,
        "Electrical Resistivity": 2.93e-05,
        "CTE, linear": 13.9,
        "Specific Heat Capacity": 0.472,
        "Thermal Conductivity": 51.9
    },
    {
        "name": "Eagle Brass 316 Austenitic Stainless Steel, 1/4 Hardened",
        "composition": "C0.08Cr18.0Fe72.0Mn2.0Mo3.0Ni14.0P0.045Si0.75S0.03",
        "Density": 7.92,
        "Tensile Strength": 862.0,
        "Tensile Strength, Yield": 517.0,
        "Elongation at Break": 10.0,
        "Tensile Modulus": 193.0,
        "CTE, linear": 18.5,
        "Thermal Conductivity": 15.9
    },
    {
        "name": "Latrobe LSS\u2122 S7 Shock-Resisting Tool Steel (ASTM S7)",
        "composition": "C0.5Cr3.25Fe93.85Mn0.75Mo1.4Si0.25",
        "Specific Gravity": 7.83,
        "Density": 7.83,
        "Hardness, Rockwell C": 57.0,
        "Modulus of Elasticity": 207.0,
        "Machinability": 70.0,
        "Charpy Impact": 16.9,
        "CTE, linear": 13.66,
        "Thermal Conductivity": 28.5,
        "Processing Temperature": 710.0
    },
    {
        "name": "Proto3000 316L MIM - MPIF 35 Stainless Steel; As-Sintered",
        "composition": "C0.03Cr18.0Fe72.0Mn2.0Mo3.0Ni14.0Si1.0",
        "Density": 7.6,
        "Porosity": 5.0,
        "Hardness, Rockwell B": 67.0,
        "Tensile Strength, Ultimate": 450.0,
        "Tensile Strength, Yield": 140.0,
        "Elongation at Break": 40.0
    },
    {
        "name": "AISI 4620H Steel, direct quench from pot, carburized, oil quenched, 230\u00b0C (450\u00b0F) temper",
        "composition": "C0.23Fe97.58Mn0.75Mo0.3Ni2.0P0.035Si0.35S0.04",
        "Density": 7.85,
        "Hardness, Brinell": 302.0,
        "Hardness, Knoop": 328.0,
        "Hardness, Rockwell B": 99.0,
        "Hardness, Rockwell C": 58.5,
        "Hardness, Vickers": 319.0,
        "Tensile Strength, Ultimate": 1017.0,
        "Tensile Strength, Yield": 798.4,
        "Elongation at Break": 16.8,
        "Reduction of Area": 57.9,
        "Modulus of Elasticity": 205.0,
        "Bulk Modulus": 160.0,
        "Poissons Ratio": 0.29,
        "Machinability": 65.0,
        "Shear Modulus": 80.0,
        "Electrical Resistivity": 2.45e-05,
        "Specific Heat Capacity": 0.475,
        "Thermal Conductivity": 44.5
    },
    {
        "name": "ATI Allegheny Ludlum Stainless Steel Chromium-Nickel Type 305, 30% Cold Rolled (UNS S30500)",
        "composition": "C0.12Cr19.0Fe69.0Mn2.0Ni13.0P0.045Si0.75S0.03",
        "Density": 7.9,
        "Hardness, Rockwell B": 88.0,
        "Tensile Strength, Ultimate": 862.0,
        "Tensile Strength, Yield": 758.0,
        "Elongation at Break": 22.0,
        "Tensile Modulus": 200.0,
        "Charpy Impact": 200.0,
        "Electrical Resistivity": 7.2e-05,
        "Magnetic Permeability": 1.004,
        "CTE, linear": 19.8,
        "Specific Heat Capacity": 0.5,
        "Thermal Conductivity": 21.4,
        "Melting Point": 1399.0,
        "Solidus": 1399.0,
        "Liquidus": 1421.0
    },
    {
        "name": "ASTM A735 Low Alloy Steel, Class 2",
        "composition": "C0.06Cu0.35Fe97.44Mn2.2Nb0.09P0.04Si0.4S0.025",
        "Density": 7.8,
        "Tensile Strength, Ultimate": 585.0,
        "Tensile Strength, Yield": 485.0,
        "Elongation at Break": 18.0,
        "Modulus of Elasticity": 200.0,
        "Bulk Modulus": 160.0,
        "Poissons Ratio": 0.29,
        "Shear Modulus": 80.0,
        "Electrical Resistivity": 1.7e-05,
        "CTE, linear": 12.0,
        "Specific Heat Capacity": 0.47,
        "Thermal Conductivity": 52.0
    },
    {
        "name": "Bethlehem Steel ASTM A588 Grade B >4 to 5 in. thick, steel plate\n      \n      \u00a0(discontinued **)",
        "composition": "C0.2Cr0.7Cu0.4Fe96.16Mn1.35Ni0.5P0.04Si0.5S0.05V0.1",
        "Density": 7.8,
        "Hardness, Brinell": 139.0,
        "Hardness, Rockwell B": 76.0,
        "Tensile Strength at Break": 462.0,
        "Tensile Strength, Yield": 317.0,
        "Elongation at Break": 19.0,
        "Bend Radius, Minimum": 3.0
    },
    {
        "name": "ATI Allvac\u00ae 6-6-2 Titanium Alloy, Heat Treatment: 718\u00b0C (1325\u00b0F) Anneal",
        "composition": "Al5.5C0.05Cu0.5H0.015Fe0.5N0.02O0.2Sn2.0Ti86.0V5.5",
        "Density": 4.54,
        "Hardness, Brinell": 326.0,
        "Hardness, Knoop": 354.0,
        "Hardness, Rockwell C": 35.0,
        "Hardness, Vickers": 341.0,
        "Tensile Strength, Ultimate": 966.0,
        "Tensile Strength, Yield": 897.0,
        "Elongation at Break": 15.0,
        "Reduction of Area": 35.0
    },
    {
        "name": "AISI 4427 Steel, heat treated in 13.7 mm rounds, reheated to 865\u00b0C (1590\u00b0F), 150\u00b0C (300\u00b0F) temper",
        "composition": "C0.29Fe98.56Mn0.9Mo0.45P0.035Si0.3S0.04",
        "Density": 7.85,
        "Hardness, Brinell": 363.0,
        "Hardness, Knoop": 392.0,
        "Hardness, Rockwell B": 100.0,
        "Hardness, Rockwell C": 40.0,
        "Hardness, Vickers": 384.0,
        "Tensile Strength, Ultimate": 1255.0,
        "Tensile Strength, Yield": 896.0,
        "Elongation at Break": 13.5,
        "Reduction of Area": 42.8,
        "Modulus of Elasticity": 205.0,
        "Bulk Modulus": 160.0,
        "Poissons Ratio": 0.29,
        "Shear Modulus": 80.0,
        "Electrical Resistivity": 2.45e-05,
        "Specific Heat Capacity": 0.475,
        "Thermal Conductivity": 44.5
    },
    {
        "name": "420 Stainless Steel",
        "composition": "C0.15Cr13.0Fe85.0Mn1.0P0.04Si1.0S0.03",
        "Density": 7.8,
        "Hardness, Brinell": 521.0,
        "Hardness, Knoop": 579.0,
        "Hardness, Rockwell C": 52.5,
        "Hardness, Vickers": 558.0,
        "Tensile Strength, Ultimate": 1820.0,
        "Tensile Strength, Yield": 1155.0,
        "Elongation at Break": 36.0,
        "Modulus of Elasticity": 200.0,
        "Poissons Ratio": 0.24,
        "Shear Modulus": 80.7,
        "Charpy Impact": 100.0,
        "Electrical Resistivity": 5.5e-05,
        "CTE, linear": 12.2,
        "Specific Heat Capacity": 0.46,
        "Thermal Conductivity": 24.9,
        "Melting Point": 1455.0,
        "Solidus": 1455.0,
        "Liquidus": 1510.0,
        "Maximum Service Temperature, Air": 735.0
    },
    {
        "name": "Cast Stainless Steel HW, ASTM A297",
        "composition": "C0.75Cr14.0Fe31.6Mn2.0Mo0.5Ni62.0P0.04Si2.5S0.04"
    },
    {
        "name": "ATI Allvac\u00ae Vasco\u00ae 17-4 Precipitation Hardening Steel, Heat Treatment: 1038\u00b0C (1900\u00b0F) + Age",
        "composition": "C0.035Cr16.3Cu4.0Fe74.0Mn0.5Ni4.0Nb0.3P0.02Si0.5S0.015",
        "Density": 7.78,
        "Hardness, Brinell": 351.0,
        "Hardness, Knoop": 382.0,
        "Hardness, Rockwell C": 38.0,
        "Hardness, Vickers": 367.0,
        "Tensile Strength, Ultimate": 1172.0,
        "Tensile Strength, Yield": 1069.0,
        "Elongation at Break": 10.0,
        "Reduction of Area": 40.0
    },
    {
        "name": "ASTM A542 Low Alloy Steel, Grade A, Class 3",
        "composition": "C0.15Cr2.5Cu0.4Fe95.77Mn0.6Ni0.4P0.025Si0.5S0.025V0.03",
        "Density": 7.8,
        "Tensile Strength, Ultimate": 655.0,
        "Tensile Strength, Yield": 515.0,
        "Elongation at Break": 20.0,
        "Modulus of Elasticity": 200.0,
        "Bulk Modulus": 160.0,
        "Poissons Ratio": 0.29,
        "Shear Modulus": 80.0,
        "Electrical Resistivity": 1.7e-05,
        "CTE, linear": 12.0,
        "Specific Heat Capacity": 0.47,
        "Thermal Conductivity": 52.0
    },
    {
        "name": "AISI 4118H Steel, mock carburized at 925\u00b0C (1700\u00b0F) for 8 hours, reheated to 830\u00b0C (1525\u00b0F), oil quenched, 150\u00b0C (300\u00b0F) temper, 50 mm (2 in.) round",
        "composition": "C0.23Cr0.7Fe98.7Mn1.0Mo0.15P0.035Si0.3S0.04",
        "Density": 7.85,
        "Hardness, Brinell": 201.0,
        "Hardness, Knoop": 223.0,
        "Hardness, Rockwell B": 93.0,
        "Hardness, Rockwell C": 13.0,
        "Hardness, Vickers": 211.0,
        "Tensile Strength, Ultimate": 669.0,
        "Tensile Strength, Yield": 317.0,
        "Elongation at Break": 26.5,
        "Reduction of Area": 56.3,
        "Modulus of Elasticity": 205.0,
        "Bulk Modulus": 160.0,
        "Poissons Ratio": 0.29,
        "Machinability": 60.0,
        "Shear Modulus": 80.0,
        "Electrical Resistivity": 2.45e-05,
        "Specific Heat Capacity": 0.475,
        "Thermal Conductivity": 44.5
    },
    {
        "name": "AISI 1064 Steel, hot rolled, 19-32 mm (0.75-1.25 in) round",
        "composition": "C0.7Fe98.9Mn0.8P0.04S0.05",
        "Density": 7.87,
        "Hardness, Brinell": 201.0,
        "Hardness, Knoop": 223.0,
        "Hardness, Rockwell B": 93.0,
        "Hardness, Rockwell C": 13.0,
        "Hardness, Vickers": 211.0,
        "Tensile Strength, Ultimate": 670.0,
        "Tensile Strength, Yield": 370.0,
        "Elongation at Break": 12.0,
        "Reduction of Area": 30.0,
        "Modulus of Elasticity": 200.0,
        "Bulk Modulus": 160.0,
        "Poissons Ratio": 0.29,
        "Shear Modulus": 80.0,
        "Electrical Resistivity": 1.74e-05,
        "CTE, linear": 14.0,
        "Specific Heat Capacity": 0.472,
        "Thermal Conductivity": 51.9
    },
    {
        "name": "ASTM A618 HSLA Steel Grade Ia, Thickness 19 to 38 mm (3/4 to 1.5 in.)",
        "composition": "C0.15Cu0.2Fe98.5Mn1.0P0.15S0.05",
        "Density": 7.75,
        "Tensile Strength at Break": 462.0,
        "Tensile Strength, Yield": 317.0,
        "Elongation at Break": 22.0,
        "Modulus of Elasticity": 205.0,
        "Poissons Ratio": 0.28,
        "Shear Modulus": 80.0,
        "Bend Radius, Minimum": 1.0
    },
    {
        "name": "AISI 8822 Steel, normalized, machined to 13.7 mm rounds, pseudocarburized, 150\u00b0C (300\u00b0F) temper",
        "composition": "C0.25Cr0.6Fe97.8Mn1.0Mo0.4Ni0.7P0.035Si0.3S0.04",
        "Density": 7.85,
        "Hardness, Brinell": 429.0,
        "Hardness, Knoop": 461.0,
        "Hardness, Rockwell B": 105.0,
        "Hardness, Rockwell C": 46.0,
        "Hardness, Vickers": 455.0,
        "Tensile Strength, Ultimate": 1524.0,
        "Tensile Strength, Yield": 1149.0,
        "Elongation at Break": 13.5,
        "Modulus of Elasticity": 200.0,
        "Bulk Modulus": 160.0,
        "Poissons Ratio": 0.29,
        "Machinability": 55.0,
        "Shear Modulus": 80.0,
        "Electrical Resistivity": 1.74e-05,
        "CTE, linear": 14.7,
        "Specific Heat Capacity": 0.472,
        "Thermal Conductivity": 51.9
    },
    {
        "name": "AISI 4320 Steel, mock carburized 925\u00b0C (1700\u00b0F) for 8 hrs., reheated to 815\u00b0C (1500\u00b0F), oil quenched, 150\u00b0C (300\u00b0F) temper, 50 mm (2 in.) round",
        "composition": "C0.22Cr0.6Fe96.98Mn0.65Mo0.3Ni2.0P0.035Si0.3S0.04",
        "Density": 7.85,
        "Hardness, Brinell": 255.0,
        "Hardness, Knoop": 279.0,
        "Hardness, Rockwell B": 98.0,
        "Hardness, Rockwell C": 25.0,
        "Hardness, Vickers": 269.0,
        "Tensile Strength, Ultimate": 910.0,
        "Tensile Strength, Yield": 595.0,
        "Elongation at Break": 22.5,
        "Reduction of Area": 56.4,
        "Modulus of Elasticity": 205.0,
        "Bulk Modulus": 160.0,
        "Poissons Ratio": 0.29,
        "Machinability": 60.0,
        "Shear Modulus": 80.0,
        "Izod Impact": 79.0,
        "Electrical Resistivity": 2.45e-05,
        "CTE, linear": 11.3,
        "Specific Heat Capacity": 0.475,
        "Thermal Conductivity": 44.5
    },
    {
        "name": "EN S235JRG2 High Manganese, Structural, Hot Rolled, Base Steel, t < 16 mm",
        "composition": "C0.17Fe98.3Mn1.4N0.009P0.045S0.045",
        "Density": 7.85,
        "Tensile Strength, Ultimate": 360.0,
        "Tensile Strength, Yield": 235.0,
        "Elongation at Break": 26.0,
        "Modulus of Elasticity": 200.0,
        "Poissons Ratio": 0.29,
        "Shear Modulus": 80.0,
        "Electrical Resistivity": 1.7e-05,
        "CTE, linear": 12.0,
        "Specific Heat Capacity": 0.47,
        "Thermal Conductivity": 52.0
    },
    {
        "name": "Bisalloy Steels BisPlate 70 Thickness 5 -<16 mm",
        "composition": "B0.001C0.16Fe98.3Mn1.1Mo0.2P0.01Si0.2S0.003",
        "Hardness, Brinell": 230.0,
        "Tensile Strength at Break": 760.0,
        "Tensile Strength, Yield": 670.0,
        "Elongation at Break": 28.0,
        "Charpy Impact": 180.0,
        "CE (IIW)": 0.4,
        "PCM": 0.25,
        "Surface Finish": "Shotblasted"
    },
    {
        "name": "AISI Grade 18Ni (250) Maraging Steel, Aged, 75 mm round bar, tested longitudinal",
        "composition": "Al0.1B0.003C0.03Co7.5Fe68.0Mn0.1Mo4.8Ni18.5P0.01Si0.1S0.01Ti0.4Zr0.01",
        "Density": 8.0,
        "Hardness, Brinell": 491.0,
        "Hardness, Knoop": 544.0,
        "Hardness, Rockwell C": 50.4,
        "Hardness, Vickers": 523.0,
        "Tensile Strength, Ultimate": 1750.0,
        "Tensile Strength, Yield": 1712.0,
        "Elongation at Break": 11.0,
        "Reduction of Area": 53.4,
        "Modulus of Elasticity": 190.0,
        "Bulk Modulus": 160.0,
        "Poissons Ratio": 0.3,
        "Shear Modulus": 73.0,
        "Electrical Resistivity": 1.74e-05,
        "CTE, linear": 10.1,
        "Thermal Conductivity": 27.0
    },
    {
        "name": "ATI Allegheny Ludlum Grade 16 Titanium (UNS R52402)",
        "composition": "C0.1H0.015Fe0.3N0.03O0.25Pd0.05Ti99.3",
        "Density": 4.52,
        "Hardness, Brinell": 160.0,
        "Tensile Strength, Ultimate": 485.0,
        "Tensile Strength, Yield": 345.0,
        "Elongation at Break": 27.0
    },
    {
        "name": "AISI Grade 18Ni (200) Maraging Steel, Aged, 16 mm round bar, tested in longitudinal direction",
        "composition": "Al0.1B0.003C0.03Co8.5Fe69.0Mn0.1Mo3.25Ni18.5P0.01Si0.1S0.01Ti0.2Zr0.01",
        "Density": 8.0,
        "Hardness, Brinell": 504.0,
        "Hardness, Knoop": 558.0,
        "Hardness, Rockwell C": 51.0,
        "Hardness, Vickers": 538.0,
        "Tensile Strength, Ultimate": 1824.0,
        "Tensile Strength, Yield": 1760.0,
        "Elongation at Break": 12.0,
        "Reduction of Area": 58.0,
        "Modulus of Elasticity": 183.0,
        "Bulk Modulus": 160.0,
        "Poissons Ratio": 0.3,
        "Shear Modulus": 70.0,
        "Electrical Resistivity": 1.74e-05,
        "CTE, linear": 10.1,
        "Thermal Conductivity": 27.0
    },
    {
        "name": "Cast Stainless Steel CA15, ACI",
        "composition": "Al0.05C0.15Cr14.0Cu0.5Fe81.0Mn1.0Mo0.5Ni1.0P0.04Si1.5S0.04Sn0.05"
    },
    {
        "name": "ASTM A573 Steel, grade 70",
        "composition": "C0.28Fe98.0Mn1.2P0.04Si0.4S0.05",
        "Density": 7.8,
        "Tensile Strength, Ultimate": 485.0,
        "Tensile Strength, Yield": 290.0,
        "Elongation at Break": 18.0,
        "Bulk Modulus": 160.0,
        "Shear Modulus": 80.0
    },
    {
        "name": "AISI 8642 Steel, oil quenched 845\u00b0C (1550\u00b0F), 540\u00b0C (1000\u00b0F) temper, round",
        "composition": "C0.45Cr0.6Fe97.75Mn1.0Mo0.25Ni0.7P0.035Si0.3S0.04",
        "Density": 7.85,
        "Hardness, Brinell": 363.0,
        "Hardness, Knoop": 392.0,
        "Hardness, Rockwell B": 100.0,
        "Hardness, Rockwell C": 40.0,
        "Hardness, Vickers": 384.0,
        "Tensile Strength, Ultimate": 1240.0,
        "Tensile Strength, Yield": 1110.0,
        "Elongation at Break": 19.2,
        "Modulus of Elasticity": 205.0,
        "Bulk Modulus": 160.0,
        "Poissons Ratio": 0.29,
        "Machinability": 65.0,
        "Shear Modulus": 80.0,
        "Electrical Resistivity": 2.34e-05,
        "Specific Heat Capacity": 0.475,
        "Thermal Conductivity": 46.6
    },
    {
        "name": "AISI Type A9 Tool Steel",
        "composition": "C0.55Cr5.5Fe90.5Mn0.5Mo1.8Ni1.75P0.03Si1.15S0.03V1.4",
        "Density": 7.78,
        "Hardness, Knoop": 662.0,
        "Hardness, Rockwell C": 57.0,
        "Hardness, Vickers": 641.0,
        "Tensile Strength, Ultimate": 2200.0,
        "Tensile Strength, Yield": 1780.0,
        "Elongation at Break": 5.0,
        "Izod Impact": 18.0,
        "CTE, linear": 12.0,
        "Processing Temperature": 510.0,
        "Annealing Temperature": 845.0
    },
    {
        "name": "ThyssenKrupp N-A-XTRA\u00ae M 620 Structural Steel",
        "composition": "Al1.5C0.2Cr1.5Fe93.8Mn1.6Mo0.6P0.02Si0.8S0.01",
        "Tensile Strength at Break": 700.0,
        "Tensile Strength, Yield": 620.0,
        "Elongation at Break": 15.0,
        "Charpy Impact": 50.0
    },
    {
        "name": "Sandvik 304 Plate, Sheet and Coil",
        "composition": "C0.08Cr20.0Fe71.1Mn2.0Ni10.5N0.1P0.045Si0.75S0.03",
        "Density": 7.9,
        "Hardness, Brinell": 201.0,
        "Hardness, Rockwell B": 92.0,
        "Tensile Strength, Ultimate": 515.0,
        "Tensile Strength, Yield": 205.0,
        "Elongation at Break": 40.0,
        "Modulus of Elasticity": 194.0,
        "CTE, linear": 19.0,
        "Specific Heat Capacity": 0.625,
        "Thermal Conductivity": 26.0
    },
    {
        "name": "AISI 1040 Steel, cold drawn, high temperature, stress relieved, 16-22 mm (0.625-0.875 in) round",
        "composition": "C0.44Fe99.0Mn0.9P0.04S0.05",
        "Density": 7.845,
        "Hardness, Brinell": 170.0,
        "Hardness, Knoop": 191.0,
        "Hardness, Rockwell B": 86.0,
        "Hardness, Vickers": 178.0,
        "Tensile Strength, Ultimate": 585.0,
        "Tensile Strength, Yield": 450.0,
        "Elongation at Break": 15.0,
        "Reduction of Area": 45.0,
        "Modulus of Elasticity": 200.0,
        "Bulk Modulus": 160.0,
        "Poissons Ratio": 0.29,
        "Shear Modulus": 80.0,
        "Izod Impact": 65.0,
        "Electrical Resistivity": 0.0001179,
        "CTE, linear": 14.8,
        "Specific Heat Capacity": 1.583,
        "Thermal Conductivity": 51.9
    },
    {
        "name": "AISI 4419 Steel, annealed at 915\u00b0C (1675\u00b0F), 25 mm (1 in.) round",
        "composition": "C0.23Fe98.77Mn0.65Mo0.6P0.035Si0.35S0.04",
        "Density": 7.85,
        "Hardness, Brinell": 121.0,
        "Hardness, Knoop": 140.0,
        "Hardness, Rockwell B": 68.0,
        "Hardness, Vickers": 126.0,
        "Tensile Strength, Ultimate": 450.0,
        "Tensile Strength, Yield": 330.0,
        "Elongation at Break": 31.2,
        "Reduction of Area": 62.8,
        "Modulus of Elasticity": 205.0,
        "Bulk Modulus": 160.0,
        "Poissons Ratio": 0.29,
        "Machinability": 65.0,
        "Shear Modulus": 80.0,
        "Electrical Resistivity": 2.45e-05,
        "Specific Heat Capacity": 0.475,
        "Thermal Conductivity": 44.5
    },
    {
        "name": "Carpenter No. 883\u00ae Hot Work Die Steel (Red-Tough) (AISI H13)",
        "composition": "C0.41Cr5.35Fe90.59Mn0.35Mo1.4Si1.0V0.9",
        "Specific Gravity": 7.77,
        "Hardness, Brinell": 495.0,
        "Hardness, Rockwell C": 51.0,
        "Tensile Strength, Ultimate": 1800.0,
        "Tensile Strength, Yield": 1600.0,
        "Elongation at Break": 11.0,
        "Reduction of Area": 35.0,
        "Modulus of Elasticity": 191.0,
        "Charpy Impact": 22.0,
        "Abrasion": 186.0,
        "CTE, linear": 14.8,
        "Specific Heat Capacity": 0.46,
        "Thermal Conductivity": 28.6,
        "Transformation Temperature": 818.0
    },
    {
        "name": "Sandvik SAF 2205 Seamless tube and pipe",
        "composition": "C0.03Cr22.0Fe66.5Mn2.0Mo3.2Ni5.0N0.18P0.03Si1.0S0.015",
        "Density": 7.8,
        "Hardness, Rockwell C": 28.0,
        "Tensile Strength, Ultimate": 965.0,
        "Tensile Strength, Yield": 415.0,
        "Elongation at Break": 25.0,
        "Modulus of Elasticity": 194.0,
        "Charpy Impact": 260.0,
        "CTE, linear": 14.5,
        "Specific Heat Capacity": 0.59,
        "Thermal Conductivity": 20.0
    },
    {
        "name": "Sandvik 11R51 Spring Wire",
        "composition": "C0.08Cr17.0Fe71.4Mn1.8Mo0.7Ni7.5P0.025Si1.5S0.015",
        "Density": 7.9,
        "Tensile Strength, Ultimate": 2530.0,
        "Tensile Strength, Yield": 2150.0,
        "Modulus of Elasticity": 190.0,
        "Poissons Ratio": 0.3,
        "Shear Modulus": 73.0,
        "Electrical Resistivity": 0.000105,
        "Magnetic Permeability": 35.0,
        "CTE, linear": 18.5,
        "Specific Heat Capacity": 0.5,
        "Thermal Conductivity": 19.0,
        "Maximum Service Temperature, Air": 300.0,
        "Minimum Service Temperature, Air": 200.0
    },
    {
        "name": "ASTM A27 Grade 70-36 Cast Carbon Steel",
        "composition": "C0.35Fe100.0Mn0.7P0.05Si0.8S0.06",
        "Density": 7.8,
        "Tensile Strength, Ultimate": 550.0,
        "Tensile Strength, Yield": 280.0,
        "Elongation at Break": 25.0,
        "Reduction of Area": 34.0,
        "Modulus of Elasticity": 190.0,
        "Poissons Ratio": 0.29,
        "Fatigue Strength": 200.0,
        "Shear Modulus": 73.0,
        "Volume Resistivity": 2.46e-05,
        "Heat of Fusion": 250.0,
        "CTE, linear": 12.0,
        "Specific Heat Capacity": 0.47,
        "Thermal Conductivity": 52.0,
        "Melting Point": 1460.0,
        "Maximum Service Temperature, Air": 400.0
    },
    {
        "name": "ASTM A588 HSLA Steel Grade B, Thickness 100 to 125 mm (4-5 in.)",
        "composition": "C0.2Cr0.7Cu0.4Fe98.2Mn1.25Ni0.5P0.04Si0.3S0.05V0.1",
        "Density": 7.75,
        "Tensile Strength at Break": 462.0,
        "Tensile Strength, Yield": 317.0,
        "Elongation at Break": 21.0,
        "Modulus of Elasticity": 205.0,
        "Poissons Ratio": 0.28,
        "Shear Modulus": 80.0
    },
    {
        "name": "Ovako 100CrMnSi6-6 832K Steel, Spheroidize annealing",
        "composition": "C0.97Cr1.7Fe95.47Mn1.7Mo0.1Ni0.5P0.015Si0.8S0.015",
        "Density": 7.8,
        "Hardness, Brinell": 230.0,
        "Modulus of Elasticity": 210.0,
        "Poissons Ratio": 0.3,
        "Shear Modulus": 80.0,
        "Electrical Resistivity": 2e-06,
        "CTE, linear": 12.0,
        "Specific Heat Capacity": 0.46,
        "Thermal Conductivity": 40.0,
        "Transformation Temperature": 749.0
    },
    {
        "name": "AISI 4027 Steel, water quenched 865\u00b0C (1590\u00b0F), 595\u00b0C (1100\u00b0F) temper, 100 mm (4 in.) round",
        "composition": "C0.3Fe98.7Mn0.9Mo0.3P0.035Si0.35S0.04",
        "Density": 7.85,
        "Hardness, Brinell": 192.0,
        "Hardness, Knoop": 214.0,
        "Hardness, Rockwell B": 91.0,
        "Hardness, Rockwell C": 11.0,
        "Hardness, Vickers": 201.0,
        "Tensile Strength, Ultimate": 655.0,
        "Tensile Strength, Yield": 490.0,
        "Elongation at Break": 26.6,
        "Reduction of Area": 68.0,
        "Modulus of Elasticity": 205.0,
        "Bulk Modulus": 160.0,
        "Poissons Ratio": 0.29,
        "Machinability": 70.0,
        "Shear Modulus": 80.0,
        "Electrical Resistivity": 2.45e-05,
        "Specific Heat Capacity": 0.475,
        "Thermal Conductivity": 44.5
    },
    {
        "name": "AISI 4718H Steel, pseudocarburized, reheated to 765\u00b0C (1410\u00b0F) and oil quenched, 150\u00b0C (300\u00b0F) temper, 13.7 mm round",
        "composition": "C0.21Cr0.6Fe97.65Mn0.95Mo0.4Ni1.25P0.04Si0.3S0.04",
        "Density": 7.85,
        "Hardness, Brinell": 341.0,
        "Hardness, Knoop": 369.0,
        "Hardness, Rockwell B": 99.0,
        "Hardness, Rockwell C": 37.0,
        "Hardness, Vickers": 361.0,
        "Tensile Strength, Ultimate": 1131.0,
        "Tensile Strength, Yield": 735.0,
        "Elongation at Break": 9.6,
        "Reduction of Area": 32.4,
        "Modulus of Elasticity": 205.0,
        "Bulk Modulus": 160.0,
        "Poissons Ratio": 0.29,
        "Shear Modulus": 80.0,
        "Electrical Resistivity": 2.45e-05,
        "Specific Heat Capacity": 0.475,
        "Thermal Conductivity": 44.5
    },
    {
        "name": "Latrobe BR-3\u00ae High Carbon-Medium Chromium Die Steel (AISI A7)",
        "composition": "C2.8Cr5.25Fe85.35Mn0.7Mo1.1Si0.3V4.5",
        "Density": 7.66,
        "Hardness, Rockwell C": 67.0
    },
    {
        "name": "AISI 4140H Steel, oil quenched 845\u00b0C (1550\u00b0F), tempered 540\u00b0C (1000\u00b0F), 100 mm (4 in.) round",
        "composition": "C0.44Cr1.2Fe97.93Mn1.1Mo0.3P0.035Si0.3S0.04",
        "Density": 7.85,
        "Hardness, Brinell": 277.0,
        "Hardness, Knoop": 302.0,
        "Hardness, Rockwell B": 99.0,
        "Hardness, Rockwell C": 28.0,
        "Hardness, Vickers": 292.0,
        "Tensile Strength, Ultimate": 883.0,
        "Tensile Strength, Yield": 685.0,
        "Elongation at Break": 19.2,
        "Reduction of Area": 60.4,
        "Modulus of Elasticity": 205.0,
        "Bulk Modulus": 160.0,
        "Poissons Ratio": 0.29,
        "Machinability": 65.0,
        "Shear Modulus": 80.0,
        "Electrical Resistivity": 6.46e-05,
        "CTE, linear": 14.6,
        "Specific Heat Capacity": 0.561,
        "Thermal Conductivity": 42.6
    },
    {
        "name": "TIMET TIMETAL\u00ae 5111 Titanium Alloy (Ti-5Al-1Sn-1Zr-1V-0.8Mo; ASTM Grade 32)",
        "composition": "Al5.5C0.08H0.015Fe0.25Mo1.2N0.03O0.11Si0.14Sn1.4Ti93.0V1.4Zr1.4",
        "Density": 4.43,
        "Tensile Strength, Ultimate": 862.0,
        "Tensile Strength, Yield": 758.0,
        "Elongation at Break": 15.0,
        "Reduction of Area": 30.0,
        "Modulus of Elasticity": 107.0,
        "Bend Radius, Minimum": 5.0,
        "Electrical Resistivity": 0.000173,
        "CTE, linear": 9.3,
        "Specific Heat Capacity": 0.613,
        "Thermal Conductivity": 10.7,
        "Beta Transus": 980.0
    },
    {
        "name": "AISI 1040 Steel, water quenched from 845\u00b0C (1550\u00b0F), 540\u00b0C (1000\u00b0F) temper, 25 mm (1 in.) round",
        "composition": "C0.44Fe99.0Mn0.9P0.04S0.05",
        "Density": 7.845,
        "Hardness, Brinell": 217.0,
        "Hardness, Knoop": 240.0,
        "Hardness, Rockwell B": 95.0,
        "Hardness, Rockwell C": 17.0,
        "Hardness, Vickers": 228.0,
        "Tensile Strength, Ultimate": 743.0,
        "Tensile Strength, Yield": 541.0,
        "Elongation at Break": 23.2,
        "Reduction of Area": 62.6,
        "Modulus of Elasticity": 200.0,
        "Bulk Modulus": 160.0,
        "Poissons Ratio": 0.29,
        "Shear Modulus": 80.0,
        "Izod Impact": 65.0,
        "Electrical Resistivity": 0.0001179,
        "CTE, linear": 14.8,
        "Specific Heat Capacity": 1.583,
        "Thermal Conductivity": 51.9
    },
    {
        "name": "Special Metals UDIMET\u00ae Alloy 250 Maraging Steel\n      \n      \u00a0(discontinued **)",
        "composition": "Al0.15C0.03Fe75.0Mn0.1Mo3.25Ni22.0P0.01Si0.1S0.01Ti1.45",
        "Density": 7.92,
        "Tensile Strength, Ultimate": 1830.0,
        "Tensile Strength, Yield": 1750.0,
        "Elongation at Break": 12.0,
        "Electrical Resistivity": 4.89e-05,
        "CTE, linear": 10.04,
        "Thermal Conductivity": 20.3,
        "Melting Point": 1435.0,
        "Solidus": 1435.0,
        "Liquidus": 1505.0
    },
    {
        "name": "EDRO UltraChem\u00ae ESR #16 Precipitation Hardening Stainless Mold Steel",
        "composition": "C0.04Cr14.75Cu3.2Fe76.36Mn0.5Ni4.5Nb0.25Si0.4",
        "Density": 7.86,
        "Hardness, Rockwell C": 38.0,
        "Tensile Strength, Ultimate": 1310.0,
        "Tensile Strength, Yield": 1210.0,
        "Elongation at Yield": 14.0,
        "Reduction of Area": 50.0,
        "Modulus of Elasticity": 197.0,
        "Charpy Impact": 33.9,
        "CTE, linear": 11.7,
        "Specific Heat Capacity": 0.46,
        "Thermal Conductivity": 21.5,
        "Color Code": "Gold"
    },
    {
        "name": "AISI 8620 Steel, normalized, machined to 25 mm, pseudocarburized, reheated to 845\u00b0C, 150\u00b0C temper",
        "composition": "C0.23Cr0.6Fe98.02Mn0.9Mo0.25Ni0.7P0.035Si0.35S0.04",
        "Density": 7.85,
        "Hardness, Brinell": 321.0,
        "Hardness, Knoop": 348.0,
        "Hardness, Rockwell B": 99.0,
        "Hardness, Rockwell C": 35.0,
        "Hardness, Vickers": 339.0,
        "Tensile Strength, Ultimate": 1050.0,
        "Tensile Strength, Yield": 855.0,
        "Elongation at Break": 17.0,
        "Reduction of Area": 55.0,
        "Modulus of Elasticity": 205.0,
        "Bulk Modulus": 160.0,
        "Poissons Ratio": 0.29,
        "Machinability": 65.0,
        "Shear Modulus": 80.0,
        "Electrical Resistivity": 2.34e-05,
        "Specific Heat Capacity": 0.475,
        "Thermal Conductivity": 46.6
    },
    {
        "name": "ASTM A485 Steel, Grade 3",
        "composition": "C1.1Cr1.5Cu0.35Fe95.775Mn0.9Mo0.3Ni0.25P0.025Si0.35S0.025",
        "Density": 7.8,
        "Hardness, Rockwell C": 46.0,
        "Modulus of Elasticity": 200.0,
        "Bulk Modulus": 160.0,
        "Poissons Ratio": 0.29,
        "Shear Modulus": 80.0,
        "Electrical Resistivity": 1.7e-05,
        "CTE, linear": 12.0,
        "Specific Heat Capacity": 0.47,
        "Thermal Conductivity": 52.0
    },
    {
        "name": "Titanium Ti-15V-3Cr-3Al-3Sn ST 850\u00b0C (1560\u00b0F), Aged 545\u00b0C",
        "composition": "Al3.0Cr3.0Sn3.0Ti76.0V15.0",
        "Density": 4.76,
        "Hardness, Brinell": 297.0,
        "Hardness, Knoop": 322.0,
        "Hardness, Rockwell C": 31.0,
        "Hardness, Vickers": 410.0,
        "Tensile Strength, Ultimate": 1110.0,
        "Tensile Strength, Yield": 1010.0,
        "Elongation at Break": 13.0,
        "Modulus of Elasticity": 100.0,
        "Compressive Yield Strength": 1130.0,
        "Ultimate Bearing Strength": 2240.0,
        "Bearing Yield Strength": 1790.0,
        "Poissons Ratio": 0.33,
        "Fatigue Strength": 690.0,
        "Fracture Toughness": 105.0,
        "Shear Modulus": 37.6,
        "Shear Strength": 720.0,
        "Electrical Resistivity": 0.000148,
        "CTE, linear": 9.8,
        "Specific Heat Capacity": 0.649,
        "Thermal Conductivity": 8.08,
        "Beta Transus": 760.0
    },
    {
        "name": "AISI 4130 Steel, normalized at 870\u00b0C (1600\u00b0F), air cooled, 13 mm (0.5 in.) round",
        "composition": "C0.33Cr1.1Fe98.22Mn0.6Mo0.25P0.035Si0.3S0.04",
        "Density": 7.85,
        "Hardness, Brinell": 217.0,
        "Hardness, Knoop": 240.0,
        "Hardness, Rockwell B": 95.0,
        "Hardness, Rockwell C": 17.0,
        "Hardness, Vickers": 228.0,
        "Tensile Strength, Ultimate": 731.0,
        "Tensile Strength, Yield": 460.0,
        "Elongation at Break": 25.1,
        "Reduction of Area": 59.6,
        "Modulus of Elasticity": 205.0,
        "Bulk Modulus": 160.0,
        "Poissons Ratio": 0.29,
        "Machinability": 70.0,
        "Shear Modulus": 80.0,
        "Electrical Resistivity": 0.0001222,
        "Specific Heat Capacity": 0.837,
        "Thermal Conductivity": 42.7
    },
    {
        "name": "Cast Stainless Steel HU, ASTM A297",
        "composition": "C0.75Cr21.0Fe45.7Mn2.0Mo0.5Ni41.0P0.04Si2.5S0.04",
        "Tensile Strength, Ultimate": 450.0,
        "Elongation at Break": 4.0
    },
    {
        "name": "ASTM A203 Low Alloy Steel, Grade A\n      \n      \u00a0(discontinued **)",
        "composition": "C0.23Fe96.32Mn0.8Ni2.5P0.035Si0.4S0.04",
        "Density": 7.8,
        "Tensile Strength, Ultimate": 450.0,
        "Tensile Strength, Yield": 255.0,
        "Elongation at Break": 23.0,
        "Modulus of Elasticity": 200.0,
        "Bulk Modulus": 160.0,
        "Poissons Ratio": 0.29,
        "Shear Modulus": 80.0,
        "Electrical Resistivity": 1.7e-05,
        "CTE, linear": 12.0,
        "Specific Heat Capacity": 0.47,
        "Thermal Conductivity": 52.0
    },
    {
        "name": "AISI 8620H Steel, mock carburized, reheated and quenched, 150\u00b0C (300\u00b0F) temper, 50 mm (2 in.) round",
        "composition": "C0.23Cr0.65Fe98.22Mn0.95Mo0.25Ni0.75P0.035Si0.35S0.04",
        "Density": 7.85,
        "Hardness, Brinell": 235.0,
        "Hardness, Knoop": 259.0,
        "Hardness, Rockwell B": 97.0,
        "Hardness, Rockwell C": 21.0,
        "Hardness, Vickers": 247.0,
        "Tensile Strength, Ultimate": 807.0,
        "Tensile Strength, Yield": 505.0,
        "Elongation at Break": 23.0,
        "Reduction of Area": 57.8,
