Repository: KylinGuo/HEA

File: data.json (part 29 of 70)
[
        "Modulus of Elasticity": 205.0,
        "Bulk Modulus": 160.0,
        "Poissons Ratio": 0.29,
        "Machinability": 65.0,
        "Shear Modulus": 80.0,
        "Electrical Resistivity": 2.34e-05,
        "Specific Heat Capacity": 0.475,
        "Thermal Conductivity": 46.6
    },
    {
        "name": "AISI 51B60 Steel, normalized, 50 mm (2 in.) round",
        "composition": "B0.003C0.64Cr0.9Fe97.8395Mn1.0P0.035Si0.3S0.04",
        "Density": 7.85,
        "Hardness, Brinell": 262.0,
        "Hardness, Knoop": 287.0,
        "Hardness, Rockwell B": 98.0,
        "Hardness, Rockwell C": 26.0,
        "Hardness, Vickers": 276.0,
        "Tensile Strength, Ultimate": 924.0,
        "Tensile Strength, Yield": 510.0,
        "Elongation at Break": 16.0,
        "Modulus of Elasticity": 205.0,
        "Bulk Modulus": 160.0,
        "Poissons Ratio": 0.29,
        "Machinability": 55.0,
        "Shear Modulus": 80.0,
        "Electrical Resistivity": 2.19e-05,
        "Specific Heat Capacity": 0.475,
        "Thermal Conductivity": 46.6
    },
    {
        "name": "Ti-25Al-17Nb-1Mo Titanium Aluminide",
        "composition": "Al13.3Mo1.9Nb31.1Ti53.7",
        "Tensile Strength, Ultimate": 1133.0,
        "Tensile Strength, Yield": 989.0,
        "Elongation at Break": 3.4,
        "Creep Strength": 380.0,
        "Fracture Toughness": 20.9
    },
    {
        "name": "AISI 8617H Steel, heat treated, machined, pseudocarburized, 150\u00b0C (300\u00b0F) temper",
        "composition": "C0.2Cr0.65Fe98.21Mn0.95Mo0.25Ni0.75P0.035Si0.3S0.04",
        "Density": 7.85,
        "Hardness, Brinell": 255.0,
        "Hardness, Knoop": 279.0,
        "Hardness, Rockwell B": 98.0,
        "Hardness, Rockwell C": 25.0,
        "Hardness, Vickers": 269.0,
        "Tensile Strength, Ultimate": 883.0,
        "Tensile Strength, Yield": 650.0,
        "Elongation at Break": 19.0,
        "Modulus of Elasticity": 205.0,
        "Bulk Modulus": 160.0,
        "Poissons Ratio": 0.29,
        "Machinability": 70.0,
        "Shear Modulus": 80.0,
        "Electrical Resistivity": 2.34e-05,
        "Specific Heat Capacity": 0.475,
        "Thermal Conductivity": 46.6
    },
    {
        "name": "HY-100 Steel",
        "composition": "C0.2Cr1.8Cu0.25Fe96.2Mn0.4Mo0.6Ni3.5P0.025Si0.35S0.025Ti0.02V0.03",
        "Density": 7.87,
        "Tensile Strength, Yield": 689.0,
        "Modulus of Elasticity": 205.0,
        "Poissons Ratio": 0.28,
        "Shear Modulus": 80.0
    },
    {
        "name": "AISI E9310 Steel, mock carburized, 790\u00b0C (1450\u00b0F) reheat, 150\u00b0C (300\u00b0F) temper, 25 mm (1 in.) round",
        "composition": "C0.13Cr1.4Fe95.19Mn0.65Mo0.15Ni3.5P0.025Si0.35S0.025",
        "Density": 7.85,
        "Hardness, Brinell": 321.0,
        "Hardness, Knoop": 348.0,
        "Hardness, Rockwell B": 99.0,
        "Hardness, Rockwell C": 35.0,
        "Hardness, Vickers": 339.0,
        "Tensile Strength, Ultimate": 1096.0,
        "Tensile Strength, Yield": 848.0,
        "Elongation at Break": 15.5,
        "Modulus of Elasticity": 200.0,
        "Bulk Modulus": 160.0,
        "Poissons Ratio": 0.29,
        "Machinability": 50.0,
        "Shear Modulus": 80.0,
        "Electrical Resistivity": 1.74e-05,
        "CTE, linear": 14.7,
        "Specific Heat Capacity": 0.472,
        "Thermal Conductivity": 51.9
    },
    {
        "name": "Titanium, Ti",
        "composition": "Ti100.0",
        "Density": 4.5,
        "Atomic Mass": 47.867,
        "Atomic Number": 22.0,
        "Thermal Neutron Cross Section": 5.6,
        "X-ray Absorption Edge": 27.184,
        "Electrode Potential": 0.2,
        "Electronegativity": 1.54,
        "Ionic Radius": 0.96,
        "Hardness, Brinell": 70.0,
        "Hardness, Vickers": 60.0,
        "Tensile Strength, Ultimate": 220.0,
        "Tensile Strength, Yield": 140.0,
        "Elongation at Break": 54.0,
        "Modulus of Elasticity": 116.0,
        "Poissons Ratio": 0.34,
        "Shear Modulus": 43.0,
        "Electrical Resistivity": 5.54e-05,
        "Magnetic Susceptibility": 1.25e-06,
        "Critical Magnetic Field Strength, Oersted": 56.0,
        "Critical Superconducting Temperature": 0.36,
        "Heat of Fusion": 435.4,
        "CTE, linear": 10.1,
        "Specific Heat Capacity": 0.528,
        "Thermal Conductivity": 17.0,
        "Melting Point": 1650.0,
        "Boiling Point": 3287.0,
        "Emissivity (0-1)": 0.63,
        "CAS Number": 7440.0
    },
    {
        "name": "Bethlehem Steel ASTM A852, 3/16 to 4 in. thick, steel plate\n      \n      \u00a0(discontinued **)",
        "composition": "C0.19Cr0.7Cu0.4Fe96.035Mn1.35Ni0.5P0.035Si0.65S0.04V0.1",
        "Density": 7.8,
        "Hardness, Brinell": 228.0,
        "Hardness, Rockwell B": 91.0,
        "Tensile Strength at Break": 621.0,
        "Tensile Strength, Yield": 483.0,
        "Elongation at Break": 17.0,
        "Bend Radius, Minimum": 4.0
    },
    {
        "name": "Type 332 Austenitic Stainless Steel, Annealed Pipe, Tube, UNS N08800",
        "composition": "Al0.3C0.03Cr20.5Cu0.2Fe46.0Mn1.0Ni31.0P0.02Si0.4S0.01Ti0.3",
        "Density": 8.027,
        "Tensile Strength": 515.0,
        "Tensile Strength, Yield": 210.0,
        "Elongation at Break": 30.0,
        "Modulus of Elasticity": 196.0,
        "Poissons Ratio": 0.34,
        "Shear Modulus": 73.0,
        "Electrical Resistivity": 9.9e-05,
        "Magnetic Permeability": 1.0092,
        "Curie Temperature": 115.0,
        "CTE, linear": 16.7,
        "Specific Heat Capacity": 0.5,
        "Thermal Conductivity": 11.6,
        "Melting Point": 1357.0,
        "Solidus": 1357.0,
        "Liquidus": 1385.0
    },
    {
        "name": "AISI 1060 Steel, oil quenched 845\u00b0C (1550\u00b0F), 480\u00b0C (900\u00b0F) temper, 25 mm (1 in.) round",
        "composition": "C0.66Fe98.85Mn0.9P0.04S0.05",
        "Density": 7.87,
        "Hardness, Brinell": 293.0,
        "Hardness, Knoop": 319.0,
        "Hardness, Rockwell B": 99.0,
        "Hardness, Rockwell C": 31.0,
        "Hardness, Vickers": 309.0,
        "Tensile Strength, Ultimate": 1005.0,
        "Tensile Strength, Yield": 641.0,
        "Elongation at Break": 16.2,
        "Reduction of Area": 44.0,
        "Modulus of Elasticity": 200.0,
        "Bulk Modulus": 160.0,
        "Poissons Ratio": 0.29,
        "Shear Modulus": 80.0,
        "Izod Impact": 18.0,
        "Electrical Resistivity": 1.8e-05,
        "CTE, linear": 14.4,
        "Specific Heat Capacity": 0.544,
        "Thermal Conductivity": 51.9
    },
    {
        "name": "Niagara LaSalle 4140 Cold Finished Steel Bar",
        "composition": "C0.43Cr1.1Fe97.77Mn1.0Mo0.25P0.035Si0.35S0.04"
    },
    {
        "name": "AISI 4135H Steel",
        "composition": "C0.38Cr1.2Fe98.03Mn1.0Mo0.25P0.035Si0.35S0.04",
        "Density": 7.85,
        "Hardness, Brinell": 187.0,
        "Hardness, Knoop": 230.0,
        "Hardness, Rockwell B": 94.0,
        "Hardness, Rockwell C": 15.0,
        "Hardness, Vickers": 218.0,
        "Modulus of Elasticity": 205.0,
        "Bulk Modulus": 160.0,
        "Poissons Ratio": 0.29,
        "Machinability": 70.0,
        "Shear Modulus": 80.0,
        "Electrical Resistivity": 2.23e-05,
        "Specific Heat Capacity": 0.477,
        "Thermal Conductivity": 42.7
    },
    {
        "name": "AISI 1144 Steel, normalized at 900\u00b0C (1650\u00b0F)",
        "composition": "C0.48Fe98.01Mn1.65P0.04S0.33",
        "Density": 7.87,
        "Hardness, Brinell": 197.0,
        "Hardness, Knoop": 219.0,
        "Hardness, Rockwell B": 92.0,
        "Hardness, Rockwell C": 13.0,
        "Hardness, Vickers": 207.0,
        "Tensile Strength, Ultimate": 670.0,
        "Tensile Strength, Yield": 400.0,
        "Elongation at Break": 21.0,
        "Reduction of Area": 40.0,
        "Modulus of Elasticity": 200.0,
        "Bulk Modulus": 160.0,
        "Poissons Ratio": 0.29,
        "Shear Modulus": 80.0,
        "Izod Impact": 65.0,
        "Electrical Resistivity": 1.7e-05,
        "CTE, linear": 13.9,
        "Specific Heat Capacity": 0.472,
        "Thermal Conductivity": 51.9
    },
    {
        "name": "ASTM A690 HSLA Steel, Thickness < 100 mm (4 in.)",
        "composition": "C0.22Cu0.5Fe98.4Mn0.9Ni0.75P0.15Si0.1S0.05",
        "Density": 7.8,
        "Tensile Strength at Break": 483.0,
        "Tensile Strength, Yield": 345.0,
        "Elongation at Break": 18.0,
        "Modulus of Elasticity": 205.0,
        "Poissons Ratio": 0.28,
        "Shear Modulus": 80.0,
        "Bend Radius, Minimum": 2.0
    },
    {
        "name": "MetalTek J92110 15-5 PH\u00ae Precipitation Hardening Steel",
        "composition": "C0.07Cr15.0Cu3.2Fe78.85Mn0.7Ni5.5Nb0.35Si1.0",
        "Heat Treatment": "Sol. Anneal & Age"
    },
    {
        "name": "Ametek P410L P/M Stainless Steel, Sintered from 6.45 g/cc Green Density",
        "composition": "C0.03Cr13.5Fe88.5Mn2.0P0.04Si1.0S0.03",
        "Density": 6.55,
        "Hardness, Rockwell B": 71.0,
        "Tensile Strength, Ultimate": 370.0,
        "Elongation at Break": 4.8
    },
    {
        "name": "AISI 8740H Steel, normalized 870\u00b0C (1600\u00b0F), 13 mm (0.5 in.) round",
        "composition": "C0.44Cr0.65Fe97.88Mn1.05Mo0.3Ni0.75P0.035Si0.3S0.04",
        "Density": 7.85,
        "Hardness, Brinell": 269.0,
        "Hardness, Knoop": 294.0,
        "Hardness, Rockwell B": 99.0,
        "Hardness, Rockwell C": 27.0,
        "Hardness, Vickers": 284.0,
        "Tensile Strength, Ultimate": 938.0,
        "Tensile Strength, Yield": 620.0,
        "Elongation at Break": 16.0,
        "Modulus of Elasticity": 205.0,
        "Bulk Modulus": 160.0,
        "Poissons Ratio": 0.29,
        "Machinability": 65.0,
        "Shear Modulus": 80.0,
        "Electrical Resistivity": 2.34e-05,
        "Specific Heat Capacity": 0.475,
        "Thermal Conductivity": 46.6
    },
    {
        "name": "AISI 4820 Steel, normalized 860\u00b0C (1580\u00b0F), 13 mm (0.5 in.) round",
        "composition": "C0.23Fe95.72Mn0.7Mo0.3Ni3.75P0.035Si0.3S0.04",
        "Density": 7.85,
        "Hardness, Brinell": 235.0,
        "Hardness, Knoop": 259.0,
        "Hardness, Rockwell B": 97.0,
        "Hardness, Rockwell C": 21.0,
        "Hardness, Vickers": 247.0,
        "Tensile Strength, Ultimate": 772.0,
        "Tensile Strength, Yield": 495.0,
        "Elongation at Break": 26.0,
        "Modulus of Elasticity": 205.0,
        "Bulk Modulus": 160.0,
        "Poissons Ratio": 0.29,
        "Machinability": 50.0,
        "Shear Modulus": 80.0,
        "Electrical Resistivity": 2.45e-05,
        "Specific Heat Capacity": 0.475,
        "Thermal Conductivity": 44.5
    },
    {
        "name": "EOS 3D Printed StainlessSteel GP1 Processed by DMSL on EOSINT M 270",
        "composition": "C0.07Cr17.5Cu5.0Mn1.0Mo0.5Ni5.0Nb0.45Si1.0",
        "Density": 7.8,
        "Hardness, Vickers": 250.0,
        "Tensile Strength, Ultimate": 1100.0,
        "Tensile Strength, Yield": 595.0,
        "Elongation at Break": 30.0,
        "Modulus of Elasticity": 180.0,
        "CTE, linear": 14.0,
        "Thermal Conductivity": 16.0,
        "Maximum Service Temperature, Air": 550.0
    },
    {
        "name": "ATI Allvac\u00ae 70, Titanium Alloy, Heat Treatment: 704\u00b0C (1300\u00b0F) Anneal",
        "composition": "C0.1H0.015Fe0.5N0.05O0.4Ti99.0",
        "Density": 4.51,
        "Hardness, Rockwell B": 100.0,
        "Tensile Strength, Ultimate": 552.0,
        "Tensile Strength, Yield": 483.0,
        "Elongation at Break": 15.0,
        "Reduction of Area": 25.0
    },
    {
        "name": "EN 1.0117 High Manganese, Structural, Hot Rolled, Quality Steel",
        "composition": "C0.17Fe98.4Mn1.4P0.035S0.035",
        "Density": 7.85,
        "Tensile Strength, Ultimate": 360.0,
        "Tensile Strength, Yield": 235.0,
        "Elongation at Break": 26.0,
        "Modulus of Elasticity": 200.0,
        "Poissons Ratio": 0.29,
        "Shear Modulus": 80.0,
        "Electrical Resistivity": 1.7e-05,
        "CTE, linear": 12.0,
        "Specific Heat Capacity": 0.47,
        "Thermal Conductivity": 52.0
    },
    {
        "name": "AISI 347 Cast Stainless Steel, ASTM A276 Cold Formed",
        "composition": "C0.08Cr19.0Fe65.0Mn2.0Ni12.0P0.045Si1.0S0.03",
        "Density": 8.0,
        "Tensile Strength, Ultimate": 620.0,
        "Tensile Strength, Yield": 310.0,
        "Elongation at Break": 30.0
    },
    {
        "name": "ATI Allegheny Ludlum Stainless Steel Type 301, annealed (UNS S30100)",
        "composition": "C0.15Cr18.0Fe75.0Mn2.0Ni8.0N0.1P0.045Si0.75S0.03",
        "Density": 8.03,
        "Hardness, Brinell": 165.0,
        "Hardness, Rockwell B": 85.0,
        "Tensile Strength, Ultimate": 515.0,
        "Tensile Strength, Yield": 205.0,
        "Elongation at Break": 40.0,
        "Modulus of Elasticity": 214.0,
        "Compressive Yield Strength": 262.0,
        "Fatigue Strength": 241.0,
        "Charpy Impact": 150.0,
        "Electrical Resistivity": 7.2e-05,
        "Magnetic Permeability": 1.02,
        "CTE, linear": 19.5,
        "Specific Heat Capacity": 0.5,
        "Thermal Conductivity": 21.4,
        "Melting Point": 1399.0,
        "Solidus": 1399.0,
        "Liquidus": 1421.0
    },
    {
        "name": "AISI 347 Cast Stainless Steel, EN 10088-3",
        "composition": "C0.08Cr19.0Fe65.0Mn2.0Ni12.0P0.045Si1.0S0.03",
        "Hardness, Brinell": 230.0,
        "Tensile Strength, Ultimate": 510.0,
        "Tensile Strength, Yield": 205.0,
        "Elongation at Break": 40.0
    },
    {
        "name": "ASTM A424 Steel, type I, direct cover coat",
        "composition": "C0.008Fe99.0Mn0.6S0.04",
        "Density": 7.8,
        "Hardness, Knoop": 403.0,
        "Hardness, Rockwell B": 40.0,
        "Tensile Strength, Ultimate": 310.0,
        "Tensile Strength, Yield": 170.0,
        "Elongation at Break": 42.0,
        "Bulk Modulus": 160.0,
        "Shear Modulus": 80.0
    },
    {
        "name": "ThyssenKrupp PAS 700 Structural Steel for Cold Forming",
        "composition": "C0.12Fe96.9Mn2.1Nb0.08P0.025Si0.6S0.01Ti0.14",
        "Tensile Strength at Break": 750.0,
        "Tensile Strength, Yield": 680.0,
        "Elongation at Break": 12.0,
        "Charpy Impact": 40.0,
        "Bend Radius, Minimum": 2.0
    },
    {
        "name": "410 Stainless Steel, tempered at 233\u00b0C",
        "composition": "C0.15Cr13.5Fe88.5Mn1.0P0.04Si1.0S0.03",
        "Density": 7.8,
        "Hardness, Brinell": 400.0,
        "Hardness, Knoop": 438.0,
        "Hardness, Rockwell C": 43.0,
        "Hardness, Vickers": 422.0,
        "Tensile Strength, Ultimate": 1475.0,
        "Tensile Strength, Yield": 1005.0,
        "Elongation at Break": 11.0,
        "Reduction of Area": 43.0,
        "Modulus of Elasticity": 200.0,
        "Electrical Resistivity": 0.000108,
        "CTE, linear": 11.7,
        "Specific Heat Capacity": 0.46,
        "Thermal Conductivity": 28.7,
        "Melting Point": 1480.0,
        "Solidus": 1480.0,
        "Liquidus": 1530.0,
        "Maximum Service Temperature, Air": 815.0
    },
    {
        "name": "AISI E9310 Steel, normalized, machined to 25 mm (1 in.) rounds, pseudocarburized, 800\u00b0C (1470\u00b0F) reheat, 150\u00b0C (300\u00b0F) temper",
        "composition": "C0.13Cr1.4Fe95.19Mn0.65Mo0.15Ni3.5P0.025Si0.35S0.025",
        "Density": 7.85,
        "Hardness, Brinell": 331.0,
        "Hardness, Knoop": 359.0,
        "Hardness, Rockwell B": 99.0,
        "Hardness, Rockwell C": 36.0,
        "Hardness, Vickers": 350.0,
        "Tensile Strength, Ultimate": 1076.0,
        "Tensile Strength, Yield": 917.0,
        "Elongation at Break": 15.5,
        "Modulus of Elasticity": 200.0,
        "Bulk Modulus": 160.0,
        "Poissons Ratio": 0.29,
        "Machinability": 50.0,
        "Shear Modulus": 80.0,
        "Electrical Resistivity": 1.74e-05,
        "CTE, linear": 14.7,
        "Specific Heat Capacity": 0.472,
        "Thermal Conductivity": 51.9
    },
    {
        "name": "Bohler-Uddeholm B\u00d6HLER K340 ISODUR\u00ae Premium Cold Work Steel",
        "composition": "C1.1Cr8.3Fe86.7Mn0.4Mo2.1Si0.9V0.5",
        "Density": 7.67,
        "Hardness, Rockwell C": 57.0,
        "Modulus of Elasticity": 20.6,
        "Electrical Resistivity": 6.4e-05,
        "CTE, linear": 13.1,
        "Specific Heat Capacity": 0.46,
        "Thermal Conductivity": 17.8
    },
    {
        "name": "AISI 1046 Steel, hot rolled, 19-32 mm (0.75-1.25 in) round",
        "composition": "C0.5Fe98.88Mn1.0P0.04S0.05",
        "Density": 7.87,
        "Hardness, Brinell": 170.0,
        "Hardness, Knoop": 191.0,
        "Hardness, Rockwell B": 86.0,
        "Hardness, Vickers": 178.0,
        "Tensile Strength, Ultimate": 585.0,
        "Tensile Strength, Yield": 325.0,
        "Elongation at Break": 15.0,
        "Reduction of Area": 40.0,
        "Modulus of Elasticity": 200.0,
        "Bulk Modulus": 160.0,
        "Poissons Ratio": 0.29,
        "Shear Modulus": 80.0,
        "Electrical Resistivity": 2.24e-05,
        "CTE, linear": 13.9,
        "Specific Heat Capacity": 0.486,
        "Thermal Conductivity": 51.9
    },
    {
        "name": "ASTM A283 Steel, grade A",
        "composition": "C0.14Cu0.2Fe99.0Mn0.9P0.04Si0.04S0.05",
        "Density": 7.8,
        "Tensile Strength, Ultimate": 310.0,
        "Tensile Strength, Yield": 165.0,
        "Elongation at Break": 30.0,
        "Modulus of Elasticity": 200.0,
        "Bulk Modulus": 160.0,
        "Poissons Ratio": 0.25,
        "Shear Modulus": 80.0
    },
    {
        "name": "Universal Wire Works 5Al-2.5Sn (AMS 4953) Titanium Alloy Filler Metal",
        "composition": "Al5.75C0.08H0.015Fe0.5N0.05O0.175Sn3.0Ti90.43",
        "Tensile Strength, Ultimate": 827.0,
        "Tensile Strength, Yield": 793.0,
        "Elongation at Break": 10.0
    },
    {
        "name": "ASTM A470-8 1Cr-1Mo-0.25V STEEL FORGINGS FOR TURBINE ROTORS AND SHAFTS (ASTM A470-8)",
        "composition": "C0.35Cr1.5Fe97.5Mn1.0Mo1.5Ni0.75P0.015Si0.35S0.018V0.3",
        "Density": 7.85,
        "Rupture Strength": 228.0
    },
    {
        "name": "414 Stainless Steel, annealed plate",
        "composition": "C0.15Cr12.5Fe83.0Mn1.0Ni1.88P0.04Si1.0S0.03",
        "Density": 7.8,
        "Hardness, Brinell": 235.0,
        "Hardness, Rockwell B": 97.0,
        "Hardness, Rockwell C": 21.0,
        "Hardness, Vickers": 247.0,
        "Tensile Strength, Ultimate": 795.0,
        "Tensile Strength, Yield": 620.0,
        "Elongation at Break": 20.0,
        "Tensile Modulus": 200.0,
        "Izod Impact": 70.0,
        "Electrical Resistivity": 7e-05,
        "CTE, linear": 12.4,
        "Specific Heat Capacity": 0.46,
        "Thermal Conductivity": 28.7,
        "Melting Point": 1425.0,
        "Solidus": 1425.0,
        "Liquidus": 1480.0
    },
    {
        "name": "AISI 4130H Steel, normalized at 870\u00b0C (1600\u00b0F), air cooled, 100 mm (4 in.) round",
        "composition": "C0.33Cr1.2Fe98.38Mn0.7Mo0.25P0.035Si0.35S0.04",
        "Density": 7.85,
        "Hardness, Brinell": 163.0,
        "Hardness, Knoop": 184.0,
        "Hardness, Rockwell B": 84.0,
        "Hardness, Vickers": 170.0,
        "Tensile Strength, Ultimate": 615.0,
        "Tensile Strength, Yield": 400.0,
        "Elongation at Break": 27.0,
        "Reduction of Area": 61.2,
        "Modulus of Elasticity": 205.0,
        "Bulk Modulus": 160.0,
        "Poissons Ratio": 0.29,
        "Machinability": 70.0,
        "Shear Modulus": 80.0,
        "Electrical Resistivity": 0.0001222,
        "Specific Heat Capacity": 0.837,
        "Thermal Conductivity": 42.7
    },
    {
        "name": "ASTM A387 Alloy Steel, Grade 2, Class 2\n      \n      \u00a0(discontinued **)",
        "composition": "C0.21Cr0.8Fe97.59Mn0.8Mo0.6P0.035Si0.4S0.04",
        "Density": 7.8,
        "Tensile Strength, Ultimate": 485.0,
        "Tensile Strength, Yield": 310.0,
        "Elongation at Break": 22.0,
        "Modulus of Elasticity": 200.0,
        "Bulk Modulus": 160.0,
        "Poissons Ratio": 0.29,
        "Shear Modulus": 80.0,
        "Electrical Resistivity": 1.7e-05,
        "CTE, linear": 12.0,
        "Specific Heat Capacity": 0.47,
        "Thermal Conductivity": 52.0
    },
    {
        "name": "422 Stainless Steel 730\u00b0C double temper",
        "composition": "C0.25Cr12.0Fe84.0Mn1.0Mo1.0Ni0.75P0.025Si0.75S0.025W1.0V0.23",
        "Density": 7.8,
        "Hardness, Brinell": 261.0,
        "Hardness, Knoop": 277.0,
        "Hardness, Rockwell C": 25.0,
        "Hardness, Vickers": 269.0,
        "Tensile Modulus": 189.6,
        "Poissons Ratio": 0.2,
        "Shear Modulus": 82.7,
        "Charpy Impact": 121.0,
        "Electrical Resistivity": 6.1e-05,
        "CTE, linear": 12.1,
        "Specific Heat Capacity": 0.46,
        "Thermal Conductivity": 27.3,
        "Melting Point": 1470.0,
        "Solidus": 1470.0,
        "Liquidus": 1480.0
    },
    {
        "name": "AISI Type 410S Stainless Steel, tempered at 623\u00b0C",
        "composition": "C0.08Cr12.5Fe85.0Mn1.0P0.04Si1.0S0.03",
        "Density": 7.8,
        "Tensile Strength, Ultimate": 440.0,
        "Tensile Strength, Yield": 395.0,
        "Elongation at Break": 25.5,
        "Modulus of Elasticity": 200.0,
        "Electrical Resistivity": 0.000108,
        "CTE, linear": 11.7,
        "Specific Heat Capacity": 0.46,
        "Thermal Conductivity": 28.7,
        "Melting Point": 1480.0,
        "Solidus": 1480.0,
        "Liquidus": 1530.0,
        "Maximum Service Temperature, Air": 815.0
    },
    {
        "name": "AISI 1025 Steel, cold drawn, high temperature, stress relieved, 16-22 mm (0.625-0.875 in) round",
        "composition": "C0.28Fe99.48Mn0.6P0.04S0.05",
        "Density": 7.858,
        "Hardness, Brinell": 131.0,
        "Hardness, Knoop": 150.0,
        "Hardness, Rockwell B": 73.0,
        "Hardness, Vickers": 136.0,
        "Tensile Strength, Ultimate": 450.0,
        "Tensile Strength, Yield": 310.0,
        "Elongation at Break": 20.0,
        "Reduction of Area": 45.0,
        "Modulus of Elasticity": 200.0,
        "Bulk Modulus": 160.0,
        "Poissons Ratio": 0.29,
        "Shear Modulus": 80.0,
        "Electrical Resistivity": 0.0001239,
        "CTE, linear": 14.8,
        "Specific Heat Capacity": 1.432,
        "Thermal Conductivity": 51.9
    },
    {
        "name": "AISI Type 309S Stainless Steel, soft tempered, wire, 1.57 mm diameter",
        "composition": "C0.08Cr23.0Fe60.0Mn2.0Ni14.0P0.045Si1.0S0.03",
        "Density": 8.0,
        "Tensile Strength, Ultimate": 860.0,
        "Tensile Strength, Yield": 620.0,
        "Elongation at Break": 30.0,
        "Modulus of Elasticity": 200.0,
        "Poissons Ratio": 0.3,
        "Shear Modulus": 77.0,
        "Izod Impact": 120.0,
        "Electrical Resistivity": 7.8e-05,
        "CTE, linear": 18.0,
        "Specific Heat Capacity": 0.5,
        "Thermal Conductivity": 15.6,
        "Melting Point": 1400.0,
        "Solidus": 1400.0,
        "Liquidus": 1455.0,
        "Maximum Service Temperature, Air": 1095.0
    },
    {
        "name": "AISI 4815H Steel, pseudocarburized, reheated to 800\u00b0C (1470\u00b0F) and oil quenched, 150\u00b0C (300\u00b0F) temper, 13.7 mm (1 in.) round",
        "composition": "C0.18Fe96.03Mn0.7Mo0.3Ni3.8P0.035Si0.3S0.04",
        "Density": 7.85,
        "Hardness, Brinell": 352.0,
        "Hardness, Knoop": 381.0,
        "Hardness, Rockwell B": 99.0,
        "Hardness, Rockwell C": 39.0,
        "Hardness, Vickers": 372.0,
        "Tensile Strength, Ultimate": 1160.0,
        "Tensile Strength, Yield": 993.0,
        "Elongation at Break": 15.5,
        "Modulus of Elasticity": 205.0,
        "Bulk Modulus": 160.0,
        "Poissons Ratio": 0.29,
        "Machinability": 50.0,
        "Shear Modulus": 80.0,
        "Electrical Resistivity": 3.1e-05,
        "Specific Heat Capacity": 0.475,
        "Thermal Conductivity": 44.5
    },
    {
        "name": "AISI 4820 Steel, heat treated, machined to 25 mm, pseudocarburized, 150\u00b0C (300\u00b0F) temper",
        "composition": "C0.23Fe95.72Mn0.7Mo0.3Ni3.75P0.035Si0.3S0.04",
        "Density": 7.85,
        "Hardness, Brinell": 401.0,
        "Hardness, Knoop": 432.0,
        "Hardness, Rockwell B": 102.0,
        "Hardness, Rockwell C": 44.0,
        "Hardness, Vickers": 425.0,
        "Tensile Strength, Ultimate": 1413.0,
        "Tensile Strength, Yield": 1085.0,
        "Elongation at Break": 11.3,
        "Modulus of Elasticity": 205.0,
        "Bulk Modulus": 160.0,
        "Poissons Ratio": 0.29,
        "Machinability": 50.0,
        "Shear Modulus": 80.0,
        "Electrical Resistivity": 2.45e-05,
        "Specific Heat Capacity": 0.475,
        "Thermal Conductivity": 44.5
    },
    {
        "name": "Ametek Ultra 303L P/M Stainless Steel, Sintered from 6.65 g/cc Green Density",
        "composition": "C0.02Cr18.0Cu0.8Fe67.0Mn0.2Ni11.0P0.01Si0.8S0.2Sn2.0",
        "Density": 6.68,
        "Hardness, Rockwell B": 62.0,
        "Tensile Strength, Ultimate": 340.0,
        "Tensile Strength, Yield": 270.0,
        "Elongation at Break": 7.0
    },
    {
        "name": "AISI 5120H Steel, heat treated, machined to 25 mm, pseudocarburized, reheated to 775\u00b0C (1430\u00b0F), 150\u00b0C (300\u00b0F) temper",
        "composition": "C0.23Cr1.0Fe98.48Mn1.0P0.035Si0.3S0.04",
        "Density": 7.85,
        "Hardness, Brinell": 262.0,
        "Hardness, Knoop": 287.0,
        "Hardness, Rockwell B": 98.0,
        "Hardness, Rockwell C": 26.0,
        "Hardness, Vickers": 276.0,
        "Tensile Strength, Ultimate": 834.0,
        "Tensile Strength, Yield": 635.0,
        "Elongation at Break": 14.0,
        "Modulus of Elasticity": 205.0,
        "Bulk Modulus": 160.0,
        "Poissons Ratio": 0.29,
        "Machinability": 70.0,
        "Shear Modulus": 80.0,
        "Electrical Resistivity": 2.19e-05,
        "Specific Heat Capacity": 0.475,
        "Thermal Conductivity": 46.6
    },
    {
        "name": "AISI 316 Cast Stainless Steel, EN 10088-3",
        "composition": "C0.07Cr18.5Fe71.5Mn2.0Mo2.5Ni13.0P0.04Si1.0S0.03",
        "Tensile Strength, Ultimate": 500.0,
        "Tensile Strength, Yield": 200.0,
        "Elongation at Break": 40.0
    },
    {
        "name": "AISI 1040 Steel, annealed at 790\u00b0C (1450\u00b0F)",
        "composition": "C0.44Fe99.0Mn0.9P0.04S0.05",
        "Density": 7.845,
        "Hardness, Brinell": 149.0,
        "Hardness, Knoop": 169.0,
        "Hardness, Rockwell B": 80.0,
        "Hardness, Vickers": 155.0,
        "Tensile Strength, Ultimate": 515.0,
        "Tensile Strength, Yield": 350.0,
        "Elongation at Break": 30.0,
        "Reduction of Area": 57.0,
        "Modulus of Elasticity": 200.0,
        "Bulk Modulus": 160.0,
        "Poissons Ratio": 0.29,
        "Shear Modulus": 80.0,
        "Izod Impact": 65.0,
        "Electrical Resistivity": 0.0001179,
        "CTE, linear": 14.8,
        "Specific Heat Capacity": 1.583,
        "Thermal Conductivity": 51.9
    },
    {
        "name": "Cast Stainless Steel CF10MC, ACI",
        "composition": "C0.1Cr18.0Fe70.3Mn1.5Mo2.25Ni16.0Nb1.2P0.04Si1.5S0.04"
    },
    {
        "name": "AISI Type 420F Stainless Steel, annealed bar",
        "composition": "C0.15Cr13.0Fe84.0Mn1.0Mo0.6P0.04Si1.0S0.15",
        "Density": 7.8,
        "Hardness, Brinell": 220.0,
        "Hardness, Rockwell C": 18.0,
        "Tensile Strength, Ultimate": 655.0,
        "Tensile Strength, Yield": 380.0,
        "Elongation at Break": 22.0,
        "Modulus of Elasticity": 200.0,
        "Electrical Resistivity": 5.5e-05,
        "CTE, linear": 12.2,
        "Specific Heat Capacity": 0.46,
        "Thermal Conductivity": 25.1,
        "Melting Point": 1455.0,
        "Solidus": 1455.0,
        "Liquidus": 1510.0,
        "Maximum Service Temperature, Air": 735.0
    },
    {
        "name": "AISI 1211 Steel, hot rolled, 19-38 mm round",
        "composition": "C0.13Fe99.23Mn0.9P0.12S0.15",
        "Density": 7.87,
        "Hardness, Brinell": 121.0,
        "Hardness, Knoop": 140.0,
        "Hardness, Rockwell B": 68.0,
        "Hardness, Vickers": 126.0,
        "Tensile Strength, Ultimate": 380.0,
        "Tensile Strength, Yield": 230.0,
        "Elongation at Break": 25.0,
        "Reduction of Area": 45.0,
        "Modulus of Elasticity": 200.0,
        "Bulk Modulus": 160.0,
        "Poissons Ratio": 0.29,
        "Shear Modulus": 80.0,
        "Electrical Resistivity": 1.74e-05,
        "CTE, linear": 13.9,
        "Specific Heat Capacity": 0.472,
        "Thermal Conductivity": 51.9
    },
    {
        "name": "Crucible Steel 303 SE Chromium-Nickel Steel",
        "composition": "C0.12Cr19.0Fe66.76Mn2.0Mo0.6Ni10.0P0.17Se0.35Si1.0",
        "Specific Gravity": 7.92,
        "Hardness, Brinell": 170.0,
        "Tensile Strength, Ultimate": 621.0,
        "Tensile Strength, Yield": 241.0,
        "Elongation at Break": 50.0,
        "Reduction of Area": 55.0,
        "Tensile Modulus": 193.0,
        "Izod Impact Unnotched": 108.0,
        "Electrical Resistivity": 7.21e-05,
        "CTE, linear": 18.7,
        "Specific Heat Capacity": 0.502,
        "Thermal Conductivity": 21.6,
        "Melting Point": 1400.0,
        "Solidus": 1400.0,
        "Liquidus": 1420.0
    },
    {
        "name": "AISI Type H12 Hot Work Tool Steel",
        "composition": "C0.4Cr5.5Fe92.7Mo1.75W1.7V0.5",
        "Density": 7.81,
        "Bulk Modulus": 160.0,
        "Shear Modulus": 80.0
    },
    {
        "name": "Type 441 Ferritic Stainless Steel, UNS S44100 (Composition Spec)",
        "composition": "C0.03Cr19.5Fe82.1Mn1.0Ni1.0Nb0.9N0.03P0.04Si1.0S0.04Ti0.5"
    },
    {
        "name": "AISI 1050 Steel, cold drawn, annealed, 19-32 mm (0.75-1.25 in) round",
        "composition": "C0.55Fe98.92Mn0.9P0.04S0.05",
        "Density": 7.85,
        "Hardness, Brinell": 189.0,
        "Hardness, Knoop": 211.0,
        "Hardness, Rockwell B": 90.0,
        "Hardness, Rockwell C": 11.0,
        "Hardness, Vickers": 198.0,
        "Tensile Strength, Ultimate": 655.0,
        "Tensile Strength, Yield": 550.0,
        "Elongation at Break": 10.0,
        "Reduction of Area": 40.0,
        "Modulus of Elasticity": 205.0,
        "Bulk Modulus": 160.0,
        "Poissons Ratio": 0.29,
        "Machinability": 55.0,
        "Shear Modulus": 80.0,
        "Electrical Resistivity": 3e-05,
        "Specific Heat Capacity": 0.486,
        "Thermal Conductivity": 49.8
    },
    {
        "name": "Cast Stainless Steel HH, ACI",
        "composition": "C0.5Cr28.0Fe64.8Mn2.0Mo0.5Ni14.0P0.04Si2.0S0.04",
        "Hardness, Brinell": 185.0,
        "Tensile Strength, Ultimate": 585.0,
        "Tensile Strength, Yield": 345.0,
        "Elongation at Break": 25.0,
        "Creep Strength": 14.5,
        "CTE, linear": 19.3,
        "Thermal Conductivity": 30.3
    },
    {
        "name": "AISI 4320 Steel, double quenched and tempered (carburized 925\u00b0C (1700\u00b0F) for 8hrs, pot cooled, reheated to 815\u00b0C (1500\u00b0F), quenched in agitated oil, reheated to 775\u00b0C, quenched in agitated oil, 230\u00b0C (450\u00b0F) temper), 230\u00b0C (450\u00b0F) temper",
        "composition": "C0.22Cr0.6Fe96.98Mn0.65Mo0.3Ni2.0P0.035Si0.3S0.04",
        "Density": 7.85,
        "Hardness, Brinell": 293.0,
        "Hardness, Knoop": 319.0,
        "Hardness, Rockwell B": 99.0,
        "Hardness, Rockwell C": 59.0,
        "Hardness, Vickers": 309.0,
        "Tensile Strength, Ultimate": 1005.0,
        "Tensile Strength, Yield": 650.0,
        "Elongation at Break": 21.8,
        "Reduction of Area": 56.3,
        "Modulus of Elasticity": 205.0,
        "Bulk Modulus": 160.0,
        "Poissons Ratio": 0.29,
        "Machinability": 60.0,
        "Shear Modulus": 80.0,
        "Electrical Resistivity": 2.45e-05,
        "CTE, linear": 11.3,
        "Specific Heat Capacity": 0.475,
        "Thermal Conductivity": 44.5
    },
    {
        "name": "ATI Allegheny Ludlum Stainless Steel Chromium-Nickel Type 304, 30% Cold Rolled (UNS S30400)",
        "composition": "C0.08Cr20.0Fe71.0Mn2.0Ni10.5N0.1P0.045Si0.75S0.03",
        "Density": 7.9,
        "Hardness, Rockwell B": 92.0,
        "Tensile Strength, Ultimate": 910.0,
        "Tensile Strength, Yield": 824.0,
        "Elongation at Break": 18.0,
        "Tensile Modulus": 200.0,
        "Charpy Impact": 200.0,
        "Electrical Resistivity": 7.2e-05,
        "Magnetic Permeability": 1.163,
        "CTE, linear": 19.8,
        "Specific Heat Capacity": 0.5,
        "Thermal Conductivity": 21.4,
        "Melting Point": 1399.0,
        "Solidus": 1399.0,
        "Liquidus": 1421.0
    },
    {
        "name": "AISI 1030 Steel, annealed at 845\u00b0C (1550\u00b0F), furnace cooled 11\u00b0C (20\u00b0F) per hour to 650\u00b0C (1200\u00b0F), air cooled, 25 mm (1 in.) round",
        "composition": "C0.34Fe99.13Mn0.9P0.04S0.05",
        "Density": 7.87,
        "Hardness, Brinell": 126.0,
        "Hardness, Knoop": 145.0,
        "Hardness, Rockwell B": 71.0,
        "Hardness, Vickers": 131.0,
        "Tensile Strength, Ultimate": 460.0,
        "Tensile Strength, Yield": 345.0,
        "Elongation at Break": 31.2,
        "Reduction of Area": 57.9,
        "Modulus of Elasticity": 206.0,
        "Bulk Modulus": 163.0,
        "Poissons Ratio": 0.29,
        "Shear Modulus": 80.0,
        "Izod Impact": 69.0,
        "Electrical Resistivity": 1.66e-05,
        "CTE, linear": 11.7,
        "Specific Heat Capacity": 0.599,
        "Thermal Conductivity": 50.7
    },
    {
        "name": "AISI 9840 Steel, 540\u00b0C (1000\u00b0F) temper, 25 mm (1 in.) round",
        "composition": "C0.43Cr0.9Fe97.02Mn0.9Mo0.3Ni1.15P0.035Si0.3S0.04",
        "Density": 7.87,
        "Hardness, Brinell": 361.0,
        "Hardness, Knoop": 390.0,
        "Hardness, Rockwell B": 100.0,
        "Hardness, Rockwell C": 35.0,
        "Hardness, Vickers": 382.0,
        "Tensile Strength, Ultimate": 1240.0,
        "Tensile Strength, Yield": 1105.0,
        "Elongation at Break": 15.0,
        "Modulus of Elasticity": 200.0,
        "Bulk Modulus": 160.0,
        "Poissons Ratio": 0.29,
        "Machinability": 70.0,
        "Shear Modulus": 80.0,
        "Electrical Resistivity": 1.74e-05,
        "CTE, linear": 14.7,
        "Specific Heat Capacity": 0.472,
        "Thermal Conductivity": 51.9
    },
    {
        "name": "Titanium Alloys, General",
        "composition": "Ti100.0",
        "Density": 4.7,
        "Modulus of Elasticity": 110.0,
        "Compressive Modulus": 115.0,
        "Poissons Ratio": 0.33,
        "Shear Modulus": 42.0,
        "Electrical Resistivity": 0.00017,
        "CTE, linear": 10.0,
        "Specific Heat Capacity": 0.525,
        "Thermal Conductivity": 7.0,
        "Melting Point": 1550.0,
        "Solidus": 1550.0,
        "Liquidus": 1600.0
    },
    {
        "name": "AISI 5150H Steel, oil quenched from 830\u00b0C (1525\u00b0F), 595\u00b0C (1100\u00b0F) temper, 25 mm (1 in.) round",
        "composition": "C0.54Cr1.0Fe98.18Mn1.0P0.035Si0.3S0.04",
        "Density": 7.85,
        "Hardness, Brinell": 277.0,
        "Hardness, Knoop": 302.0,
        "Hardness, Rockwell B": 99.0,
        "Hardness, Rockwell C": 28.0,
        "Hardness, Vickers": 292.0,
        "Tensile Strength, Ultimate": 945.0,
        "Tensile Strength, Yield": 793.0,
        "Elongation at Break": 20.2,
        "Modulus of Elasticity": 205.0,
        "Bulk Modulus": 160.0,
        "Poissons Ratio": 0.29,
        "Machinability": 60.0,
        "Shear Modulus": 80.0,
        "Electrical Resistivity": 2.19e-05,
        "Specific Heat Capacity": 0.475,
        "Thermal Conductivity": 46.6
    },
    {
        "name": "AISI 1117 Steel, annealed at 855\u00b0C (1575\u00b0F)",
        "composition": "C0.2Fe98.78Mn1.3P0.04S0.13",
        "Density": 7.85,
        "Hardness, Brinell": 121.0,
        "Hardness, Knoop": 140.0,
        "Hardness, Rockwell B": 68.0,
        "Hardness, Vickers": 126.0,
        "Tensile Strength, Ultimate": 425.0,
        "Tensile Strength, Yield": 285.0,
        "Elongation at Break": 33.0,
        "Reduction of Area": 58.0,
        "Modulus of Elasticity": 205.0,
        "Bulk Modulus": 160.0,
        "Poissons Ratio": 0.29,
        "Shear Modulus": 80.0,
        "Electrical Resistivity": 1.74e-05,
        "Specific Heat Capacity": 0.481,
        "Thermal Conductivity": 49.8
    },
    {
        "name": "ATI Allegheny Ludlum Martensitic Stainless Steel Type 410, Hardened + 649\u00b0C (1200\u00b0F) Temper",
        "composition": "C0.15Cr13.5Fe86.0Mn1.0Ni0.5P0.04Si1.0S0.03",
        "Density": 7.65,
        "Hardness, Rockwell B": 98.0,
        "Tensile Strength, Ultimate": 767.0,
        "Tensile Strength, Yield": 589.0,
        "Modulus of Elasticity": 200.0,
        "Electrical Resistivity": 5.6e-05,
        "CTE, linear": 11.6,
        "Thermal Conductivity": 24.899,
        "Melting Point": 1482.0,
        "Solidus": 1482.0,
        "Liquidus": 1532.0
    },
    {
        "name": "Ametek Ultra 316L P/M Stainless Steel, Sintered from 6.49 g/cc Green Density",
        "composition": "C0.02Cr17.0Cu0.8Fe63.5Mn0.2Mo2.5Ni13.0P0.01Si0.8S0.01Sn2.0",
        "Density": 6.46,
        "Hardness, Rockwell B": 47.0,
        "Tensile Strength, Ultimate": 300.0,
        "Tensile Strength, Yield": 230.0,
        "Elongation at Break": 4.2
    },
    {
        "name": "Eagle Brass 301 Austenitic Stainless Steel, Full Hardened",
        "composition": "C0.15Cr18.0Fe78.0Mn2.0Ni8.0P0.045Si1.0S0.03",
        "Density": 7.89,
        "Tensile Strength": 1280.0,
        "Tensile Strength, Yield": 965.0,
        "Elongation at Break": 8.0,
        "Tensile Modulus": 193.0,
        "CTE, linear": 18.7,
        "Thermal Conductivity": 16.3
    },
    {
        "name": "Bethlehem Steel Mayari R60 3/16 to 4 in. thick, steel plate\n      \n      \u00a0(discontinued **)",
        "composition": "C0.2Cr0.7Cu0.4Fe96.16Mn1.35Ni0.5P0.04Si0.5S0.05V0.1",
        "Density": 7.8,
        "Hardness, Brinell": 159.0,
        "Hardness, Rockwell B": 83.0,
        "Tensile Strength at Break": 552.0,
        "Tensile Strength, Yield": 414.0,
        "Elongation at Break": 19.0,
        "Bend Radius, Minimum": 3.5
    },
    {
        "name": "Universal Wire Works 312 Stainless Steel Electrode",
        "composition": "C0.13Cr29.0Fe59.9Mn1.5Ni9.0Si0.5",
        "Tensile Strength, Ultimate": 793.0,
        "Elongation at Break": 23.0
    },
    {
        "name": "ASTM A27 Grade 65-35 Cast Carbon Steel",
        "composition": "C0.3Fe100.0Mn0.7P0.05Si0.8S0.06",
        "Density": 7.8,
        "Tensile Strength, Ultimate": 500.0,
        "Tensile Strength, Yield": 270.0,
        "Elongation at Break": 27.0,
        "Reduction of Area": 40.0,
        "Modulus of Elasticity": 190.0,
        "Poissons Ratio": 0.29,
        "Fatigue Strength": 200.0,
        "Shear Modulus": 73.0,
        "Volume Resistivity": 2.46e-05,
        "Heat of Fusion": 250.0,
        "CTE, linear": 12.0,
        "Specific Heat Capacity": 0.47,
        "Thermal Conductivity": 52.0,
        "Melting Point": 1460.0,
        "Maximum Service Temperature, Air": 400.0
    },
    {
        "name": "660 Stainless Steel (A286) cold drawn wire diameter of 5.61 mm, aged at 650\u00b0C (1200\u00b0F)",
        "composition": "Al0.035B0.01C0.08Cr16.0Cu0.25Fe56.0Mn2.0Ni27.0P0.04Si1.0S0.03Ti2.35V0.5",
        "Density": 7.92,
        "Tensile Strength, Ultimate": 1248.0,
        "Tensile Strength, Yield": 1124.0,
        "Elongation at Break": 16.0,
        "Reduction of Area": 45.0,
        "Modulus of Elasticity": 200.0,
        "CTE, linear": 19.4,
        "Specific Heat Capacity": 0.46,
        "Thermal Conductivity": 24.7,
        "Melting Point": 1370.0,
