Repository: KylinGuo/HEA

File: data.json (part 30 of 70)
[
        "Solidus": 1370.0,
        "Liquidus": 1425.0,
        "Maximum Service Temperature, Air": 980.0
    },
    {
        "name": "AK Steel 17-7 PH\u00ae Precipitation Hardening Stainless Steel, Condition CH 900",
        "composition": "Al1.5C0.09Cr18.0Fe76.75Mn1.0Ni7.75P0.04Si1.0S0.03",
        "Density": 7.7,
        "Hardness, Rockwell C": 49.0,
        "Tensile Strength, Ultimate": 1827.0,
        "Tensile Strength, Yield": 1793.0,
        "Elongation at Break": 2.0,
        "Modulus of Elasticity": 200.0
    },
    {
        "name": "Industeel UREA 316L Modified 316L Mod Low Si, High Mo Stainless Steel for Urea Plants",
        "composition": "C0.03Cr18.0Fe64.9Mn2.0Mo2.6Ni13.5Si0.5",
        "Density": 7.9,
        "Tensile Strength, Ultimate": 530.0,
        "Tensile Strength, Yield": 280.0,
        "Elongation at Break": 55.0,
        "Modulus of Elasticity": 200.0,
        "Poissons Ratio": 0.333,
        "Shear Modulus": 75.0,
        "Charpy Impact": 120.0,
        "Electrical Resistivity": 7.4e-05,
        "CTE, linear": 17.5,
        "Specific Heat Capacity": 0.5,
        "Thermal Conductivity": 15.0
    },
    {
        "name": "Eagle Brass 316 Austenitic Stainless Steel, 1/8 Hardened",
        "composition": "C0.08Cr18.0Fe72.0Mn2.0Mo3.0Ni14.0P0.045Si0.75S0.03",
        "Density": 7.92,
        "Tensile Strength": 689.0,
        "Tensile Strength, Yield": 379.0,
        "Elongation at Break": 30.0,
        "Tensile Modulus": 193.0,
        "CTE, linear": 18.5,
        "Thermal Conductivity": 15.9
    },
    {
        "name": "EN S235JRC High Manganese, Structural, Hot Rolled, Quality Steel, t < 16 mm",
        "composition": "C0.17Fe98.3Mn1.4N0.009P0.045S0.045",
        "Density": 7.85,
        "Tensile Strength, Ultimate": 360.0,
        "Tensile Strength, Yield": 235.0,
        "Elongation at Break": 17.0,
        "Modulus of Elasticity": 200.0,
        "Poissons Ratio": 0.29,
        "Shear Modulus": 80.0,
        "Electrical Resistivity": 1.7e-05,
        "CTE, linear": 12.0,
        "Specific Heat Capacity": 0.47,
        "Thermal Conductivity": 52.0
    },
    {
        "name": "AISI 4620H Steel, normalized, machined to 13.7 mm rounds, pseudocarburized, reheated to 775\u00b0C (1430\u00b0F), quenched and tempered",
        "composition": "C0.23Fe97.58Mn0.75Mo0.3Ni2.0P0.035Si0.35S0.04",
        "Density": 7.85,
        "Hardness, Brinell": 277.0,
        "Hardness, Knoop": 302.0,
        "Hardness, Rockwell B": 99.0,
        "Hardness, Rockwell C": 28.0,
        "Hardness, Vickers": 292.0,
        "Tensile Strength, Ultimate": 910.0,
        "Tensile Strength, Yield": 738.0,
        "Elongation at Break": 14.0,
        "Reduction of Area": 48.0,
        "Modulus of Elasticity": 205.0,
        "Bulk Modulus": 160.0,
        "Poissons Ratio": 0.29,
        "Machinability": 65.0,
        "Shear Modulus": 80.0,
        "Electrical Resistivity": 2.45e-05,
        "Specific Heat Capacity": 0.475,
        "Thermal Conductivity": 44.5
    },
    {
        "name": "Cast Stainless Steel CG3M, ASTM A744",
        "composition": "C0.03Cr21.0Fe70.0Mn1.5Mo4.0Ni13.0P0.04Si1.5S0.04",
        "Tensile Strength, Ultimate": 515.0,
        "Tensile Strength, Yield": 240.0,
        "Elongation at Break": 25.0
    },
    {
        "name": "Cast Stainless Steel F745, UNS J31670",
        "composition": "C0.06Cr19.0Fe70.0Mn2.0Mo3.0Ni14.0P0.045Si1.0S0.03"
    },
    {
        "name": "Cast Stainless Steel HW, ACI",
        "composition": "C0.75Cr14.0Fe31.6Mn2.0Mo0.5Ni62.0P0.04Si2.5S0.04",
        "Hardness, Brinell": 185.0,
        "Tensile Strength, Ultimate": 470.0,
        "Tensile Strength, Yield": 250.0,
        "Elongation at Break": 4.0,
        "Creep Strength": 9.5,
        "CTE, linear": 16.7,
        "Thermal Conductivity": 29.4
    },
    {
        "name": "AISI 8622 Steel, heat treated, machined to 13.7 mm rounds, pseudocarburized, 865\u00b0C (1590\u00b0F) reheat, 150\u00b0C (300\u00b0F) temper",
        "composition": "C0.25Cr0.6Fe98.0Mn0.9Mo0.25Ni0.7P0.035Si0.3S0.04",
        "Density": 7.85,
        "Hardness, Brinell": 429.0,
        "Hardness, Knoop": 461.0,
        "Hardness, Rockwell B": 105.0,
        "Hardness, Rockwell C": 46.0,
        "Hardness, Vickers": 455.0,
        "Tensile Strength, Ultimate": 1510.0,
        "Tensile Strength, Yield": 1093.0,
        "Elongation at Break": 13.3,
        "Modulus of Elasticity": 205.0,
        "Bulk Modulus": 160.0,
        "Poissons Ratio": 0.29,
        "Machinability": 65.0,
        "Shear Modulus": 80.0,
        "Electrical Resistivity": 2.34e-05,
        "Specific Heat Capacity": 0.475,
        "Thermal Conductivity": 46.6
    },
    {
        "name": "Cast Stainless Steel 440C, EN 1088-3",
        "composition": "C1.2Cr18.0Fe77.0Mn1.0Mo0.8Ni0.75P0.04Si1.0S0.03",
        "Hardness, Brinell": 285.0
    },
    {
        "name": "Cast Stainless Steel CB7Cu-2. AMS 5356A",
        "composition": "C0.05Cr15.5Cu3.2Fe78.1Mn0.6Ni5.0Nb0.3N0.05P0.25Si1.0S0.025",
        "Hardness, Rockwell C": 33.0,
        "Tensile Strength, Ultimate": 1240.0,
        "Tensile Strength, Yield": 1035.0,
        "Elongation at Break": 6.0
    },
    {
        "name": "Industeel VIRGO 17.4PH 17Cr-4Ni-3Cu Precipitation Hardening Martensitic Stainless Steel (593\u00b0C - 4 hours + air cooled)",
        "composition": "C0.04Cr16.5Cu3.3Fe74.66Mn0.7Ni4.5Nb0.3",
        "Density": 7.8,
        "Hardness, Brinell": 293.0,
        "Hardness, Rockwell C": 29.0,
        "Tensile Strength, Ultimate": 1034.0,
        "Tensile Strength, Yield": 931.0,
        "Elongation at Break": 17.0,
        "Charpy Impact": 20.0
    },
    {
        "name": "MetalTek MTEK 25-35LC Heat Resistant Stainless Steel",
        "composition": "C0.18Cr26.0Fe38.63Mn1.6Mo0.5Ni38.0Nb1.5Si1.75",
        "Tensile Strength, Ultimate": 450.0,
        "Tensile Strength, Yield": 185.0,
        "Elongation at Break": 25.0,
        "Heat Treatment": "Normally used as cast"
    },
    {
        "name": "AISI Type 309S (Cb) Stainless Steel, annealed, bar",
        "composition": "C0.08Cr23.0Fe59.0Mn2.0Ni14.0Nb0.8P0.045Si1.0S0.03",
        "Density": 8.0,
        "Hardness, Brinell": 144.0,
        "Hardness, Knoop": 160.0,
        "Hardness, Rockwell B": 83.0,
        "Hardness, Vickers": 162.0,
        "Tensile Strength, Ultimate": 655.0,
        "Tensile Strength, Yield": 275.0,
        "Elongation at Break": 45.0,
        "Modulus of Elasticity": 200.0,
        "Poissons Ratio": 0.3,
        "Shear Modulus": 77.0,
        "Izod Impact": 120.0,
        "Electrical Resistivity": 7.8e-05,
        "CTE, linear": 18.0,
        "Specific Heat Capacity": 0.5,
        "Thermal Conductivity": 15.6,
        "Melting Point": 1400.0,
        "Solidus": 1400.0,
        "Liquidus": 1455.0,
        "Maximum Service Temperature, Air": 1095.0
    },
    {
        "name": "Titanium Ti-13V-11Cr-3Al; (Ti-13-11-3) Annealed 800\u00b0C, 30 min.",
        "composition": "Al3.0C0.1Cr11.0H0.015Fe0.35N0.08O0.2Ti73.0V13.0",
        "Density": 4.82,
        "Hardness, Brinell": 318.0,
        "Hardness, Knoop": 346.0,
        "Hardness, Rockwell C": 34.0,
        "Hardness, Vickers": 333.0,
        "Tensile Strength": 792.0,
        "Tensile Strength, Ultimate": 950.0,
        "Tensile Strength, Yield": 860.0,
        "Elongation at Break": 18.0,
        "Tensile Modulus": 99.0,
        "Modulus of Rigidity": 42.7,
        "Compressive Yield Strength": 900.0,
        "Compressive Modulus": 105.0,
        "Notched Tensile Strength": 1170.0,
        "Ultimate Bearing Strength": 1860.0,
        "Bearing Yield Strength": 1380.0,
        "Poissons Ratio": 0.3,
        "Fatigue Strength": 375.0,
        "Fracture Toughness": 88.0,
        "Shear Modulus": 43.0,
        "Shear Strength": 660.0,
        "Charpy Impact": 20.0,
        "Electrical Resistivity": 0.00014,
        "CTE, linear": 9.7,
        "Specific Heat Capacity": 0.833,
        "Thermal Conductivity": 6.9,
        "Beta Transus": 700.0
    },
    {
        "name": "CS5 Hot Work Tool Steel (UNS T91905)",
        "composition": "C0.65Cr0.35Fe98.2Mn1.0Mo0.8P0.03Si2.25S0.03V0.35",
        "Density": 7.85
    },
    {
        "name": "AISI 6150H Steel, oil quenched 845\u00b0C (1550\u00b0F), 650\u00b0C (1200\u00b0F) temper, 13 mm (0.5 in.) round",
        "composition": "C0.54Cr1.2Fe97.88Mn1.0P0.035Si0.3S0.04V0.15",
        "Density": 7.85,
        "Hardness, Brinell": 293.0,
        "Hardness, Knoop": 319.0,
        "Hardness, Rockwell B": 99.0,
        "Hardness, Rockwell C": 31.0,
        "Hardness, Vickers": 309.0,
        "Tensile Strength, Ultimate": 1015.0,
        "Tensile Strength, Yield": 979.0,
        "Elongation at Break": 17.8,
        "Modulus of Elasticity": 205.0,
        "Bulk Modulus": 160.0,
        "Poissons Ratio": 0.29,
        "Machinability": 55.0,
        "Shear Modulus": 80.0,
        "Electrical Resistivity": 2.34e-05,
        "Specific Heat Capacity": 0.475,
        "Thermal Conductivity": 46.6
    },
    {
        "name": "AISI Type P21 Low carbon Mold Steel (UNS T51621)",
        "composition": "Al1.25C0.22Cr0.5Cu0.25Fe94.32Mn0.4Ni4.25P0.03Si0.4S0.03V0.25"
    },
    {
        "name": "AISI Type S4 Shock Resisting Tool Steel",
        "composition": "C0.55Fe96.7Mn0.8Si2.0",
        "Density": 7.76
    },
    {
        "name": "ATI Allegheny Ludlum AL 409 Cb\u2122 Brazeable Ferritic Stainless Steel, 34.5% Cold Work",
        "composition": "Al0.01C0.015Cr12.3Fe86.0Mn0.35Mo0.04Ni0.25Nb0.45N0.015P0.025Si0.35S0.005Ti0.005",
        "Density": 7.76,
        "Hardness, Rockwell B": 94.0,
        "Tensile Strength, Ultimate": 687.0,
        "Tensile Strength, Yield": 678.0,
        "Elongation at Break": 2.5,
        "Modulus of Elasticity": 200.0,
        "Electrical Resistivity": 6e-05,
        "CTE, linear": 11.88,
        "Specific Heat Capacity": 0.477,
        "Thermal Conductivity": 25.0
    },
    {
        "name": "Ametek P409L/409CB P/M Stainless Steel, Sintered from 6.60 g/cc Green Density",
        "composition": "C0.03Cr11.75Fe89.1Mn2.0Nb0.8P0.04Si1.0S0.03",
        "Bulk Density": 2.9,
        "Density": 6.67,
        "Hardness, Rockwell B": 80.0,
        "Tensile Strength, Ultimate": 441.0,
        "Elongation at Break": 5.3,
        "Shrinkage": 0.24,
        "Powder Flow": 30.0
    },
    {
        "name": "AISI 4150H Steel, oil quenched 830\u00b0C (1525\u00b0F), 650\u00b0C (1200\u00b0F) temper, 100 mm (4 in.) round",
        "composition": "C0.54Cr1.2Fe97.83Mn1.1Mo0.25P0.035Si0.3S0.04",
        "Density": 7.85,
        "Hardness, Brinell": 255.0,
        "Hardness, Knoop": 279.0,
        "Hardness, Rockwell B": 98.0,
        "Hardness, Rockwell C": 25.0,
        "Hardness, Vickers": 269.0,
        "Tensile Strength, Ultimate": 855.0,
        "Tensile Strength, Yield": 625.0,
        "Elongation at Break": 21.5,
        "Reduction of Area": 61.4,
        "Modulus of Elasticity": 205.0,
        "Bulk Modulus": 160.0,
        "Poissons Ratio": 0.29,
        "Machinability": 55.0,
        "Shear Modulus": 80.0,
        "Electrical Resistivity": 2.45e-05,
        "Specific Heat Capacity": 0.475,
        "Thermal Conductivity": 44.5
    },
    {
        "name": "AISI 5140 Steel, normalized 870\u00b0C (1600\u00b0F)",
        "composition": "C0.43Cr0.9Fe98.07Mn0.9P0.035Si0.3S0.04",
        "Density": 7.85,
        "Hardness, Brinell": 229.0,
        "Hardness, Knoop": 252.0,
        "Hardness, Rockwell B": 96.0,
        "Hardness, Rockwell C": 19.0,
        "Hardness, Vickers": 241.0,
        "Tensile Strength, Ultimate": 793.0,
        "Tensile Strength, Yield": 475.0,
        "Elongation at Break": 22.7,
        "Modulus of Elasticity": 205.0,
        "Bulk Modulus": 160.0,
        "Poissons Ratio": 0.29,
        "Machinability": 65.0,
        "Shear Modulus": 80.0,
        "Electrical Resistivity": 7.85e-05,
        "CTE, linear": 14.9,
        "Specific Heat Capacity": 0.519,
        "Thermal Conductivity": 44.6
    },
    {
        "name": "AISI Type 430Ti Stainless Steel annealed 6.35 mm thickness",
        "composition": "C0.07Cr18.0Fe79.0Mn1.0P0.04Si1.0S0.03Ti1.1",
        "Density": 7.8,
        "Hardness, Rockwell B": 78.0,
        "Tensile Strength, Ultimate": 550.0,
        "Tensile Strength, Yield": 380.0,
        "Elongation at Break": 27.0,
        "Modulus of Elasticity": 200.0,
        "Electrical Resistivity": 6.1e-05,
        "Magnetic Permeability": 600.0,
        "CTE, linear": 12.4,
        "Specific Heat Capacity": 0.46,
        "Thermal Conductivity": 24.2,
        "Maximum Service Temperature, Air": 870.0
    },
    {
        "name": "Ovako 100CrMo7-3 825B Steel, Spheroidize annealing",
        "composition": "C1.05Cr1.95Fe96.42Mn0.8Mo0.35Ni0.25P0.025Si0.4S0.015",
        "Density": 7.8,
        "Hardness, Brinell": 180.0,
        "Tensile Strength": 700.0,
        "Tensile Strength, Yield": 460.0,
        "Modulus of Elasticity": 210.0,
        "Poissons Ratio": 0.3,
        "Shear Modulus": 80.0,
        "Electrical Resistivity": 2e-06,
        "CTE, linear": 12.0,
        "Specific Heat Capacity": 0.46,
        "Thermal Conductivity": 40.0,
        "Transformation Temperature": 750.0
    },
    {
        "name": "ASTM A709 Steel, grade 50",
        "composition": "C0.23Fe98.0Mn1.35P0.04S0.05",
        "Density": 7.8,
        "Tensile Strength, Ultimate": 450.0,
        "Tensile Strength, Yield": 345.0,
        "Elongation at Break": 21.0,
        "Bulk Modulus": 160.0,
        "Shear Modulus": 80.0
    },
    {
        "name": "Cast Stainless Steel CK3MCuN, ASTM A743",
        "composition": "C0.025Cr20.5Cu1.0Fe56.3Mn1.2Mo7.0Ni19.7N0.24P0.045Si1.0S0.01",
        "Tensile Strength, Ultimate": 550.0,
        "Tensile Strength, Yield": 260.0,
        "Elongation at Break": 35.0
    },
    {
        "name": "JIS S45C Steel, Tempered",
        "composition": "C0.48Cr0.2Cu0.3Fe98.8Mn0.9Ni0.2P0.03Si0.35S0.035",
        "Density": 7.85,
        "Hardness, Brinell": 201.0,
        "Hardness, Rockwell C": 13.8,
        "Tensile Strength, Ultimate": 686.0,
        "Tensile Strength, Yield": 490.0,
        "Elongation at Break": 17.0,
        "Reduction of Area": 45.0,
        "Modulus of Elasticity": 205.0,
        "Poissons Ratio": 0.29,
        "Machinability": 55.0,
        "Shear Modulus": 80.0,
        "Impact": 8.0,
        "Electrical Resistivity": 1.62e-05,
        "CTE, linear": 14.0,
        "Specific Heat Capacity": 0.486,
        "Thermal Conductivity": 49.8
    },
    {
        "name": "AISI 86B30H Steel, annealed, 25 mm (1 in.) round",
        "composition": "B0.003C0.33Cr0.65Fe98.0795Mn0.95Mo0.25Ni0.75P0.035Si0.3S0.04",
        "Density": 7.85,
        "Hardness, Brinell": 156.0,
        "Hardness, Knoop": 176.0,
        "Hardness, Rockwell B": 82.0,
        "Hardness, Vickers": 163.0,
        "Tensile Strength, Ultimate": 565.0,
        "Tensile Strength, Yield": 370.0,
        "Elongation at Break": 29.0,
        "Modulus of Elasticity": 205.0,
        "Bulk Modulus": 160.0,
        "Poissons Ratio": 0.29,
        "Machinability": 70.0,
        "Shear Modulus": 80.0,
        "Izod Impact": 95.0,
        "Electrical Resistivity": 2.34e-05,
        "CTE, linear": 14.0,
        "Specific Heat Capacity": 0.475,
        "Thermal Conductivity": 46.6
    },
    {
        "name": "AISI 5150 Steel, oil quenched from 830\u00b0C (1525\u00b0F), 540\u00b0C (1000\u00b0F) temper, 100 mm (4 in.) round",
        "composition": "C0.53Cr0.9Fe97.97Mn0.9P0.035Si0.3S0.04",
        "Density": 7.85,
        "Hardness, Brinell": 248.0,
        "Hardness, Knoop": 272.0,
        "Hardness, Rockwell B": 98.0,
        "Hardness, Rockwell C": 23.0,
        "Hardness, Vickers": 261.0,
        "Tensile Strength, Ultimate": 862.0,
        "Tensile Strength, Yield": 595.0,
        "Elongation at Break": 20.0,
        "Modulus of Elasticity": 205.0,
        "Bulk Modulus": 160.0,
        "Poissons Ratio": 0.29,
        "Machinability": 60.0,
        "Shear Modulus": 80.0,
        "Electrical Resistivity": 2.19e-05,
        "Specific Heat Capacity": 0.475,
        "Thermal Conductivity": 46.6
    },
    {
        "name": "Bethlehem Steel ASTM A573 Grade 65 >1/2 to 1-1/2 in. thick, steel plate\n      \n      \u00a0(discontinued **)",
        "composition": "C0.27Fe98.055Mn1.2P0.035Si0.4S0.04",
        "Density": 7.8,
        "Hardness, Brinell": 135.0,
        "Hardness, Rockwell B": 74.0,
        "Tensile Strength at Break": 448.0,
        "Tensile Strength, Yield": 241.0,
        "Elongation at Break": 21.0,
        "Bend Radius, Minimum": 2.0
    },
    {
        "name": "AISI 6150 Steel, normalized, 25 mm (1 in.) round",
        "composition": "C0.53Cr1.1Fe97.72Mn0.9P0.035Si0.3S0.04V0.15",
        "Density": 7.85,
        "Hardness, Brinell": 269.0,
        "Hardness, Knoop": 294.0,
        "Hardness, Rockwell B": 99.0,
        "Hardness, Rockwell C": 27.0,
        "Hardness, Vickers": 284.0,
        "Tensile Strength, Ultimate": 938.0,
        "Tensile Strength, Yield": 615.0,
        "Elongation at Break": 21.8,
        "Modulus of Elasticity": 205.0,
        "Bulk Modulus": 160.0,
        "Poissons Ratio": 0.29,
        "Machinability": 55.0,
        "Shear Modulus": 80.0,
        "Izod Impact": 35.0,
        "Electrical Resistivity": 2.34e-05,
        "Specific Heat Capacity": 0.475,
        "Thermal Conductivity": 46.6
    },
    {
        "name": "Cast Stainless Steel CT15C, ACI",
        "composition": "C0.15Cr21.0Fe40.0Mn1.5Ni34.0Nb1.5P0.03Si1.5S0.03"
    },
    {
        "name": "AISI 1215 Steel, drawn, ground, and polished, 19-38 mm round",
        "composition": "C0.09Fe98.95Mn1.05P0.09S0.35",
        "Density": 7.87,
        "Tensile Strength, Ultimate": 525.0,
        "Tensile Strength, Yield": 470.0,
        "Modulus of Elasticity": 200.0,
        "Bulk Modulus": 160.0,
        "Poissons Ratio": 0.29,
        "Shear Modulus": 80.0,
        "Electrical Resistivity": 1.74e-05,
        "CTE, linear": 13.9,
        "Specific Heat Capacity": 0.472,
        "Thermal Conductivity": 51.9
    },
    {
        "name": "AISI 4027 Steel, normalized, 50 mm (2 in.) round",
        "composition": "C0.3Fe98.7Mn0.9Mo0.3P0.035Si0.35S0.04",
        "Density": 7.85,
        "Hardness, Brinell": 163.0,
        "Hardness, Knoop": 184.0,
        "Hardness, Rockwell B": 84.0,
        "Hardness, Vickers": 170.0,
        "Tensile Strength, Ultimate": 595.0,
        "Tensile Strength, Yield": 385.0,
        "Elongation at Break": 27.7,
        "Reduction of Area": 57.1,
        "Modulus of Elasticity": 205.0,
        "Bulk Modulus": 160.0,
        "Poissons Ratio": 0.29,
        "Machinability": 70.0,
        "Shear Modulus": 80.0,
        "Electrical Resistivity": 2.45e-05,
        "Specific Heat Capacity": 0.475,
        "Thermal Conductivity": 44.5
    },
    {
        "name": "Bethlehem Steel ASTM A633 Grade D >2-1/2 to 4 in. thick, steel plate\n      \n      \u00a0(discontinued **)",
        "composition": "C0.2Cr0.25Cu0.35Fe96.915Mn1.6Mo0.08N0.03P0.035Si0.5S0.04",
        "Density": 7.8,
        "Hardness, Brinell": 135.0,
        "Hardness, Rockwell B": 74.0,
        "Tensile Strength at Break": 448.0,
        "Tensile Strength, Yield": 317.0,
        "Elongation at Break": 21.0
    },
    {
        "name": "Ti12Mo5Zr5Sn \u00df titanium alloy",
        "composition": "Mo11.5Sn4.5Ti79.0Zr5.0",
        "Tensile Strength, Ultimate": 1010.0,
        "Tensile Strength, Yield": 1002.0,
        "Elongation at Break": 17.8,
        "Reduction of Area": 56.0
    },
    {
        "name": "AISI 8822 Steel, normalized, machined to 25 mm (1 in.) rounds, pseudocarburized, 775\u00b0C (1430\u00b0F) reheat, 150\u00b0C (300\u00b0F) temper",
        "composition": "C0.25Cr0.6Fe97.8Mn1.0Mo0.4Ni0.7P0.035Si0.3S0.04",
        "Density": 7.85,
        "Hardness, Brinell": 352.0,
        "Hardness, Knoop": 381.0,
        "Hardness, Rockwell B": 99.0,
        "Hardness, Rockwell C": 39.0,
        "Hardness, Vickers": 372.0,
        "Tensile Strength, Ultimate": 1176.0,
        "Tensile Strength, Yield": 654.0,
        "Elongation at Break": 12.1,
        "Modulus of Elasticity": 200.0,
        "Bulk Modulus": 160.0,
        "Poissons Ratio": 0.29,
        "Machinability": 55.0,
        "Shear Modulus": 80.0,
        "Electrical Resistivity": 1.74e-05,
        "CTE, linear": 14.7,
        "Specific Heat Capacity": 0.472,
        "Thermal Conductivity": 51.9
    },
    {
        "name": "Bisalloy Steels BisPlate 80 Thickness 16-80 mm",
        "composition": "B0.001C0.18Cr0.2Fe97.8Mn1.4Mo0.2P0.01Si0.2S0.003",
        "Hardness, Brinell": 255.0,
        "Tensile Strength at Break": 830.0,
        "Tensile Strength, Yield": 750.0,
        "Elongation at Break": 26.0,
        "Charpy Impact": 160.0,
        "CE (IIW)": 0.5,
        "PCM": 0.29,
        "Surface Finish": "Shotblasted"
    },
    {
        "name": "AISI 4023 Steel, normalized at 925\u00b0C (1700\u00b0F), machined to 13.7 mm (0.540 in.) rounds, pseudocarburized at 925\u00b0C (1700\u00b0F), box cooled to RT, reheated to 855\u00b0C (1570\u00b0F) and oil quenched, 150\u00b0C (300\u00b0F) temper",
        "composition": "C0.25Fe98.75Mn0.9Mo0.3P0.035Si0.35S0.04",
        "Density": 7.85,
        "Hardness, Brinell": 321.0,
        "Hardness, Knoop": 348.0,
        "Hardness, Rockwell B": 99.0,
        "Hardness, Rockwell C": 35.0,
        "Hardness, Vickers": 339.0,
        "Tensile Strength, Ultimate": 986.0,
        "Tensile Strength, Yield": 724.0,
        "Elongation at Break": 16.0,
        "Reduction of Area": 49.0,
        "Modulus of Elasticity": 205.0,
        "Bulk Modulus": 160.0,
        "Poissons Ratio": 0.29,
        "Machinability": 70.0,
        "Shear Modulus": 80.0,
        "Electrical Resistivity": 2.45e-05,
        "Specific Heat Capacity": 0.475,
        "Thermal Conductivity": 44.5
    },
    {
        "name": "AISI 51B60H Steel, normalized, 13 mm (0.5 in.) round",
        "composition": "B0.003C0.65Cr1.0Fe98.05Mn1.1P0.035Si0.3S0.04",
        "Density": 7.85,
        "Hardness, Brinell": 285.0,
        "Hardness, Knoop": 311.0,
        "Hardness, Rockwell B": 99.0,
        "Hardness, Rockwell C": 30.0,
        "Hardness, Vickers": 301.0,
        "Tensile Strength, Ultimate": 1025.0,
        "Tensile Strength, Yield": 650.0,
        "Elongation at Break": 18.2,
        "Modulus of Elasticity": 205.0,
        "Bulk Modulus": 160.0,
        "Poissons Ratio": 0.29,
        "Machinability": 55.0,
        "Shear Modulus": 80.0,
        "Electrical Resistivity": 2.19e-05,
        "Specific Heat Capacity": 0.475,
        "Thermal Conductivity": 46.6
    },
    {
        "name": "Latrobe Lescalloy\u00ae UT-18 VAC-ARC ; 3.25 in. round High Strength Alloy Steel",
        "composition": "C0.4Cr3.25Fe94.3Mn0.6Mo1.0Si0.25V0.2",
        "Tensile Strength, Ultimate": 1410.0,
        "Tensile Strength, Yield": 1172.0,
        "Elongation at Break": 16.0,
        "Reduction of Area": 61.0,
        "Izod Impact Notched": 38.0
    },
    {
        "name": "Assab Steels ASP 23 Cold Work Steel",
        "composition": "C1.28Cr4.2Fe80.02Mo5.0W6.4V3.1",
        "Density": 7.83,
        "Hardness, Rockwell C": 66.0,
        "Hardness, Vickers": 800.0,
        "Modulus of Elasticity": 184.0,
        "Flexural Strength": 5400.0,
        "Flexural Yield Strength": 3500.0,
        "Impact Test": 50.0,
        "CTE, linear": 12.1,
        "Specific Heat Capacity": 0.418,
        "Thermal Conductivity": 28.0,
        "Total Deflection, mm": 2.1
    },
    {
        "name": "Cast Stainless Steel CB7Cu-1, UNS J92180",
        "composition": "C0.07Cr17.7Cu3.2Fe78.3Mn0.7Ni4.6Nb0.35N0.05P0.035Si1.0S0.03"
    },
    {
        "name": "Bethlehem Steel Mayari ASTM A242-87 TYPE 1 (MAYARI-R) >3/4 to 1-1/2 in. thick, steel plate\n      \n      \u00a0(discontinued **)",
        "composition": "C0.15Cu0.2Fe98.45Mn1.0P0.15S0.05",
        "Density": 7.8,
        "Hardness, Brinell": 139.0,
        "Hardness, Rockwell B": 76.0,
        "Tensile Strength at Break": 462.0,
        "Tensile Strength, Yield": 317.0,
        "Elongation at Break": 19.0,
        "Bend Radius, Minimum": 3.0
    },
    {
        "name": "ASTM A607 Steel, grade 55, hot rolled",
        "composition": "C0.25Fe98.0Mn1.35P0.04S0.05",
        "Density": 7.8,
        "Tensile Strength, Ultimate": 485.0,
        "Tensile Strength, Yield": 380.0,
        "Elongation at Break": 20.0,
        "Bulk Modulus": 160.0,
        "Shear Modulus": 80.0
    },
    {
        "name": "AISI 1095 Steel, oil quenched 800\u00b0C (1470\u00b0F), 540\u00b0C (1000\u00b0F) temper, 25 mm (1 in.) round",
        "composition": "C1.03Fe98.8Mn0.5P0.04S0.05",
        "Density": 7.87,
        "Hardness, Brinell": 321.0,
        "Hardness, Knoop": 348.0,
        "Hardness, Rockwell B": 99.0,
        "Hardness, Rockwell C": 35.0,
        "Hardness, Vickers": 339.0,
        "Tensile Strength, Ultimate": 1105.0,
        "Tensile Strength, Yield": 655.0,
        "Elongation at Break": 13.2,
        "Reduction of Area": 32.4,
        "Modulus of Elasticity": 200.0,
        "Bulk Modulus": 160.0,
        "Poissons Ratio": 0.29,
        "Shear Modulus": 80.0,
        "Izod Impact": 5.0,
        "Electrical Resistivity": 1.8e-05,
        "CTE, linear": 14.6,
        "Specific Heat Capacity": 0.461,
        "Thermal Conductivity": 51.9
    },
    {
        "name": "AISI Type D4 High Carbon, High Chromium Cold Work Tool Steel (UNS T30404)",
        "composition": "C2.4Cr13.0Cu0.25Fe86.3Mn0.6Mo1.2Ni0.3P0.03Si0.6S0.03V1.0",
        "Density": 7.7,
        "Hardness, Brinell": 217.0,
        "CTE, linear": 12.4
    },
    {
        "name": "JIS SKD6 Hot Work Tool Steel",
        "composition": "C0.42Cr5.5Cu0.25Fe93.1Mo1.5Ni0.25P0.03Si1.2S0.03V0.5",
        "Density": 7.8,
        "Hardness, Brinell": 229.0,
        "Modulus of Elasticity": 210.0,
        "CTE, linear": 12.4,
        "Specific Heat Capacity": 0.46,
        "Thermal Conductivity": 42.0
    },
    {
        "name": "Crucible Steel XM-19 Stainless Steel",
        "composition": "C0.03Cr23.5Fe48.9Mn6.0Mo3.0Ni13.5Nb0.3N0.4P0.04Si1.0S0.03V0.3",
        "Density": 7.889,
        "Hardness, Rockwell B": 96.0,
        "Tensile Strength, Ultimate": 827.0,
        "Tensile Strength, Yield": 448.0,
        "Elongation at Break": 45.0,
        "Reduction of Area": 70.0,
        "Charpy Impact": 217.0,
        "Electrical Resistivity": 8.2e-05,
        "Magnetic Permeability": 1.004,
        "CTE, linear": 20.0,
        "Thermal Conductivity": 25.2,
        "Corrosion Rate": 0.1
    },
    {
        "name": "AISI Type H43 Hot Work Tool Steel (UNS T20843)",
        "composition": "C0.65Cr4.5Fe86.2Mo8.5P0.03S0.03V2.2",
        "Density": 7.8,
        "Hardness, Brinell": 235.0
    },
    {
        "name": "Ovako C45 047A Steel, Hot forging",
        "composition": "Al0.015C0.5Cr0.25Cu0.25Fe98.84Mn0.8Mo0.1Ni0.25P0.03Si0.4S0.03Ti0.005V0.1",
        "Density": 7.8,
        "Hardness, Brinell": 200.0,
        "Tensile Strength": 650.0,
        "Tensile Strength, Yield": 320.0,
        "Elongation at Break": 16.0,
        "Modulus of Elasticity": 210.0,
        "Poissons Ratio": 0.3,
        "Shear Modulus": 80.0,
        "Electrical Resistivity": 2e-06,
        "CTE, linear": 12.0,
        "Specific Heat Capacity": 0.46,
        "Thermal Conductivity": 40.0,
        "Transformation Temperature": 760.0,
        "Weldability": 0.76
    },
    {
        "name": "AISI 5140H Steel, oil quenched 845\u00b0C (1550\u00b0F), 595\u00b0C (1100\u00b0F) temper, 13 mm (0.5 in.) round",
        "composition": "C0.44Cr1.0Fe98.28Mn1.0P0.035Si0.3S0.04",
        "Density": 7.85,
        "Hardness, Brinell": 269.0,
        "Hardness, Knoop": 294.0,
        "Hardness, Rockwell B": 99.0,
        "Hardness, Rockwell C": 27.0,
        "Hardness, Vickers": 284.0,
        "Tensile Strength, Ultimate": 896.0,
        "Tensile Strength, Yield": 779.0,
        "Elongation at Break": 20.2,
        "Modulus of Elasticity": 205.0,
        "Bulk Modulus": 160.0,
        "Poissons Ratio": 0.29,
        "Machinability": 65.0,
        "Shear Modulus": 80.0,
        "Electrical Resistivity": 7.85e-05,
        "CTE, linear": 14.9,
        "Specific Heat Capacity": 0.519,
        "Thermal Conductivity": 44.6
    },
    {
        "name": "PSM Industries PM Krupp 304 Stainless Steel",
        "composition": "C0.03Cr18.0Fe77.0Mn1.0Ni9.0P0.04Si1.0S0.03"
    },
    {
        "name": "AISI 8630H Steel, quenched 855\u00b0C (1570\u00b0F), 540\u00b0C (1000\u00b0F) temper",
        "composition": "C0.33Cr0.65Fe98.08Mn0.95Mo0.25Ni0.75P0.035Si0.3S0.04",
        "Density": 7.85,
        "Hardness, Knoop": 343.0,
        "Hardness, Rockwell C": 34.0,
        "Hardness, Vickers": 332.0,
        "Modulus of Elasticity": 205.0,
        "Bulk Modulus": 160.0,
        "Poissons Ratio": 0.29,
        "Machinability": 70.0,
        "Shear Modulus": 80.0,
        "Charpy Impact": 73.0,
        "Electrical Resistivity": 2.34e-05,
        "CTE, linear": 14.0,
        "Specific Heat Capacity": 0.475,
        "Thermal Conductivity": 46.6
    },
    {
        "name": "EOS Tungsten W1 Powder",
        "composition": "W100.0",
        "Thickness": 140.0
    },
    {
        "name": "AISI 1141 Steel, as rolled",
        "composition": "C0.45Fe98.2Mn1.65P0.04S0.13",
        "Density": 7.85,
        "Hardness, Brinell": 192.0,
        "Hardness, Knoop": 214.0,
        "Hardness, Rockwell B": 91.0,
        "Hardness, Rockwell C": 11.0,
        "Hardness, Vickers": 201.0,
        "Tensile Strength, Ultimate": 675.0,
        "Tensile Strength, Yield": 360.0,
        "Elongation at Break": 22.0,
        "Reduction of Area": 38.0,
        "Modulus of Elasticity": 205.0,
        "Bulk Modulus": 160.0,
        "Poissons Ratio": 0.29,
        "Shear Modulus": 80.0,
        "Izod Impact": 11.0,
        "Electrical Resistivity": 1.7e-05,
        "Specific Heat Capacity": 0.472,
        "Thermal Conductivity": 49.8
    },
    {
        "name": "ASTM A414 Grade E Pressure Vessel Steel, Composition Spec",
        "composition": "C0.27Cu0.2Fe100.0Mn1.2P0.035S0.04"
    },
    {
        "name": "Cast Stainless Steel CF16F, UNS J92701",
        "composition": "C0.16Cr21.0Fe73.0Mn1.5Mo3.0Ni12.0P0.04Si2.0S0.04"
    },
    {
        "name": "AISI 1015 Steel, cold drawn",
        "composition": "C0.18Fe99.57Mn0.6P0.04S0.05",
        "Density": 7.87,
        "Hardness, Brinell": 111.0,
        "Hardness, Knoop": 129.0,
        "Hardness, Rockwell B": 64.0,
        "Hardness, Vickers": 115.0,
        "Tensile Strength, Ultimate": 385.0,
        "Tensile Strength, Yield": 325.0,
        "Elongation at Break": 18.0,
        "Reduction of Area": 40.0,
        "Modulus of Elasticity": 205.0,
        "Bulk Modulus": 160.0,
        "Poissons Ratio": 0.29,
        "Machinability": 60.0,
        "Shear Modulus": 80.0,
        "Electrical Resistivity": 2.92e-05,
        "CTE, linear": 14.2,
        "Specific Heat Capacity": 0.486,
        "Thermal Conductivity": 51.9
    },
    {
        "name": "ATI Allvac\u00ae Ti-17 Titanium Alloy, Heat Treatment: 899\u00b0C (1650\u00b0F) + Age",
        "composition": "Al5.0C0.03Cr4.0Cu0.05H0.015Fe0.15Mn0.05Mo4.0N0.02O0.11Sn2.0Ti83.0Zr2.0",
        "Density": 4.65,
        "Hardness, Brinell": 351.0,
        "Hardness, Knoop": 382.0,
        "Hardness, Rockwell C": 38.0,
        "Hardness, Vickers": 367.0,
        "Tensile Strength, Ultimate": 1138.0,
        "Tensile Strength, Yield": 1069.0,
        "Elongation at Break": 12.0,
        "Reduction of Area": 25.0
    },
    {
        "name": "ASTM A455 Carbon Steel",
        "composition": "C0.33Fe98.47Mn1.2P0.035Si0.1S0.04",
        "Density": 7.8,
        "Tensile Strength, Ultimate": 485.0,
        "Tensile Strength, Yield": 240.0,
        "Elongation at Break": 22.0,
        "Modulus of Elasticity": 200.0,
        "Bulk Modulus": 160.0,
        "Poissons Ratio": 0.29,
        "Shear Modulus": 80.0,
        "Electrical Resistivity": 1.7e-05,
        "CTE, linear": 12.0,
        "Specific Heat Capacity": 0.47,
        "Thermal Conductivity": 52.0
    },
    {
        "name": "AISI 4820 Steel, annealed 815\u00b0C (1500\u00b0F)",
        "composition": "C0.23Fe95.72Mn0.7Mo0.3Ni3.75P0.035Si0.3S0.04",
        "Density": 7.85,
        "Hardness, Brinell": 197.0,
        "Hardness, Knoop": 219.0,
        "Hardness, Rockwell B": 92.0,
        "Hardness, Rockwell C": 13.0,
        "Hardness, Vickers": 207.0,
        "Tensile Strength, Ultimate": 685.0,
        "Tensile Strength, Yield": 460.0,
        "Elongation at Break": 22.3,
        "Modulus of Elasticity": 205.0,
        "Bulk Modulus": 160.0,
        "Poissons Ratio": 0.29,
        "Machinability": 50.0,
        "Shear Modulus": 80.0,
        "Izod Impact": 94.0,
        "Electrical Resistivity": 2.45e-05,
        "Specific Heat Capacity": 0.475,
        "Thermal Conductivity": 44.5
    },
    {
        "name": "Cast Stainless Steel 5359, UNS J91631",
        "composition": "C0.15Cr15.5Fe79.5Mn1.1Mo2.6Ni4.5N0.13P0.04Si0.75S0.03"
    },
    {
        "name": "Cast Stainless Steel CH8, ACI",
        "composition": "C0.08Cr26.0Fe66.0Mn1.5Ni15.0P0.04Si1.5S0.04"
    },
    {
        "name": "660 Stainless Steel (A286) cold drawn wire diameter of 2.84 mm",
        "composition": "Al0.035B0.01C0.08Cr16.0Cu0.25Fe56.0Mn2.0Ni27.0P0.04Si1.0S0.03Ti2.35V0.5",
        "Density": 7.92,
        "Tensile Strength, Ultimate": 1310.0,
        "Modulus of Elasticity": 200.0,
        "CTE, linear": 19.4,
        "Specific Heat Capacity": 0.46,
        "Thermal Conductivity": 24.7,
        "Melting Point": 1370.0,
        "Solidus": 1370.0,
        "Liquidus": 1425.0,
        "Maximum Service Temperature, Air": 980.0
    },
    {
        "name": "AISI 4820 Steel, mock carburized, reheated to 800\u00b0C (1470\u00b0F), 150\u00b0C (300\u00b0F) temper, 100 mm (4 in.) round",
        "composition": "C0.23Fe95.72Mn0.7Mo0.3Ni3.75P0.035Si0.3S0.04",
        "Density": 7.85,
        "Hardness, Brinell": 241.0,
        "Hardness, Knoop": 265.0,
        "Hardness, Rockwell B": 97.0,
        "Hardness, Rockwell C": 22.0,
        "Hardness, Vickers": 254.0,
        "Tensile Strength, Ultimate": 820.0,
        "Tensile Strength, Yield": 560.0,
        "Elongation at Break": 23.0,
        "Modulus of Elasticity": 205.0,
        "Bulk Modulus": 160.0,
        "Poissons Ratio": 0.29,
        "Machinability": 50.0,
        "Shear Modulus": 80.0,
        "Electrical Resistivity": 2.45e-05,
        "Specific Heat Capacity": 0.475,
        "Thermal Conductivity": 44.5
    },
    {
        "name": "ASTM A227M Steel Wire, Class I",
        "composition": "C0.85Fe98.255Mn1.3P0.04Si0.35S0.05",
        "Density": 7.8,
        "Tensile Strength, Ultimate": 1960.0,
        "Modulus of Elasticity": 200.0,
        "Bulk Modulus": 160.0,
        "Poissons Ratio": 0.29,
        "Shear Modulus": 80.0,
        "Electrical Resistivity": 1.7e-05,
        "CTE, linear": 12.0,
        "Specific Heat Capacity": 0.47,
        "Thermal Conductivity": 52.0
    },
    {
        "name": "Bethlehem Steel ASTM A283 Grade B 3/16 to 15 in. thick, as-rolled steel plate\n      \n      \u00a0(discontinued **)",
        "composition": "C0.17Cu0.2Fe97.54Mn0.9P0.35Si0.4S0.04",
        "Density": 7.8,
        "Hardness, Brinell": 106.0,
        "Hardness, Rockwell B": 59.0,
        "Tensile Strength at Break": 345.0,
        "Tensile Strength, Yield": 186.0,
        "Elongation at Break": 26.0,
        "Bend Radius, Minimum": 3.0
    },
    {
        "name": "ASTM A387 Alloy Steel, Grade 9, Class 2\n      \n      \u00a0(discontinued **)",
        "composition": "C0.15Cr10.0Fe88.34Mn0.6Mo1.1P0.03Si1.0S0.03",
        "Density": 7.8,
        "Tensile Strength, Ultimate": 515.0,
        "Tensile Strength, Yield": 310.0,
        "Elongation at Break": 18.0,
        "Modulus of Elasticity": 200.0,
        "Bulk Modulus": 160.0,
        "Poissons Ratio": 0.29,
        "Shear Modulus": 80.0,
        "Electrical Resistivity": 1.7e-05,
        "CTE, linear": 12.0,
        "Specific Heat Capacity": 0.47,
        "Thermal Conductivity": 52.0
    },
    {
        "name": "AISI 4718H Steel, pseudocarburized, reheated to 850\u00b0C (1560\u00b0F) and oil quenched, 150\u00b0C (300\u00b0F) temper, 25 mm round",
        "composition": "C0.21Cr0.6Fe97.65Mn0.95Mo0.4Ni1.25P0.04Si0.3S0.04",
        "Density": 7.85,
        "Hardness, Brinell": 331.0,
        "Hardness, Knoop": 359.0,
        "Hardness, Rockwell B": 99.0,
        "Hardness, Rockwell C": 36.0,
        "Hardness, Vickers": 350.0,
        "Tensile Strength, Ultimate": 1096.0,
        "Tensile Strength, Yield": 724.0,
        "Elongation at Break": 16.5,
        "Reduction of Area": 57.0,
        "Modulus of Elasticity": 205.0,
        "Bulk Modulus": 160.0,
        "Poissons Ratio": 0.29,
        "Shear Modulus": 80.0,
        "Electrical Resistivity": 2.45e-05,
        "Specific Heat Capacity": 0.475,
        "Thermal Conductivity": 44.5
    },
    {
        "name": "AISI 4419H Steel, double quenched and tempered, 150\u00b0C (300\u00b0F)",
        "composition": "C0.23Fe98.88Mn0.75Mo0.6P0.035Si0.35S0.04",
        "Density": 7.85,
        "Hardness, Brinell": 217.0,
        "Hardness, Knoop": 240.0,
        "Hardness, Rockwell B": 95.0,
        "Hardness, Rockwell C": 17.0,
        "Hardness, Vickers": 228.0,
        "Tensile Strength, Ultimate": 734.0,
        "Tensile Strength, Yield": 377.0,
        "Elongation at Break": 21.7,
        "Reduction of Area": 49.7,
        "Modulus of Elasticity": 205.0,
        "Bulk Modulus": 160.0,
        "Poissons Ratio": 0.29,
        "Machinability": 65.0,
        "Shear Modulus": 80.0,
        "Electrical Resistivity": 2.45e-05,
        "Specific Heat Capacity": 0.475,
        "Thermal Conductivity": 44.5
    },
    {
        "name": "AISI 8740H Steel, oil quenched 830\u00b0C (1525\u00b0F), 650\u00b0C (1200\u00b0F) temper, 13 mm (0.5 in.) round",
        "composition": "C0.44Cr0.65Fe97.88Mn1.05Mo0.3Ni0.75P0.035Si0.3S0.04",
        "Density": 7.85,
        "Hardness, Brinell": 285.0,
        "Hardness, Knoop": 311.0,
        "Hardness, Rockwell B": 99.0,
        "Hardness, Rockwell C": 30.0,
        "Hardness, Vickers": 301.0,
        "Tensile Strength, Ultimate": 965.0,
        "Tensile Strength, Yield": 876.0,
        "Elongation at Break": 19.9,
        "Modulus of Elasticity": 205.0,
        "Bulk Modulus": 160.0,
        "Poissons Ratio": 0.29,
        "Machinability": 65.0,
        "Shear Modulus": 80.0,
        "Electrical Resistivity": 2.34e-05,
        "Specific Heat Capacity": 0.475,
        "Thermal Conductivity": 46.6
    },
    {
        "name": "Cast Stainless Steel UNS J92502",
        "composition": "C0.3Cr20.0Fe74.9Mn1.5Mo0.5Ni11.0P0.05Si1.5S0.05"
    },
    {
        "name": "AISI 1040 Steel, oil quenched from 855\u00b0C (1570\u00b0F), 595\u00b0C (1100\u00b0F) temper, 13 mm (0.5 in.) round",
        "composition": "C0.44Fe99.0Mn0.9P0.04S0.05",
        "Density": 7.845,
        "Hardness, Brinell": 207.0,
        "Hardness, Knoop": 229.0,
        "Hardness, Rockwell B": 93.0,
        "Hardness, Rockwell C": 15.0,
        "Hardness, Vickers": 217.0,
        "Tensile Strength, Ultimate": 693.0,
        "Tensile Strength, Yield": 479.0,
        "Elongation at Break": 27.0,
        "Reduction of Area": 65.2,
        "Modulus of Elasticity": 200.0,
        "Bulk Modulus": 160.0,
        "Poissons Ratio": 0.29,
        "Shear Modulus": 80.0,
        "Izod Impact": 65.0,
        "Electrical Resistivity": 0.0001179,
        "CTE, linear": 14.8,
        "Specific Heat Capacity": 1.583,
        "Thermal Conductivity": 51.9
    },
    {
        "name": "Overview of materials for Chrome-moly Steel",
        "composition": "C2.9Cr11.8Fe97.9Mn1.4Mo5.0Ni1.7Si1.0S0.4V9.8",
        "Density": 7.31,
        "Hardness, Brinell": 143.0,
