Repository: KylinGuo/HEA

File: data.json (part 31 of 70)
[
        "Hardness, Rockwell C": 26.0,
        "Hardness, Vickers": 650.0,
        "Tensile Strength, Ultimate": 485.0,
        "Tensile Strength, Yield": 275.0,
        "Elongation at Break": 12.0,
        "Elongation at Yield": 10.0,
        "Reduction of Area": 30.0,
        "Modulus of Elasticity": 193.0,
        "Compressive Yield Strength": 850.0,
        "Machinability": 75.0,
        "Charpy Impact": 12.0,
        "CTE, linear": 7.0,
        "Specific Heat Capacity": 0.418,
        "Thermal Conductivity": 14.0,
        "Processing Temperature": 830.0
    },
    {
        "name": "Sandvik SAF 2507 Plate, Sheet and Coil",
        "composition": "C0.03Cr26.0Cu0.5Fe66.8Mo5.0Ni8.0N0.32P0.035Si0.8S0.02",
        "Density": 7.8,
        "Hardness, Brinell": 310.0,
        "Tensile Strength, Ultimate": 710.0,
        "Tensile Strength, Yield": 530.0,
        "Elongation at Break": 15.0,
        "Modulus of Elasticity": 194.0,
        "Charpy Impact": 240.0,
        "CTE, linear": 14.5,
        "Specific Heat Capacity": 0.58,
        "Thermal Conductivity": 20.0
    },
    {
        "name": "AISI 1015 Steel, annealed at 870\u00b0C (1600\u00b0F)",
        "composition": "C0.18Fe99.57Mn0.6P0.04S0.05",
        "Density": 7.87,
        "Hardness, Brinell": 111.0,
        "Hardness, Knoop": 129.0,
        "Hardness, Rockwell B": 64.0,
        "Hardness, Vickers": 115.0,
        "Tensile Strength, Ultimate": 385.0,
        "Tensile Strength, Yield": 285.0,
        "Elongation at Break": 37.0,
        "Reduction of Area": 70.0,
        "Modulus of Elasticity": 200.0,
        "Bulk Modulus": 160.0,
        "Poissons Ratio": 0.29,
        "Machinability": 60.0,
        "Shear Modulus": 80.0,
        "Izod Impact": 115.0,
        "Electrical Resistivity": 2.92e-05,
        "CTE, linear": 14.2,
        "Specific Heat Capacity": 0.599,
        "Thermal Conductivity": 51.9
    },
    {
        "name": "Cast Stainless Steel CB30, UNS J91803",
        "composition": "C0.3Cr21.0Fe79.1Mn1.0Ni2.0P0.04Si1.5S0.04"
    },
    {
        "name": "Bisalloy Steels BisPlate 400 Thickness 16-80 mm",
        "composition": "B0.001C0.18Cr0.2Fe97.8Mn1.4Mo0.2P0.01Si0.2S0.003",
        "Hardness, Brinell": 400.0,
        "Tensile Strength at Break": 1320.0,
        "Tensile Strength, Yield": 1070.0,
        "Elongation at Break": 14.0,
        "Charpy Impact": 55.0,
        "CE (IIW)": 0.5,
        "PCM": 0.29,
        "Surface Finish": "Shotblasted"
    },
    {
        "name": "430 Stainless Steel annealed bar",
        "composition": "C0.12Cr18.0Fe87.0Mn1.0P0.04Si1.0S0.03",
        "Density": 7.8,
        "Hardness, Brinell": 155.0,
        "Hardness, Knoop": 172.0,
        "Hardness, Rockwell B": 82.0,
        "Hardness, Vickers": 162.0,
        "Tensile Strength, Ultimate": 517.0,
        "Tensile Strength, Yield": 310.0,
        "Elongation at Break": 30.0,
        "Modulus of Elasticity": 200.0,
        "Electrical Resistivity": 6e-05,
        "Magnetic Permeability": 600.0,
        "CTE, linear": 12.4,
        "Specific Heat Capacity": 0.46,
        "Thermal Conductivity": 26.3,
        "Melting Point": 1425.0,
        "Solidus": 1425.0,
        "Liquidus": 1510.0,
        "Maximum Service Temperature, Air": 870.0
    },
    {
        "name": "AISI 4027 Steel, normalized, 25 mm (1 in.) round",
        "composition": "C0.3Fe98.7Mn0.9Mo0.3P0.035Si0.35S0.04",
        "Density": 7.85,
        "Hardness, Brinell": 179.0,
        "Hardness, Knoop": 200.0,
        "Hardness, Rockwell B": 88.0,
        "Hardness, Vickers": 188.0,
        "Tensile Strength, Ultimate": 640.0,
        "Tensile Strength, Yield": 420.0,
        "Elongation at Break": 25.8,
        "Reduction of Area": 60.2,
        "Modulus of Elasticity": 205.0,
        "Bulk Modulus": 160.0,
        "Poissons Ratio": 0.29,
        "Machinability": 70.0,
        "Shear Modulus": 80.0,
        "Electrical Resistivity": 2.45e-05,
        "Specific Heat Capacity": 0.475,
        "Thermal Conductivity": 44.5
    },
    {
        "name": "Schmolz + Bickenbach Formadur\u00ae 2311 (P-20 MOD.) Plastic Mold Steel",
        "composition": "C0.4Cr1.9Fe96.0Mn1.5Mo0.2",
        "Density": 7.83,
        "Hardness, Rockwell C": 51.0,
        "Tensile Strength": 1730.0,
        "CTE, linear": 13.3,
        "Thermal Conductivity": 33.9,
        "Annealing Temperature": 710.0
    },
    {
        "name": "ASTM A387 Alloy Steel, grade 11, Chromium Molybdenum\n      \n      \u00a0(discontinued **)",
        "composition": "C0.17Cr1.5Fe97.6Mn0.65Mo0.65P0.035Si0.8S0.035",
        "Density": 7.8,
        "Tensile Strength, Ultimate": 515.0,
        "Tensile Strength, Yield": 310.0,
        "Elongation at Break": 22.0,
        "Rupture Strength": 112.0
    },
    {
        "name": "Cast Stainless Steel CPCA15",
        "composition": "C0.15Cr14.0Fe88.5Mn1.0Mo0.5Ni1.0P0.04Si1.5S0.04"
    },
    {
        "name": "Assab Steels CARMO Cold Work Steel",
        "composition": "C0.6Cr4.5Fe93.05Mn0.8Mo0.5Si0.35V0.2",
        "Hardness, Rockwell C": 65.0,
        "Tensile Strength, Ultimate": 870.0,
        "Tensile Strength, Yield": 670.0,
        "Elongation at Break": 15.0,
        "Reduction of Area": 50.0,
        "Impact Test": 260.0,
        "CTE, linear": 13.3
    },
    {
        "name": "Crucible Steel 410 Chromium Steel",
        "composition": "C0.15Cr13.5Fe84.28Mn1.0P0.04Si1.0S0.03",
        "Specific Gravity": 7.7,
        "Hardness, Brinell": 155.0,
        "Tensile Strength, Ultimate": 517.0,
        "Tensile Strength, Yield": 310.0,
        "Elongation at Break": 30.0,
        "Reduction of Area": 75.0,
        "Tensile Modulus": 200.0,
        "Poissons Ratio": 0.32,
        "Shear Modulus": 75.8,
        "Izod Impact Unnotched": 122.0,
        "Electrical Resistivity": 5.69e-05,
        "CTE, linear": 11.7,
        "Thermal Conductivity": 28.5,
        "Melting Point": 1480.0,
        "Solidus": 1480.0,
        "Liquidus": 1530.0,
        "Endurance Limit, ksi": 40.0
    },
    {
        "name": "AISI 1340 Steel, normalized at 870\u00b0C (1600\u00b0F), air cooled, 13 mm (0.5 in.) round",
        "composition": "C0.43Fe97.87Mn1.9P0.035Si0.35S0.04",
        "Density": 7.87,
        "Hardness, Brinell": 269.0,
        "Hardness, Knoop": 294.0,
        "Hardness, Rockwell B": 99.0,
        "Hardness, Rockwell C": 27.0,
        "Hardness, Vickers": 284.0,
        "Tensile Strength, Ultimate": 910.0,
        "Tensile Strength, Yield": 565.0,
        "Elongation at Break": 20.0,
        "Reduction of Area": 51.0,
        "Modulus of Elasticity": 200.0,
        "Bulk Modulus": 160.0,
        "Poissons Ratio": 0.29,
        "Machinability": 50.0,
        "Shear Modulus": 80.0,
        "Electrical Resistivity": 1.74e-05,
        "CTE, linear": 13.9,
        "Specific Heat Capacity": 0.472,
        "Thermal Conductivity": 51.9
    },
    {
        "name": "AISI 8822 Steel, normalized, machined to 13.7 mm rounds, pseudocarburized, 775\u00b0C (1430\u00b0F) reheat, 150\u00b0C (300\u00b0F) temper",
        "composition": "C0.25Cr0.6Fe97.8Mn1.0Mo0.4Ni0.7P0.035Si0.3S0.04",
        "Density": 7.85,
        "Hardness, Brinell": 352.0,
        "Hardness, Knoop": 381.0,
        "Hardness, Rockwell B": 99.0,
        "Hardness, Rockwell C": 39.0,
        "Hardness, Vickers": 372.0,
        "Tensile Strength, Ultimate": 1198.0,
        "Tensile Strength, Yield": 693.0,
        "Elongation at Break": 11.3,
        "Modulus of Elasticity": 200.0,
        "Bulk Modulus": 160.0,
        "Poissons Ratio": 0.29,
        "Machinability": 55.0,
        "Shear Modulus": 80.0,
        "Electrical Resistivity": 1.74e-05,
        "CTE, linear": 14.7,
        "Specific Heat Capacity": 0.472,
        "Thermal Conductivity": 51.9
    },
    {
        "name": "AISI 1015 Steel, mock carburized at 915\u00b0C (1680\u00b0F) for 8 hours, 775\u00b0C (1430\u00b0F) reheat, water quenched, 175\u00b0C (350\u00b0F) temper, 25 mm (1 in.) round",
        "composition": "C0.18Fe99.57Mn0.6P0.04S0.05",
        "Density": 7.87,
        "Hardness, Brinell": 156.0,
        "Hardness, Knoop": 176.0,
        "Hardness, Rockwell B": 82.0,
        "Hardness, Vickers": 163.0,
        "Tensile Strength, Ultimate": 521.0,
        "Tensile Strength, Yield": 305.0,
        "Elongation at Break": 30.0,
        "Reduction of Area": 69.0,
        "Modulus of Elasticity": 200.0,
        "Bulk Modulus": 160.0,
        "Poissons Ratio": 0.29,
        "Machinability": 60.0,
        "Shear Modulus": 80.0,
        "Electrical Resistivity": 2.92e-05,
        "CTE, linear": 14.2,
        "Specific Heat Capacity": 0.486,
        "Thermal Conductivity": 51.9
    },
    {
        "name": "ASTM A387 Alloy Steel, Grade 9, Class 1\n      \n      \u00a0(discontinued **)",
        "composition": "C0.15Cr10.0Fe88.34Mn0.6Mo1.1P0.03Si1.0S0.03",
        "Density": 7.8,
        "Tensile Strength, Ultimate": 415.0,
        "Tensile Strength, Yield": 205.0,
        "Elongation at Break": 18.0,
        "Modulus of Elasticity": 200.0,
        "Bulk Modulus": 160.0,
        "Poissons Ratio": 0.29,
        "Shear Modulus": 80.0,
        "Electrical Resistivity": 1.7e-05,
        "CTE, linear": 12.0,
        "Specific Heat Capacity": 0.47,
        "Thermal Conductivity": 52.0
    },
    {
        "name": "AISI 4130H Steel, water quenched 855\u00b0C (1570\u00b0F), 595\u00b0C (1100\u00b0F) temper, 25 mm (1 in.) round",
        "composition": "C0.33Cr1.2Fe98.38Mn0.7Mo0.25P0.035Si0.35S0.04",
        "Density": 7.85,
        "Hardness, Brinell": 262.0,
        "Hardness, Knoop": 287.0,
        "Hardness, Rockwell B": 98.0,
        "Hardness, Rockwell C": 26.0,
        "Hardness, Vickers": 276.0,
        "Tensile Strength, Ultimate": 883.0,
        "Tensile Strength, Yield": 779.0,
        "Elongation at Break": 21.2,
        "Reduction of Area": 67.5,
        "Modulus of Elasticity": 205.0,
        "Bulk Modulus": 160.0,
        "Poissons Ratio": 0.29,
        "Machinability": 70.0,
        "Shear Modulus": 80.0,
        "Electrical Resistivity": 0.0001222,
        "Specific Heat Capacity": 0.837,
        "Thermal Conductivity": 42.7
    },
    {
        "name": "AISI 4140H Steel, oil quenched, 650\u00b0C (1200\u00b0F) temper, 25 mm (1 in.) round",
        "composition": "C0.44Cr1.2Fe97.93Mn1.1Mo0.3P0.035Si0.3S0.04",
        "Density": 7.85,
        "Hardness, Brinell": 255.0,
        "Hardness, Knoop": 279.0,
        "Hardness, Rockwell B": 98.0,
        "Hardness, Rockwell C": 25.0,
        "Hardness, Vickers": 269.0,
        "Tensile Strength, Ultimate": 931.0,
        "Tensile Strength, Yield": 793.0,
        "Elongation at Break": 22.0,
        "Reduction of Area": 63.0,
        "Modulus of Elasticity": 205.0,
        "Bulk Modulus": 160.0,
        "Poissons Ratio": 0.29,
        "Machinability": 65.0,
        "Shear Modulus": 80.0,
        "Izod Impact": 110.0,
        "Electrical Resistivity": 6.46e-05,
        "CTE, linear": 14.6,
        "Specific Heat Capacity": 0.561,
        "Thermal Conductivity": 42.6
    },
    {
        "name": "Ametek P430L P/M Stainless Steel, Sintered from 7.0 g/cc Green Density",
        "composition": "C0.02Cr17.0Fe82.0Mn0.2P0.01Si0.9S0.02",
        "Tensile Strength, Ultimate": 520.0,
        "Elongation at Break": 6.0
    },
    {
        "name": "AISI 4150H Steel, normalized at 870\u00b0C (1600\u00b0F), air cooled, 13 mm (0.5 in.) round",
        "composition": "C0.54Cr1.2Fe97.83Mn1.1Mo0.25P0.035Si0.3S0.04",
        "Density": 7.85,
        "Hardness, Brinell": 375.0,
        "Hardness, Knoop": 405.0,
        "Hardness, Rockwell B": 100.0,
        "Hardness, Rockwell C": 41.0,
        "Hardness, Vickers": 397.0,
        "Tensile Strength, Ultimate": 1340.0,
        "Tensile Strength, Yield": 896.0,
        "Elongation at Break": 10.0,
        "Reduction of Area": 24.8,
        "Modulus of Elasticity": 205.0,
        "Bulk Modulus": 160.0,
        "Poissons Ratio": 0.29,
        "Machinability": 55.0,
        "Shear Modulus": 80.0,
        "Electrical Resistivity": 2.45e-05,
        "Specific Heat Capacity": 0.475,
        "Thermal Conductivity": 44.5
    },
    {
        "name": "AISI 1144 Steel, cold drawn, high temperature, stress relieved, 32-50 mm (1.25-2 in) round",
        "composition": "C0.48Fe98.01Mn1.65P0.04S0.33",
        "Density": 7.87,
        "Hardness, Brinell": 187.0,
        "Hardness, Knoop": 209.0,
        "Hardness, Rockwell B": 90.0,
        "Hardness, Rockwell C": 10.0,
        "Hardness, Vickers": 196.0,
        "Tensile Strength, Ultimate": 655.0,
        "Tensile Strength, Yield": 550.0,
        "Elongation at Break": 15.0,
        "Reduction of Area": 35.0,
        "Modulus of Elasticity": 200.0,
        "Bulk Modulus": 160.0,
        "Poissons Ratio": 0.29,
        "Shear Modulus": 80.0,
        "Izod Impact": 65.0,
        "Electrical Resistivity": 1.7e-05,
        "CTE, linear": 13.9,
        "Specific Heat Capacity": 0.472,
        "Thermal Conductivity": 51.9
    },
    {
        "name": "ASTM A517 Low Alloy Steel, Grade J",
        "composition": "B0.005C0.21Fe98.332Mn0.7Mo0.65P0.035Si0.35S0.04",
        "Density": 7.75,
        "Tensile Strength, Ultimate": 795.0,
        "Tensile Strength, Yield": 690.0,
        "Elongation at Break": 16.0,
        "Modulus of Elasticity": 200.0,
        "Bulk Modulus": 160.0,
        "Poissons Ratio": 0.29,
        "Shear Modulus": 80.0,
        "Electrical Resistivity": 1.7e-05,
        "CTE, linear": 12.0,
        "Specific Heat Capacity": 0.47,
        "Thermal Conductivity": 52.0
    },
    {
        "name": "Cast Stainless Steel CF3MN, ASTM A744",
        "composition": "C0.03Cr21.0Fe75.0Mn1.5Mo3.0Ni13.0P0.04Si1.5S0.04",
        "Tensile Strength, Ultimate": 485.0,
        "Tensile Strength, Yield": 205.0,
        "Elongation at Break": 30.0
    },
    {
        "name": "AISI Type 309S Stainless Steel, soft tempered, wire, 12.7 mm diameter",
        "composition": "C0.08Cr23.0Fe60.0Mn2.0Ni14.0P0.045Si1.0S0.03",
        "Density": 8.0,
        "Hardness, Brinell": 147.0,
        "Hardness, Knoop": 164.0,
        "Hardness, Rockwell B": 85.0,
        "Hardness, Vickers": 169.0,
        "Tensile Strength, Ultimate": 725.0,
        "Tensile Strength, Yield": 620.0,
        "Elongation at Break": 35.0,
        "Modulus of Elasticity": 200.0,
        "Poissons Ratio": 0.3,
        "Shear Modulus": 77.0,
        "Izod Impact": 120.0,
        "Electrical Resistivity": 7.8e-05,
        "CTE, linear": 18.0,
        "Specific Heat Capacity": 0.5,
        "Thermal Conductivity": 15.6,
        "Melting Point": 1400.0,
        "Solidus": 1400.0,
        "Liquidus": 1455.0,
        "Maximum Service Temperature, Air": 1095.0
    },
    {
        "name": "ATI Allegheny Ludlum Martensitic Stainless Steel Type 410HC",
        "composition": "C0.21Cr12.5Fe86.0Mn1.0Ni0.5P0.04Si1.0S0.03",
        "Density": 7.65,
        "Hardness, Rockwell B": 83.0,
        "Hardness, Rockwell C": 45.0,
        "Tensile Strength, Ultimate": 538.0,
        "Tensile Strength, Yield": 290.0,
        "Elongation at Break": 30.0,
        "Modulus of Elasticity": 200.0,
        "Electrical Resistivity": 5.6e-05,
        "CTE, linear": 11.6,
        "Thermal Conductivity": 24.899,
        "Melting Point": 1482.0,
        "Solidus": 1482.0,
        "Liquidus": 1532.0
    },
    {
        "name": "MetalTek MTEK 221-01 Cast UNS J84090 Martensitic Stainless Steel",
        "composition": "Al0.04C0.12Cr9.5Fe89.9Mn0.6Mo1.05Ni0.4Nb0.1N0.07Si0.5V0.25",
        "Tensile Strength, Ultimate": 585.0,
        "Tensile Strength, Yield": 415.0,
        "Elongation at Break": 18.0,
        "Heat Treatment": "Normalize & Temper"
    },
    {
        "name": "AISI 1144 Steel, cold drawn, high temperature, stress relieved, 22-32 mm (0.875-1.25 in) round",
        "composition": "C0.48Fe98.01Mn1.65P0.04S0.33",
        "Density": 7.87,
        "Hardness, Brinell": 197.0,
        "Hardness, Knoop": 219.0,
        "Hardness, Rockwell B": 92.0,
        "Hardness, Rockwell C": 13.0,
        "Hardness, Vickers": 207.0,
        "Tensile Strength, Ultimate": 690.0,
        "Tensile Strength, Yield": 585.0,
        "Elongation at Break": 15.0,
        "Reduction of Area": 40.0,
        "Modulus of Elasticity": 200.0,
        "Bulk Modulus": 160.0,
        "Poissons Ratio": 0.29,
        "Shear Modulus": 80.0,
        "Izod Impact": 65.0,
        "Electrical Resistivity": 1.7e-05,
        "CTE, linear": 13.9,
        "Specific Heat Capacity": 0.472,
        "Thermal Conductivity": 51.9
    },
    {
        "name": "AISI 1021 Steel, normalized at 925\u00b0C (1700\u00b0F), air cooled, 50 mm (2 in.) round",
        "composition": "C0.23Fe99.23Mn0.9P0.04S0.05",
        "Density": 7.858,
        "Hardness, Brinell": 137.0,
        "Hardness, Knoop": 156.0,
        "Hardness, Rockwell B": 75.0,
        "Hardness, Vickers": 143.0,
        "Tensile Strength, Ultimate": 474.0,
        "Tensile Strength, Yield": 330.0,
        "Elongation at Break": 34.0,
        "Reduction of Area": 66.6,
        "Modulus of Elasticity": 200.0,
        "Bulk Modulus": 160.0,
        "Poissons Ratio": 0.29,
        "Shear Modulus": 80.0,
        "Izod Impact": 118.0,
        "Electrical Resistivity": 1.59e-05,
        "CTE, linear": 13.9,
        "Specific Heat Capacity": 0.472,
        "Thermal Conductivity": 51.9
    },
    {
        "name": "AISI 4140H Steel, oil quenched 845\u00b0C (1550\u00b0F), 595\u00b0C (1100\u00b0F) temper, 50 mm (2 in.) round",
        "composition": "C0.44Cr1.2Fe97.93Mn1.1Mo0.3P0.035Si0.3S0.04",
        "Density": 7.85,
        "Hardness, Brinell": 262.0,
        "Hardness, Knoop": 287.0,
        "Hardness, Rockwell B": 98.0,
        "Hardness, Rockwell C": 26.0,
        "Hardness, Vickers": 276.0,
        "Tensile Strength, Ultimate": 883.0,
        "Tensile Strength, Yield": 710.0,
        "Elongation at Break": 21.7,
        "Reduction of Area": 65.0,
        "Modulus of Elasticity": 205.0,
        "Bulk Modulus": 160.0,
        "Poissons Ratio": 0.29,
        "Machinability": 65.0,
        "Shear Modulus": 80.0,
        "Electrical Resistivity": 6.46e-05,
        "CTE, linear": 14.6,
        "Specific Heat Capacity": 0.561,
        "Thermal Conductivity": 42.6
    },
    {
        "name": "AISI 1132 Steel, hot rolled and cold drawn, 16-38 mm round",
        "composition": "C0.34Fe98.3Mn1.65P0.04S0.13",
        "Density": 7.87,
        "Hardness, Brinell": 179.0,
        "Hardness, Knoop": 220.0,
        "Hardness, Rockwell B": 92.0,
        "Hardness, Rockwell C": 13.0,
        "Hardness, Vickers": 208.0,
        "Tensile Strength, Ultimate": 640.0,
        "Tensile Strength, Yield": 485.0,
        "Elongation at Break": 13.0,
        "Reduction of Area": 48.0,
        "Modulus of Elasticity": 200.0,
        "Bulk Modulus": 160.0,
        "Poissons Ratio": 0.29,
        "Shear Modulus": 80.0,
        "Electrical Resistivity": 1.74e-05,
        "CTE, linear": 13.9,
        "Specific Heat Capacity": 0.472,
        "Thermal Conductivity": 51.9
    },
    {
        "name": "AISI 1330H Steel",
        "composition": "C0.33Fe98.13Mn2.05P0.035Si0.35S0.04",
        "Density": 7.87,
        "Hardness, Brinell": 179.0,
        "Hardness, Knoop": 282.0,
        "Hardness, Rockwell B": 98.0,
        "Hardness, Rockwell C": 25.0,
        "Hardness, Vickers": 271.0,
        "Modulus of Elasticity": 200.0,
        "Bulk Modulus": 160.0,
        "Poissons Ratio": 0.29,
        "Machinability": 55.0,
        "Shear Modulus": 80.0,
        "Electrical Resistivity": 1.74e-05,
        "CTE, linear": 13.9,
        "Specific Heat Capacity": 0.472,
        "Thermal Conductivity": 51.9
    },
    {
        "name": "AISI 1050 Steel, water quenched from 830\u00b0C (1525\u00b0F), 540\u00b0C (1000\u00b0F) temper, 25 mm (1 in.) round",
        "composition": "C0.55Fe98.92Mn0.9P0.04S0.05",
        "Density": 7.87,
        "Hardness, Brinell": 262.0,
        "Hardness, Knoop": 287.0,
        "Hardness, Rockwell B": 98.0,
        "Hardness, Rockwell C": 26.0,
        "Hardness, Vickers": 276.0,
        "Tensile Strength, Ultimate": 905.0,
        "Tensile Strength, Yield": 636.0,
        "Elongation at Break": 20.0,
        "Reduction of Area": 55.2,
        "Modulus of Elasticity": 200.0,
        "Bulk Modulus": 160.0,
        "Poissons Ratio": 0.29,
        "Shear Modulus": 80.0,
        "Izod Impact": 31.0,
        "Electrical Resistivity": 3e-05,
        "CTE, linear": 13.9,
        "Specific Heat Capacity": 0.486,
        "Thermal Conductivity": 51.9
    },
    {
        "name": "Assab Steels ASSAB 88 Cold Work Steel",
        "composition": "C0.9Cr7.8Fe86.9Mn0.5Mo2.5Si0.9V0.5",
        "Density": 7.67,
        "Hardness, Rockwell C": 64.5,
        "Modulus of Elasticity": 180.0,
        "Compressive Yield Strength": 2500.0,
        "CTE, linear": 12.7,
        "Specific Heat Capacity": 0.46,
        "Thermal Conductivity": 25.0
    },
    {
        "name": "AISI 1018 Steel, as cold drawn, 22-32 mm (0.875-1.25 in) round",
        "composition": "C0.2Fe99.26Mn0.9P0.04S0.05",
        "Density": 7.87,
        "Hardness, Brinell": 131.0,
        "Hardness, Knoop": 150.0,
        "Hardness, Rockwell B": 73.0,
        "Hardness, Vickers": 136.0,
        "Tensile Strength, Ultimate": 450.0,
        "Tensile Strength, Yield": 380.0,
        "Elongation at Break": 16.0,
        "Reduction of Area": 40.0,
        "Modulus of Elasticity": 200.0,
        "Bulk Modulus": 159.0,
        "Poissons Ratio": 0.29,
        "Shear Modulus": 78.0,
        "Electrical Resistivity": 2.93e-05,
        "CTE, linear": 13.9,
        "Specific Heat Capacity": 0.486,
        "Thermal Conductivity": 51.9
    },
    {
        "name": "Ovako 100Cr6 803Q Steel, Spheroidize annealing",
        "composition": "C1.0Cr1.6Fe97.18Mn0.4Mo0.06Ni0.2P0.015Si0.35S0.001",
        "Density": 7.8,
        "Hardness, Brinell": 210.0,
        "Tensile Strength": 700.0,
        "Tensile Strength, Yield": 410.0,
        "Elongation at Break": 27.0,
        "Modulus of Elasticity": 210.0,
        "Poissons Ratio": 0.3,
        "Shear Modulus": 80.0,
        "Electrical Resistivity": 2e-06,
        "CTE, linear": 12.0,
        "Specific Heat Capacity": 0.46,
        "Thermal Conductivity": 40.0,
        "Transformation Temperature": 910.0
    },
    {
        "name": "AISI Type P4 Mold Steel, air cooled from 955\u00b0C, tempered at 425\u00b0C",
        "composition": "C0.12Cr5.25Fe94.0Mn0.6Mo1.0P0.03Si0.4S0.03",
        "Density": 7.85,
        "Hardness, Knoop": 426.0,
        "Hardness, Rockwell C": 42.0,
        "Hardness, Vickers": 410.0,
        "Tensile Strength, Ultimate": 1290.0,
        "Tensile Strength, Yield": 1035.0,
        "Elongation at Break": 15.8,
        "Bulk Modulus": 160.0,
        "Charpy Impact": 43.0
    },
    {
        "name": "442 Ferritic Stainless Steel Annealed Bar (UNS S44200)",
        "composition": "C0.2Cr20.5Fe76.3Mn1.0Ni1.0Si1.0",
        "Density": 7.8,
        "Hardness, Rockwell B": 90.0,
        "Tensile Strength": 550.0,
        "Tensile Strength, Yield": 310.0,
        "Elongation at Break": 20.0,
        "Reduction of Area": 40.0,
        "Modulus of Elasticity": 200.0,
        "Poissons Ratio": 0.27,
        "Shear Modulus": 80.0,
        "Specific Heat Capacity": 0.46
    },
    {
        "name": "AISI 6150 Steel, oil quenched 845\u00b0C (1550\u00b0F), 540\u00b0C (1000\u00b0F) temper, 25 mm (1 in.) round",
        "composition": "C0.53Cr1.1Fe97.72Mn0.9P0.035Si0.3S0.04V0.15",
        "Density": 7.85,
        "Hardness, Brinell": 352.0,
        "Hardness, Knoop": 381.0,
        "Hardness, Rockwell B": 99.0,
        "Hardness, Rockwell C": 39.0,
        "Hardness, Vickers": 372.0,
        "Tensile Strength, Ultimate": 1200.0,
        "Tensile Strength, Yield": 1160.0,
        "Elongation at Break": 14.5,
        "Modulus of Elasticity": 205.0,
        "Bulk Modulus": 160.0,
        "Poissons Ratio": 0.29,
        "Machinability": 55.0,
        "Shear Modulus": 80.0,
        "Electrical Resistivity": 2.34e-05,
        "Specific Heat Capacity": 0.475,
        "Thermal Conductivity": 46.6
    },
    {
        "name": "ASTM A607 Steel, grade 70, cold rolled",
        "composition": "C0.26Fe98.0Mn1.65N0.012P0.04S0.05",
        "Density": 7.8,
        "Tensile Strength, Ultimate": 585.0,
        "Tensile Strength, Yield": 485.0,
        "Elongation at Break": 14.0,
        "Bulk Modulus": 160.0,
        "Shear Modulus": 80.0
    },
    {
        "name": "308 Stainless steel, annealed, wire 3.20-9.53 mm diameter",
        "composition": "C0.08Cr20.0Fe66.0Mn2.0Ni11.0P0.045Si1.0S0.03",
        "Density": 8.0,
        "Hardness, Brinell": 152.0,
        "Hardness, Knoop": 169.0,
        "Hardness, Rockwell B": 83.0,
        "Hardness, Vickers": 181.0,
        "Tensile Strength, Ultimate": 585.0,
        "Tensile Strength, Yield": 348.0,
        "Elongation at Break": 25.0,
        "Tensile Modulus": 195.0,
        "Izod Impact": 135.0,
        "Charpy Impact": 135.0,
        "Electrical Resistivity": 0.000116,
        "CTE, linear": 18.7,
        "Specific Heat Capacity": 0.5,
        "Thermal Conductivity": 21.6,
        "Melting Point": 1400.0,
        "Solidus": 1400.0,
        "Liquidus": 1455.0,
        "Maximum Service Temperature, Air": 980.0
    },
    {
        "name": "AISI 8622H Steel, heat treated, machined to 13.7 mm rounds, pseudocarburized, 820\u00b0C (1510\u00b0F) reheat, 150\u00b0C (300\u00b0F) temper",
        "composition": "C0.25Cr0.64Fe98.21Mn0.95Mo0.25Ni0.75P0.035Si0.3S0.04",
        "Density": 7.85,
        "Hardness, Brinell": 415.0,
        "Hardness, Knoop": 446.0,
        "Hardness, Rockwell B": 103.0,
        "Hardness, Rockwell C": 45.0,
        "Hardness, Vickers": 440.0,
        "Tensile Strength, Ultimate": 1451.0,
        "Tensile Strength, Yield": 1041.0,
        "Elongation at Break": 13.0,
        "Modulus of Elasticity": 205.0,
        "Bulk Modulus": 160.0,
        "Poissons Ratio": 0.29,
        "Machinability": 65.0,
        "Shear Modulus": 80.0,
        "Electrical Resistivity": 2.34e-05,
        "Specific Heat Capacity": 0.475,
        "Thermal Conductivity": 46.6
    },
    {
        "name": "660 Stainless Steel (A286) cold drawn wire diameter of 2.84 mm, aged at 595\u00b0C (1100\u00b0F)",
        "composition": "Al0.035B0.01C0.08Cr16.0Cu0.25Fe56.0Mn2.0Ni27.0P0.04Si1.0S0.03Ti2.35V0.5",
        "Density": 7.92,
        "Tensile Strength, Ultimate": 1641.0,
        "Tensile Strength, Yield": 1475.0,
        "Elongation at Break": 6.0,
        "Reduction of Area": 5.5,
        "Modulus of Elasticity": 200.0,
        "CTE, linear": 19.4,
        "Specific Heat Capacity": 0.46,
        "Thermal Conductivity": 24.7,
        "Melting Point": 1370.0,
        "Solidus": 1370.0,
        "Liquidus": 1425.0,
        "Maximum Service Temperature, Air": 980.0
    },
    {
        "name": "Sandvik SAF 2507 Billet",
        "composition": "C0.03Cr25.0Cu0.5Fe61.1Mn1.2Mo4.0Ni7.0N0.3P0.035Si0.8S0.015",
        "Density": 7.8,
        "Hardness, Brinell": 260.0,
        "Tensile Strength, Ultimate": 750.0,
        "Tensile Strength, Yield": 530.0,
        "Elongation at Break": 25.0,
        "Modulus of Elasticity": 200.0,
        "CTE, linear": 13.0,
        "Specific Heat Capacity": 0.48,
        "Thermal Conductivity": 14.0
    },
    {
        "name": "AISI Type 317L Stainless Steel, annealed sheet",
        "composition": "C0.03Cr20.0Fe68.0Mn2.0Mo4.0Ni15.0P0.045Si1.0S0.03",
        "Density": 8.0,
        "Hardness, Rockwell B": 85.0,
        "Tensile Strength, Ultimate": 595.0,
        "Tensile Strength, Yield": 260.0,
        "Elongation at Break": 55.0,
        "Modulus of Elasticity": 200.0,
        "Electrical Resistivity": 7.4e-05,
        "CTE, linear": 17.5,
        "Specific Heat Capacity": 0.486,
        "Thermal Conductivity": 16.3,
        "Melting Point": 1375.0,
        "Solidus": 1375.0,
        "Liquidus": 1400.0,
        "Maximum Service Temperature, Air": 925.0
    },
    {
        "name": "ASTM A283 Steel, grade B",
        "composition": "C0.17Cu0.2Fe99.0Mn0.9P0.04Si0.04S0.05",
        "Density": 7.8,
        "Tensile Strength, Ultimate": 345.0,
        "Tensile Strength, Yield": 185.0,
        "Elongation at Break": 28.0,
        "Bulk Modulus": 160.0,
        "Shear Modulus": 80.0
    },
    {
        "name": "ASTM A387 Alloy Steel, Grade 22, Class 2\n      \n      \u00a0(discontinued **)",
        "composition": "C0.15Cr2.5Fe95.58Mn0.6Mo1.1P0.035Si0.5S0.035",
        "Density": 7.8,
        "Tensile Strength, Ultimate": 515.0,
        "Tensile Strength, Yield": 310.0,
        "Elongation at Break": 18.0,
        "Modulus of Elasticity": 200.0,
        "Bulk Modulus": 160.0,
        "Poissons Ratio": 0.29,
        "Shear Modulus": 80.0,
        "Electrical Resistivity": 1.7e-05,
        "CTE, linear": 12.0,
        "Specific Heat Capacity": 0.47,
        "Thermal Conductivity": 52.0
    },
    {
        "name": "Cast Stainless Steel Ducomet 5",
        "composition": "C0.025Cr22.0Fe60.9Mn1.5Ni17.0N0.2P0.04Si6.0S0.04"
    },
    {
        "name": "AISI Type 304L Stainless Steel, Annealed Bar, Longitudinal",
        "composition": "C0.03Cr20.0Fe74.0Mn2.0Ni12.0P0.045Si1.0S0.03",
        "Density": 8.0,
        "Tensile Strength": 1880.0,
        "Tensile Strength, Yield": 545.0,
        "Elongation at Break": 78.0,
        "Reduction of Area": 81.0,
        "Modulus of Elasticity": 205.0,
        "Magnetic Permeability": 1.008,
        "Specific Heat Capacity": 0.5,
        "Thermal Conductivity": 14.0,
        "Melting Point": 1400.0,
        "Solidus": 1400.0,
        "Liquidus": 1450.0,
        "Maximum Service Temperature, Air": 925.0
    },
    {
        "name": "Type 440 F Martensitic Stainless Steel, UNS S44020 (Composition Spec)",
        "composition": "C1.2Cr18.0Fe83.9Mn1.25Ni0.75N0.08P0.04Si1.0S0.35"
    },
    {
        "name": "Markforged 3D Printed 17-4 PH Stainless Steel, As-Sintered",
        "composition": "C0.07Cr17.5Cu5.0Fe78.9Mn1.0Ni5.0Nb0.45P0.04Si1.0S0.03",
        "Density": 7.5,
        "Porosity": 4.0,
        "Hardness, Rockwell C": 30.0,
        "Tensile Strength, Ultimate": 1050.0,
        "Tensile Strength, Yield": 800.0,
        "Elongation at Break": 5.0,
        "Tensile Modulus": 140.0,
        "Corrosion, ASTM F1089": "Passes"
    },
    {
        "name": "AISI 4140 Steel, normalized at 870\u00b0C (1600\u00b0F), reheated to 845\u00b0C (1550\u00b0F), oil quenched, 315\u00b0C (600\u00b0F) temper, 25 mm (1 in.) round",
        "composition": "C0.43Cr1.1Fe97.77Mn1.0Mo0.25P0.035Si0.3S0.04",
        "Density": 7.85,
        "Hardness, Brinell": 495.0,
        "Hardness, Knoop": 530.0,
        "Hardness, Rockwell C": 51.0,
        "Hardness, Vickers": 525.0,
        "Tensile Strength, Ultimate": 1725.0,
        "Tensile Strength, Yield": 1572.0,
        "Elongation at Break": 11.5,
        "Reduction of Area": 46.0,
        "Modulus of Elasticity": 205.0,
        "Bulk Modulus": 160.0,
        "Poissons Ratio": 0.29,
        "Machinability": 65.0,
        "Shear Modulus": 80.0,
        "Izod Impact": 9.0,
        "Electrical Resistivity": 6.46e-05,
        "CTE, linear": 14.6,
        "Specific Heat Capacity": 0.561,
        "Thermal Conductivity": 42.6
    },
    {
        "name": "AISI 4815 Steel, pseudocarburized, reheated to 775\u00b0C (1430\u00b0F) and oil quenched, 150\u00b0C (300\u00b0F) temper, 13.7 mm (1 in.) round",
        "composition": "C0.18Fe95.87Mn0.6Mo0.3Ni3.75P0.035Si0.3S0.04",
        "Density": 7.85,
        "Hardness, Brinell": 331.0,
        "Hardness, Knoop": 359.0,
        "Hardness, Rockwell B": 99.0,
        "Hardness, Rockwell C": 36.0,
        "Hardness, Vickers": 350.0,
        "Tensile Strength, Ultimate": 1115.0,
        "Tensile Strength, Yield": 951.0,
        "Elongation at Break": 15.0,
        "Modulus of Elasticity": 205.0,
        "Bulk Modulus": 160.0,
        "Poissons Ratio": 0.29,
        "Machinability": 50.0,
        "Shear Modulus": 80.0,
        "Electrical Resistivity": 3.1e-05,
        "Specific Heat Capacity": 0.475,
        "Thermal Conductivity": 44.5
    },
    {
        "name": "AISI 4340 Steel, oil quenched 800\u00b0C (1470\u00b0F), 540\u00b0C (1000\u00b0F) temper, 50 mm (2 in.) round",
        "composition": "C0.43Cr0.9Fe96.33Mn0.8Mo0.3Ni2.0P0.035Si0.3S0.04",
        "Density": 7.85,
        "Hardness, Brinell": 341.0,
        "Hardness, Knoop": 369.0,
        "Hardness, Rockwell B": 99.0,
        "Hardness, Rockwell C": 37.0,
        "Hardness, Vickers": 361.0,
        "Tensile Strength, Ultimate": 1172.0,
        "Tensile Strength, Yield": 1103.0,
        "Elongation at Break": 16.0,
        "Reduction of Area": 54.8,
        "Modulus of Elasticity": 200.0,
        "Bulk Modulus": 159.0,
        "Poissons Ratio": 0.29,
        "Machinability": 50.0,
        "Shear Modulus": 78.0,
        "Electrical Resistivity": 7.97e-05,
        "CTE, linear": 14.5,
        "Specific Heat Capacity": 0.475,
        "Thermal Conductivity": 44.5
    },
    {
        "name": "ASTM A736 Low Alloy Steel, Grade A, Class 3",
        "composition": "C0.07Cr0.9Cu1.3Fe96.17Mn0.7Ni1.0Nb0.02P0.025Si0.4S0.025",
        "Density": 7.8,
        "Tensile Strength, Ultimate": 485.0,
        "Tensile Strength, Yield": 415.0,
        "Elongation at Break": 20.0,
        "Modulus of Elasticity": 200.0,
        "Bulk Modulus": 160.0,
        "Poissons Ratio": 0.29,
        "Shear Modulus": 80.0,
        "Electrical Resistivity": 1.7e-05,
        "CTE, linear": 12.0,
        "Specific Heat Capacity": 0.47,
        "Thermal Conductivity": 52.0
    },
    {
        "name": "AISI 50B44H Steel",
        "composition": "B0.003C0.49Cr0.7Fe98.4795Mn1.1P0.035Si0.3S0.04",
        "Density": 7.85,
        "Hardness, Brinell": 174.0,
        "Hardness, Knoop": 221.0,
        "Hardness, Rockwell B": 92.0,
        "Hardness, Rockwell C": 13.0,
        "Hardness, Vickers": 208.0,
        "Modulus of Elasticity": 205.0,
        "Bulk Modulus": 160.0,
        "Poissons Ratio": 0.29,
        "Machinability": 65.0,
        "Shear Modulus": 80.0,
        "Electrical Resistivity": 2.19e-05,
        "Specific Heat Capacity": 0.475,
        "Thermal Conductivity": 46.6
    },
    {
        "name": "AISI 1141 Steel, cold drawn, 19-32 mm (0.75-1.25 in) round",
        "composition": "C0.45Fe98.2Mn1.65P0.04S0.13",
        "Density": 7.85,
        "Hardness, Brinell": 212.0,
        "Hardness, Knoop": 235.0,
        "Hardness, Rockwell B": 94.0,
        "Hardness, Rockwell C": 16.0,
        "Hardness, Vickers": 223.0,
        "Tensile Strength, Ultimate": 725.0,
        "Tensile Strength, Yield": 605.0,
        "Elongation at Break": 10.0,
        "Reduction of Area": 30.0,
        "Modulus of Elasticity": 205.0,
        "Bulk Modulus": 160.0,
        "Poissons Ratio": 0.29,
        "Shear Modulus": 80.0,
        "Electrical Resistivity": 1.7e-05,
        "Specific Heat Capacity": 0.472,
        "Thermal Conductivity": 49.8
    },
    {
        "name": "AISI 4340 Steel, oil quenched 800\u00b0C (1470\u00b0F), 595\u00b0C (1100\u00b0F) temper, 13 mm (0.5 in.) round",
        "composition": "C0.43Cr0.9Fe96.33Mn0.8Mo0.3Ni2.0P0.035Si0.3S0.04",
        "Density": 7.85,
        "Hardness, Brinell": 331.0,
        "Hardness, Knoop": 359.0,
        "Hardness, Rockwell B": 99.0,
        "Hardness, Rockwell C": 36.0,
        "Hardness, Vickers": 350.0,
        "Tensile Strength, Ultimate": 1145.0,
        "Tensile Strength, Yield": 1117.0,
        "Elongation at Break": 17.1,
        "Reduction of Area": 57.0,
        "Modulus of Elasticity": 200.0,
        "Bulk Modulus": 159.0,
        "Poissons Ratio": 0.29,
        "Machinability": 50.0,
        "Shear Modulus": 78.0,
        "Electrical Resistivity": 7.97e-05,
        "CTE, linear": 14.5,
        "Specific Heat Capacity": 0.475,
        "Thermal Conductivity": 44.5
    },
    {
        "name": "Bethlehem Steel RQC ASTM A678 RQC60 N 3/16 to 1-1/2 in. thick, steel plate\n      \n      \u00a0(discontinued **)",
        "composition": "C0.21Cu0.35Fe97.515Mn1.35P0.035Si0.5S0.04",
        "Density": 7.8,
        "Hardness, Brinell": 147.0,
        "Hardness, Rockwell B": 79.0,
        "Tensile Strength at Break": 483.0,
        "Tensile Strength, Yield": 345.0,
        "Elongation at Break": 22.0,
        "Bend Radius, Minimum": 8.0
    },
    {
        "name": "MetalTek MTEK 2205 Cast UNS J92205 Duplex Stainless Steel",
        "composition": "C0.03Cr23.5Cu1.0Fe71.9Mn1.5Mo3.5Ni6.5N0.3Si1.0",
        "Density": 7.82,
        "Hardness, Brinell": 235.0,
        "Tensile Strength, Ultimate": 620.0,
        "Tensile Strength, Yield": 415.0,
        "Elongation at Break": 25.0,
        "Heat Treatment": "Sol. Anneal"
    },
    {
        "name": "Bohler-Uddeholm UDDEHOLM VANADIS 23 (AISI M3:2) Hot Work Tool Steel",
        "composition": "C1.28Cr4.2Fe80.02Mo5.0W6.4V3.1",
        "Density": 7.83,
        "Hardness, Brinell": 260.0,
        "Hardness, Rockwell C": 57.0,
        "Modulus of Elasticity": 207.0,
        "Flexural Strength": 5300.0,
        "Flexural Yield Strength": 3500.0,
        "Impact Test": 33.9,
        "CTE, linear": 12.6,
        "Specific Heat Capacity": 0.586,
        "Thermal Conductivity": 28.0,
        "Shrinkage": 0.13,
        "Deflection, mm": 2.1
    },
    {
        "name": "Sandvik Osprey 316L/MA Master Alloy Stainless Steel Powder (Grade 80% - 22)",
        "composition": "Al0.1C0.08Cr54.75Mn0.5Mo7.9Ni39.0N0.9O0.25P0.045Si1.0S0.03Ti0.01",
        "Particle Size": 12.0
    },
    {
        "name": "MetalTek MTEK CE20N Cast UNS N08007 Austenitic Stainless Steel",
        "composition": "C0.2Cr26.0Fe68.92Mn1.5Ni11.0N0.2Si1.5",
        "Hardness, Brinell": 166.0,
        "Tensile Strength, Ultimate": 550.0,
        "Tensile Strength, Yield": 275.0,
        "Elongation at Break": 30.0,
        "Heat Treatment": "Sol. Anneal"
    },
    {
        "name": "AISI E4340 H Steel, quenched 845\u00b0C, 205\u00b0C (400\u00b0F) temper",
        "composition": "C0.44Cr0.95Fe96.48Mn0.95Mo0.3Ni2.0P0.025Si0.3S0.02",
        "Density": 7.85,
        "Hardness, Knoop": 570.0,
        "Hardness, Rockwell C": 52.0,
        "Hardness, Vickers": 549.0,
        "Modulus of Elasticity": 200.0,
        "Bulk Modulus": 159.0,
        "Poissons Ratio": 0.29,
        "Machinability": 50.0,
        "Shear Modulus": 78.0,
        "Electrical Resistivity": 7.97e-05,
        "CTE, linear": 13.7,
        "Specific Heat Capacity": 0.475,
        "Thermal Conductivity": 44.5
    },
    {
        "name": "Deutsche Titan Tikrutan RT 12 Pd 1/2 Low-Alloyed Titanium\n      \n      \u00a0(discontinued **)",
        "composition": "C0.08H0.015Fe0.2N0.03O0.18Pd0.08Ti99.415",
        "Density": 4.5,
        "Hardness, Brinell": 120.0,
        "Tensile Strength, Ultimate": 290.0,
        "Tensile Strength, Yield": 200.0,
        "Elongation at Break": 30.0,
        "Reduction of Area": 35.0,
        "Modulus of Elasticity": 80.0,
        "Poissons Ratio": 0.38,
        "Shear Modulus": 38.0,
        "Izod Impact": 83.0,
        "Bend Radius, Minimum": 12.0,
        "Electrical Resistivity": 5e-05,
        "CTE, linear": 9.3,
        "Specific Heat Capacity": 0.63,
        "Thermal Conductivity": 22.6,
        "Processing Temperature": 650.0
    },
    {
        "name": "AISI 9255 Steel, normalized at 900\u00b0C (1650\u00b0F), 100 mm (4 in.) round",
        "composition": "C0.59Fe96.99Mn0.95P0.035Si2.2S0.04",
        "Density": 7.85,
        "Hardness, Brinell": 269.0,
        "Hardness, Knoop": 294.0,
        "Hardness, Rockwell B": 99.0,
        "Hardness, Rockwell C": 27.0,
        "Hardness, Vickers": 284.0,
        "Tensile Strength, Ultimate": 917.0,
        "Tensile Strength, Yield": 550.0,
        "Elongation at Break": 18.7,
        "Modulus of Elasticity": 200.0,
        "Bulk Modulus": 160.0,
