Repository: KylinGuo/HEA

File: data.json (part 32 of 70)
[
        "Poissons Ratio": 0.29,
        "Machinability": 40.0,
        "Shear Modulus": 80.0,
        "Electrical Resistivity": 1.74e-05,
        "CTE, linear": 14.7,
        "Specific Heat Capacity": 0.472,
        "Thermal Conductivity": 51.9
    },
    {
        "name": "EOS Titanium Ti64 Processed by DMSL on EOSINT M 270 and EOSINT M 280",
        "composition": "Al6.75Ti91.0V4.5",
        "Density": 4.41,
        "Hardness, Vickers": 308.0,
        "Tensile Strength": 1180.0,
        "Tensile Strength, Yield": 1020.0,
        "Elongation at Break": 14.0,
        "Modulus of Elasticity": 106.0,
        "Maximum Service Temperature, Air": 350.0,
        "Material composition": 2000.0
    },
    {
        "name": "410 Stainless Steel, tempered at 650\u00b0C",
        "composition": "C0.15Cr13.5Fe88.5Mn1.0P0.04Si1.0S0.03",
        "Density": 7.8,
        "Hardness, Knoop": 274.0,
        "Hardness, Rockwell C": 24.5,
        "Hardness, Vickers": 266.0,
        "Tensile Strength, Ultimate": 741.0,
        "Tensile Strength, Yield": 650.0,
        "Elongation at Break": 29.0,
        "Reduction of Area": 90.0,
        "Modulus of Elasticity": 200.0,
        "Electrical Resistivity": 0.000108,
        "CTE, linear": 11.7,
        "Specific Heat Capacity": 0.46,
        "Thermal Conductivity": 28.7,
        "Melting Point": 1480.0,
        "Solidus": 1480.0,
        "Liquidus": 1530.0,
        "Maximum Service Temperature, Air": 815.0
    },
    {
        "name": "AISI Type S14800 Stainless Steel condition CH900, 29.2% cold reduction",
        "composition": "Al1.5C0.05Cr15.0Fe73.0Mn1.0Mo3.0Ni8.75P0.015Si1.0S0.01",
        "Density": 7.7,
        "Hardness, Brinell": 452.0,
        "Hardness, Knoop": 497.0,
        "Hardness, Rockwell C": 47.5,
        "Hardness, Vickers": 475.0,
        "Tensile Strength, Ultimate": 1434.0,
        "Tensile Strength, Yield": 1420.0,
        "Elongation at Break": 5.0,
        "Modulus of Elasticity": 200.0,
        "CTE, linear": 11.5
    },
    {
        "name": "JIS SKS8 Water-Hardening Tool Steel",
        "composition": "C1.5Cr0.5Cu0.25Fe98.4Mn0.5Ni0.25P0.03Si0.35S0.03",
        "Density": 7.83,
        "Hardness, Brinell": 217.0,
        "Modulus of Elasticity": 205.0,
        "Poissons Ratio": 0.28,
        "Shear Modulus": 80.0,
        "Electrical Resistivity": 3e-05,
        "CTE, linear": 13.8,
        "Specific Heat Capacity": 0.461,
        "Thermal Conductivity": 48.0,
        "Processing Temperature": 175.0,
        "Annealing Temperature": 740.0
    },
    {
        "name": "AISI 4140H Steel, normalized at 870\u00b0C (1600\u00b0F), air cooled, 25 mm (1 in.) round",
        "composition": "C0.44Cr1.2Fe97.93Mn1.1Mo0.3P0.035Si0.3S0.04",
        "Density": 7.85,
        "Hardness, Brinell": 302.0,
        "Hardness, Knoop": 328.0,
        "Hardness, Rockwell B": 99.0,
        "Hardness, Rockwell C": 32.0,
        "Hardness, Vickers": 319.0,
        "Tensile Strength, Ultimate": 1020.0,
        "Tensile Strength, Yield": 655.0,
        "Elongation at Break": 17.7,
        "Reduction of Area": 46.8,
        "Modulus of Elasticity": 205.0,
        "Bulk Modulus": 160.0,
        "Poissons Ratio": 0.29,
        "Machinability": 65.0,
        "Shear Modulus": 80.0,
        "Electrical Resistivity": 6.46e-05,
        "CTE, linear": 14.6,
        "Specific Heat Capacity": 0.561,
        "Thermal Conductivity": 42.6
    },
    {
        "name": "410 Stainless Steel, tempered at 605\u00b0C",
        "composition": "C0.15Cr13.5Fe88.5Mn1.0P0.04Si1.0S0.03",
        "Density": 7.8,
        "Hardness, Knoop": 300.0,
        "Hardness, Rockwell C": 28.5,
        "Hardness, Vickers": 291.0,
        "Tensile Strength, Ultimate": 817.0,
        "Tensile Strength, Yield": 727.0,
        "Elongation at Break": 25.0,
        "Reduction of Area": 87.0,
        "Modulus of Elasticity": 200.0,
        "Electrical Resistivity": 0.000108,
        "CTE, linear": 11.7,
        "Specific Heat Capacity": 0.46,
        "Thermal Conductivity": 28.7,
        "Melting Point": 1480.0,
        "Solidus": 1480.0,
        "Liquidus": 1530.0,
        "Maximum Service Temperature, Air": 815.0
    },
    {
        "name": "Titanium IMI 367 (Ti-6Al-7Nb)",
        "composition": "Al6.5C0.08H0.009Fe0.25N0.05O0.2Ta0.5Ti86.0",
        "Density": 4.52,
        "Tensile Strength": 900.0,
        "Tensile Strength, Yield": 800.0,
        "Elongation at Break": 12.0,
        "Reduction of Area": 35.0,
        "Tensile Modulus": 105.0,
        "Fatigue Strength": 500.0,
        "Beta Transus": 1010.0
    },
    {
        "name": "AISI 4320H Steel, normalized: heated to 895\u00b0C (1640\u00b0F), air cooled, 25 mm round",
        "composition": "C0.23Cr0.65Fe97.18Mn0.7Mo0.3Ni2.0P0.035Si0.3S0.04",
        "Density": 7.85,
        "Hardness, Brinell": 235.0,
        "Hardness, Knoop": 259.0,
        "Hardness, Rockwell B": 97.0,
        "Hardness, Rockwell C": 21.0,
        "Hardness, Vickers": 247.0,
        "Tensile Strength, Ultimate": 793.0,
        "Tensile Strength, Yield": 460.0,
        "Elongation at Break": 20.8,
        "Reduction of Area": 50.7,
        "Modulus of Elasticity": 205.0,
        "Bulk Modulus": 160.0,
        "Poissons Ratio": 0.29,
        "Machinability": 60.0,
        "Shear Modulus": 80.0,
        "Electrical Resistivity": 2.45e-05,
        "CTE, linear": 11.3,
        "Specific Heat Capacity": 0.475,
        "Thermal Conductivity": 44.5
    },
    {
        "name": "AISI 1030 Steel, water quenched from 870\u00b0C (1600\u00b0F), 650\u00b0C (1200\u00b0F) temper, 50 mm (2 in.) round",
        "composition": "C0.34Fe99.13Mn0.9P0.04S0.05",
        "Density": 7.87,
        "Hardness, Brinell": 156.0,
        "Hardness, Knoop": 176.0,
        "Hardness, Rockwell B": 82.0,
        "Hardness, Vickers": 163.0,
        "Tensile Strength, Ultimate": 550.0,
        "Tensile Strength, Yield": 395.0,
        "Elongation at Break": 30.2,
        "Reduction of Area": 70.9,
        "Modulus of Elasticity": 206.0,
        "Bulk Modulus": 163.0,
        "Poissons Ratio": 0.29,
        "Shear Modulus": 80.0,
        "Electrical Resistivity": 1.66e-05,
        "CTE, linear": 11.7,
        "Specific Heat Capacity": 0.486,
        "Thermal Conductivity": 50.7
    },
    {
        "name": "414 Stainless Steel, tempered at 343\u00b0C",
        "composition": "C0.15Cr12.5Fe83.0Mn1.0Ni1.88P0.04Si1.0S0.03",
        "Density": 7.8,
        "Hardness, Brinell": 416.0,
        "Hardness, Knoop": 457.0,
        "Hardness, Rockwell C": 44.5,
        "Hardness, Vickers": 440.0,
        "Tensile Strength, Ultimate": 1430.0,
        "Tensile Strength, Yield": 960.0,
        "Elongation at Break": 18.0,
        "Tensile Modulus": 200.0,
        "Izod Impact": 70.0,
        "Electrical Resistivity": 7e-05,
        "CTE, linear": 12.4,
        "Specific Heat Capacity": 0.46,
        "Thermal Conductivity": 28.7,
        "Melting Point": 1425.0,
        "Solidus": 1425.0,
        "Liquidus": 1480.0
    },
    {
        "name": "AISI 1070 Steel, cold drawn, spheroidized, annealed, 19-32 mm (0.75-1.25 in) round",
        "composition": "C0.75Fe98.75Mn0.9P0.04S0.05",
        "Density": 7.85,
        "Hardness, Brinell": 192.0,
        "Hardness, Knoop": 214.0,
        "Hardness, Rockwell B": 91.0,
        "Hardness, Rockwell C": 11.0,
        "Hardness, Vickers": 201.0,
        "Tensile Strength, Ultimate": 640.0,
        "Tensile Strength, Yield": 495.0,
        "Elongation at Break": 10.0,
        "Reduction of Area": 45.0,
        "Modulus of Elasticity": 205.0,
        "Bulk Modulus": 160.0,
        "Poissons Ratio": 0.29,
        "Machinability": 55.0,
        "Shear Modulus": 80.0,
        "Electrical Resistivity": 2.3e-05,
        "Specific Heat Capacity": 0.49,
        "Thermal Conductivity": 49.8
    },
    {
        "name": "304 Stainless Steel (UNS S30400); 1/4 Hard Bar, Plate, Sheet, and Strip",
        "composition": "C0.08Cr20.0Fe74.0Mn2.0Ni10.5P0.045Si1.0S0.03",
        "Density": 8.0,
        "Tensile Strength, Ultimate": 860.0,
        "Tensile Strength, Yield": 515.0,
        "Elongation at Break": 10.0,
        "Modulus of Elasticity": 193.0,
        "Poissons Ratio": 0.29,
        "Shear Modulus": 77.0,
        "Electrical Resistivity": 0.000116,
        "CTE, linear": 18.7,
        "Specific Heat Capacity": 0.5,
        "Thermal Conductivity": 21.5,
        "Melting Point": 1400.0,
        "Solidus": 1400.0,
        "Liquidus": 1455.0,
        "Specification": 666.0
    },
    {
        "name": "AISI 4130 Steel, water quenched 855\u00b0C (1570\u00b0F), 480\u00b0C (900\u00b0F) temper, 25 mm (1 in.) round",
        "composition": "C0.33Cr1.1Fe98.22Mn0.6Mo0.25P0.035Si0.3S0.04",
        "Density": 7.85,
        "Hardness, Brinell": 321.0,
        "Hardness, Knoop": 348.0,
        "Hardness, Rockwell B": 99.0,
        "Hardness, Rockwell C": 35.0,
        "Hardness, Vickers": 339.0,
        "Tensile Strength, Ultimate": 1110.0,
        "Tensile Strength, Yield": 951.0,
        "Elongation at Break": 14.7,
        "Reduction of Area": 54.5,
        "Modulus of Elasticity": 205.0,
        "Bulk Modulus": 160.0,
        "Poissons Ratio": 0.29,
        "Machinability": 70.0,
        "Shear Modulus": 80.0,
        "Electrical Resistivity": 0.0001222,
        "Specific Heat Capacity": 0.837,
        "Thermal Conductivity": 42.7
    },
    {
        "name": "AISI 8640 Steel, oil quenched 845\u00b0C (1550\u00b0F), 650\u00b0C (1200\u00b0F) temper, 75 mm round",
        "composition": "C0.43Cr0.6Fe97.77Mn1.0Mo0.25Ni0.7P0.035Si0.3S0.04",
        "Density": 7.85,
        "Hardness, Brinell": 211.0,
        "Hardness, Knoop": 234.0,
        "Hardness, Rockwell B": 94.0,
        "Hardness, Rockwell C": 16.0,
        "Hardness, Vickers": 222.0,
        "Tensile Strength, Ultimate": 793.0,
        "Tensile Strength, Yield": 655.0,
        "Elongation at Break": 21.0,
        "Modulus of Elasticity": 205.0,
        "Bulk Modulus": 160.0,
        "Poissons Ratio": 0.29,
        "Machinability": 65.0,
        "Shear Modulus": 80.0,
        "Electrical Resistivity": 2.34e-05,
        "Specific Heat Capacity": 0.475,
        "Thermal Conductivity": 46.6
    },
    {
        "name": "EN S355K2G4C High Manganese, Structural, Hot Rolled, Quality Steel",
        "composition": "C0.2Fe97.6Mn1.6P0.035Si0.55S0.035",
        "Density": 7.85,
        "Tensile Strength, Ultimate": 510.0,
        "Tensile Strength, Yield": 355.0,
        "Elongation at Break": 22.0,
        "Modulus of Elasticity": 200.0,
        "Poissons Ratio": 0.29,
        "Shear Modulus": 80.0,
        "Electrical Resistivity": 1.7e-05,
        "CTE, linear": 12.0,
        "Specific Heat Capacity": 0.47,
        "Thermal Conductivity": 52.0
    },
    {
        "name": "ASTM A227 Steel Wire, Class II",
        "composition": "C0.85Fe98.255Mn1.3P0.04Si0.35S0.05",
        "Density": 7.8,
        "Tensile Strength, Ultimate": 2230.0,
        "Modulus of Elasticity": 200.0,
        "Bulk Modulus": 160.0,
        "Poissons Ratio": 0.29,
        "Shear Modulus": 80.0,
        "Electrical Resistivity": 1.7e-05,
        "CTE, linear": 12.0,
        "Specific Heat Capacity": 0.47,
        "Thermal Conductivity": 52.0
    },
    {
        "name": "AISI E4340 H Steel, oil quenched 845\u00b0C, 425\u00b0C (800\u00b0F) temper",
        "composition": "C0.44Cr0.95Fe96.48Mn0.95Mo0.3Ni2.0P0.025Si0.3S0.02",
        "Density": 7.85,
        "Tensile Strength, Ultimate": 1985.0,
        "Tensile Strength, Yield": 1840.0,
        "Elongation at Break": 4.0,
        "Reduction of Area": 11.0,
        "Modulus of Elasticity": 212.0,
        "Bulk Modulus": 160.0,
        "Poissons Ratio": 0.3,
        "Fatigue Strength": 841.0,
        "Machinability": 50.0,
        "Shear Modulus": 82.0,
        "Electrical Resistivity": 7.97e-05,
        "CTE, linear": 13.7,
        "Specific Heat Capacity": 0.475,
        "Thermal Conductivity": 44.5
    },
    {
        "name": "AISI Type 309S (Cb) Stainless Steel, annealed, strip",
        "composition": "C0.08Cr23.0Fe59.0Mn2.0Ni14.0Nb0.8P0.045Si1.0S0.03",
        "Density": 8.0,
        "Hardness, Brinell": 147.0,
        "Hardness, Knoop": 164.0,
        "Hardness, Rockwell B": 85.0,
        "Hardness, Vickers": 169.0,
        "Tensile Strength, Ultimate": 620.0,
        "Tensile Strength, Yield": 310.0,
        "Elongation at Break": 45.0,
        "Modulus of Elasticity": 200.0,
        "Poissons Ratio": 0.3,
        "Shear Modulus": 77.0,
        "Izod Impact": 120.0,
        "Electrical Resistivity": 7.8e-05,
        "CTE, linear": 18.0,
        "Specific Heat Capacity": 0.5,
        "Thermal Conductivity": 15.6,
        "Melting Point": 1400.0,
        "Solidus": 1400.0,
        "Liquidus": 1455.0,
        "Maximum Service Temperature, Air": 1095.0
    },
    {
        "name": "ASTM A213 T22 2.25Cr-1Mo STEEL FOR BOILER AND HEAT EXCHANGER SEAMLESS TUBES (STBA 24)",
        "composition": "C0.15Cr2.6Fe96.88Mn0.6Mo1.13P0.025Si0.5S0.025",
        "Density": 7.8,
        "Tensile Strength, Ultimate": 415.0,
        "Tensile Strength, Yield": 205.0,
        "Elongation at Break": 30.0,
        "Rupture Strength": 118.0
    },
    {
        "name": "AISI 4419 Steel, double quenched, 230\u00b0C (450\u00b0F) temper",
        "composition": "C0.23Fe98.77Mn0.65Mo0.6P0.035Si0.35S0.04",
        "Density": 7.85,
        "Hardness, Brinell": 201.0,
        "Hardness, Knoop": 223.0,
        "Hardness, Rockwell B": 93.0,
        "Hardness, Rockwell C": 13.0,
        "Hardness, Vickers": 211.0,
        "Tensile Strength, Ultimate": 679.0,
        "Tensile Strength, Yield": 376.0,
        "Elongation at Break": 23.4,
        "Reduction of Area": 59.7,
        "Modulus of Elasticity": 205.0,
        "Bulk Modulus": 160.0,
        "Poissons Ratio": 0.29,
        "Machinability": 65.0,
        "Shear Modulus": 80.0,
        "Electrical Resistivity": 2.45e-05,
        "Specific Heat Capacity": 0.475,
        "Thermal Conductivity": 44.5
    },
    {
        "name": "Bethlehem Steel ASTM A808, 3/16 to 1-1/2 in. thick, steel plate\n      \n      \u00a0(discontinued **)",
        "composition": "C0.12Fe97.455Mn1.65Nb0.1P0.035Si0.5S0.04V0.1",
        "Density": 7.8,
        "Hardness, Brinell": 135.0,
        "Hardness, Rockwell B": 74.0,
        "Tensile Strength at Break": 448.0,
        "Tensile Strength, Yield": 345.0,
        "Elongation at Break": 20.0,
        "Bend Radius, Minimum": 3.0
    },
    {
        "name": "Cast Stainless Steel CPF3M, ASTM A451",
        "composition": "C0.03Cr21.0Fe72.0Mn1.5Mo3.0Ni13.0P0.04Si1.5S0.04",
        "Tensile Strength, Ultimate": 485.0,
        "Tensile Strength, Yield": 205.0,
        "Elongation at Break": 30.0
    },
    {
        "name": "AISI 4137H Steel",
        "composition": "C0.41Cr1.2Fe98.01Mn1.0Mo0.25P0.035Si0.35S0.04",
        "Density": 7.85,
        "Hardness, Brinell": 187.0,
        "Hardness, Knoop": 230.0,
        "Hardness, Rockwell B": 94.0,
        "Hardness, Rockwell C": 15.0,
        "Hardness, Vickers": 218.0,
        "Modulus of Elasticity": 205.0,
        "Bulk Modulus": 160.0,
        "Poissons Ratio": 0.29,
        "Machinability": 70.0,
        "Shear Modulus": 80.0,
        "Electrical Resistivity": 2.23e-05,
        "CTE, linear": 13.5,
        "Specific Heat Capacity": 0.477,
        "Thermal Conductivity": 42.7
    },
    {
        "name": "ASTM A414 Grade B Pressure Vessel Steel, Composition Spec",
        "composition": "C0.22Cu0.2Fe100.0Mn0.9P0.035S0.04"
    },
    {
        "name": "AISI 4320 Steel, mock carburized 925\u00b0C (1700\u00b0F) for 8 hrs., reheated to 815\u00b0C (1500\u00b0F), oil quenched, 150\u00b0C (300\u00b0F) temper, 25 mm (1 in.) round",
        "composition": "C0.22Cr0.6Fe96.98Mn0.65Mo0.3Ni2.0P0.035Si0.3S0.04",
        "Density": 7.85,
        "Hardness, Brinell": 302.0,
        "Hardness, Knoop": 328.0,
        "Hardness, Rockwell B": 99.0,
        "Hardness, Rockwell C": 32.0,
        "Hardness, Vickers": 319.0,
        "Tensile Strength, Ultimate": 1050.0,
        "Tensile Strength, Yield": 738.0,
        "Elongation at Break": 17.0,
        "Reduction of Area": 51.0,
        "Modulus of Elasticity": 205.0,
        "Bulk Modulus": 160.0,
        "Poissons Ratio": 0.29,
        "Machinability": 60.0,
        "Shear Modulus": 80.0,
        "Izod Impact": 60.0,
        "Electrical Resistivity": 2.45e-05,
        "CTE, linear": 11.3,
        "Specific Heat Capacity": 0.475,
        "Thermal Conductivity": 44.5
    },
    {
        "name": "Bethlehem Steel RQC ASTM A678 RQC60 Q&T >1-1/2 to 2-1/2 in. thick, steel plate\n      \n      \u00a0(discontinued **)",
        "composition": "C0.21Cu0.35Fe97.265Mn1.6P0.035Si0.5S0.04",
        "Density": 7.8,
        "Hardness, Brinell": 159.0,
        "Hardness, Rockwell B": 83.0,
        "Tensile Strength at Break": 552.0,
        "Tensile Strength, Yield": 414.0,
        "Elongation at Break": 22.0,
        "Bend Radius, Minimum": 10.0
    },
    {
        "name": "Cast Stainless Steel HW, UNS N08001",
        "composition": "C0.75Cr14.0Fe31.6Mn2.0Mo0.5Ni62.0P0.04Si2.5S0.04"
    },
    {
        "name": "AISI 4620H Steel, annealed, 25 mm (1 in.) round",
        "composition": "C0.23Fe97.58Mn0.75Mo0.3Ni2.0P0.035Si0.35S0.04",
        "Density": 7.85,
        "Hardness, Brinell": 149.0,
        "Hardness, Knoop": 169.0,
        "Hardness, Rockwell B": 80.0,
        "Hardness, Vickers": 155.0,
        "Tensile Strength, Ultimate": 510.0,
        "Tensile Strength, Yield": 370.0,
        "Elongation at Break": 31.3,
        "Reduction of Area": 60.3,
        "Modulus of Elasticity": 205.0,
        "Bulk Modulus": 160.0,
        "Poissons Ratio": 0.29,
        "Machinability": 65.0,
        "Shear Modulus": 80.0,
        "Electrical Resistivity": 2.45e-05,
        "Specific Heat Capacity": 0.475,
        "Thermal Conductivity": 44.5
    },
    {
        "name": "AISI 1524 Steel, Hot Rolled Bar (UNS G15240)",
        "composition": "C0.25Fe98.46Mn1.65P0.04S0.05",
        "Density": 7.85,
        "Hardness, Brinell": 149.0,
        "Tensile Strength, Ultimate": 510.0,
        "Tensile Strength, Yield": 283.0,
        "Elongation at Break": 12.0,
        "Reduction of Area": 35.0,
        "Modulus of Elasticity": 200.0,
        "Poissons Ratio": 0.29,
        "Machinability": 60.0,
        "Shear Modulus": 78.0,
        "Electrical Resistivity": 1.7e-05,
        "CTE, linear": 12.0,
        "Specific Heat Capacity": 0.47,
        "Thermal Conductivity": 52.0
    },
    {
        "name": "AISI Type A3 Tool Steel",
        "composition": "C1.3Cr5.5Fe91.9Mn0.6Mo1.4P0.03Si0.5S0.03V1.4",
        "Density": 7.86,
        "Bulk Modulus": 160.0,
        "Machinability": 65.0,
        "Shear Modulus": 80.0
    },
    {
        "name": "ASTM A621 Hot Rolled Carbon Steel",
        "composition": "C0.1Fe99.675Mn0.5P0.025S0.025",
        "Density": 7.8,
        "Modulus of Elasticity": 200.0,
        "Bulk Modulus": 160.0,
        "Poissons Ratio": 0.29,
        "Shear Modulus": 80.0,
        "Electrical Resistivity": 1.7e-05,
        "CTE, linear": 12.0,
        "Specific Heat Capacity": 0.47,
        "Thermal Conductivity": 52.0
    },
    {
        "name": "ASTM A517 Low Alloy Steel, Grade M",
        "composition": "B0.005C0.21Fe97.032Mn0.7Mo0.6Ni1.5P0.035Si0.35S0.04",
        "Density": 7.75,
        "Tensile Strength, Ultimate": 795.0,
        "Tensile Strength, Yield": 690.0,
        "Elongation at Break": 16.0,
        "Modulus of Elasticity": 200.0,
        "Bulk Modulus": 160.0,
        "Poissons Ratio": 0.29,
        "Shear Modulus": 80.0,
        "Electrical Resistivity": 1.7e-05,
        "CTE, linear": 12.0,
        "Specific Heat Capacity": 0.47,
        "Thermal Conductivity": 52.0
    },
    {
        "name": "AISI E9310H Steel, mock carburized, 790\u00b0C (1450\u00b0F) reheat, 230\u00b0C (450\u00b0F) temper, 100 mm (4 in.) round",
        "composition": "C0.13Cr1.45Fe95.35Mn0.7Mo0.15Ni3.55Si0.3S0.05",
        "Density": 7.85,
        "Hardness, Brinell": 269.0,
        "Hardness, Knoop": 294.0,
        "Hardness, Rockwell B": 99.0,
        "Hardness, Rockwell C": 27.0,
        "Hardness, Vickers": 284.0,
        "Tensile Strength, Ultimate": 910.0,
        "Tensile Strength, Yield": 660.0,
        "Elongation at Break": 20.5,
        "Modulus of Elasticity": 200.0,
        "Bulk Modulus": 160.0,
        "Poissons Ratio": 0.29,
        "Machinability": 50.0,
        "Shear Modulus": 80.0,
        "Electrical Resistivity": 1.74e-05,
        "CTE, linear": 14.7,
        "Specific Heat Capacity": 0.472,
        "Thermal Conductivity": 51.9
    },
    {
        "name": "AISI 4620 Steel, mock carburized, 150\u00b0C (300\u00b0F) temper, 13 mm (0.5 in.) round",
        "composition": "C0.22Fe97.38Mn0.65Mo0.3Ni2.0P0.035Si0.35S0.04",
        "Density": 7.85,
        "Hardness, Brinell": 255.0,
        "Hardness, Knoop": 279.0,
        "Hardness, Rockwell B": 98.0,
        "Hardness, Rockwell C": 25.0,
        "Hardness, Vickers": 269.0,
        "Tensile Strength, Ultimate": 876.0,
        "Tensile Strength, Yield": 620.0,
        "Elongation at Break": 20.0,
        "Reduction of Area": 59.8,
        "Modulus of Elasticity": 205.0,
        "Bulk Modulus": 160.0,
        "Poissons Ratio": 0.29,
        "Machinability": 65.0,
        "Shear Modulus": 80.0,
        "Izod Impact": 58.0,
        "Electrical Resistivity": 2.45e-05,
        "Specific Heat Capacity": 0.475,
        "Thermal Conductivity": 44.5
    },
    {
        "name": "ASTM A517 Low Alloy Steel, Grade C",
        "composition": "B0.005C0.2Fe97.997Mn1.5Mo0.3P0.035Si0.3S0.04",
        "Density": 7.75,
        "Tensile Strength, Ultimate": 795.0,
        "Tensile Strength, Yield": 690.0,
        "Elongation at Break": 16.0,
        "Modulus of Elasticity": 200.0,
        "Bulk Modulus": 160.0,
        "Poissons Ratio": 0.29,
        "Shear Modulus": 80.0,
        "Electrical Resistivity": 1.7e-05,
        "CTE, linear": 12.0,
        "Specific Heat Capacity": 0.47,
        "Thermal Conductivity": 52.0
    },
    {
        "name": "AISI 4620 Steel, mock carburized, 150\u00b0C (300\u00b0F) temper, 25 mm (1 in.) round",
        "composition": "C0.22Fe97.38Mn0.65Mo0.3Ni2.0P0.035Si0.35S0.04",
        "Density": 7.85,
        "Hardness, Brinell": 197.0,
        "Hardness, Knoop": 219.0,
        "Hardness, Rockwell B": 92.0,
        "Hardness, Rockwell C": 13.0,
        "Hardness, Vickers": 207.0,
        "Tensile Strength, Ultimate": 675.0,
        "Tensile Strength, Yield": 460.0,
        "Elongation at Break": 25.8,
        "Reduction of Area": 70.0,
        "Modulus of Elasticity": 205.0,
        "Bulk Modulus": 160.0,
        "Poissons Ratio": 0.29,
        "Machinability": 65.0,
        "Shear Modulus": 80.0,
        "Izod Impact": 135.0,
        "Electrical Resistivity": 2.45e-05,
        "Specific Heat Capacity": 0.475,
        "Thermal Conductivity": 44.5
    },
    {
        "name": "Titanium Ti-15Mo-5Zr ST 730\u00b0C, Aged 500\u00b0C",
        "composition": "H0.02Fe0.35Mo15.0N0.05O0.2Ti80.0Zr5.0",
        "Density": 5.06,
        "Tensile Strength, Ultimate": 1290.0,
        "Elongation at Break": 14.0,
        "Modulus of Elasticity": 105.0,
        "Poissons Ratio": 0.33,
        "Fatigue Strength": 400.0,
        "Shear Modulus": 34.0,
        "Charpy Impact": 25.0,
        "Electrical Resistivity": 0.00015,
        "Magnetic Permeability": 1.0,
        "CTE, linear": 9.2,
        "Specific Heat Capacity": 0.54,
        "Thermal Conductivity": 7.5,
        "Beta Transus": 730.0
    },
    {
        "name": "AISI E4340 H Steel, normalized, 50 mm (2 in.) round",
        "composition": "C0.44Cr0.95Fe96.48Mn0.95Mo0.3Ni2.0P0.025Si0.3S0.02",
        "Density": 7.85,
        "Hardness, Brinell": 341.0,
        "Hardness, Knoop": 369.0,
        "Hardness, Rockwell B": 99.0,
        "Hardness, Rockwell C": 37.0,
        "Hardness, Vickers": 361.0,
        "Tensile Strength, Ultimate": 1220.0,
        "Tensile Strength, Yield": 786.0,
        "Elongation at Break": 13.5,
        "Reduction of Area": 37.3,
        "Modulus of Elasticity": 200.0,
        "Bulk Modulus": 159.0,
        "Poissons Ratio": 0.29,
        "Machinability": 50.0,
        "Shear Modulus": 78.0,
        "Electrical Resistivity": 7.97e-05,
        "CTE, linear": 13.7,
        "Specific Heat Capacity": 0.475,
        "Thermal Conductivity": 44.5
    },
    {
        "name": "Sandvik Osprey 310L Austenitic Stainless Steel Powder",
        "composition": "C0.04Cr25.0Fe52.0Mn1.5Ni20.5P0.04Si1.0S0.03"
    },
    {
        "name": "Cast Stainless Steel HH30, UNS J93513",
        "composition": "C0.35Cr28.0Fe64.3Mn1.5Mo0.5Ni14.0P0.04Si2.0S0.04"
    },
    {
        "name": "AISI 4320H Steel, normalized 925\u00b0C (1700\u00b0F), pseudocarburized at 925\u00b0C (1700\u00b0F) for 8 hrs., reheated to 800\u00b0C (1470\u00b0F) and oil quenched, 150\u00b0C (300\u00b0F) temper",
        "composition": "C0.23Cr0.65Fe97.18Mn0.7Mo0.3Ni2.0P0.035Si0.3S0.04",
        "Density": 7.85,
        "Hardness, Brinell": 302.0,
        "Hardness, Knoop": 328.0,
        "Hardness, Rockwell B": 99.0,
        "Hardness, Rockwell C": 32.0,
        "Hardness, Vickers": 319.0,
        "Tensile Strength, Ultimate": 1025.0,
        "Tensile Strength, Yield": 848.0,
        "Elongation at Break": 15.5,
        "Reduction of Area": 52.0,
        "Modulus of Elasticity": 205.0,
        "Bulk Modulus": 160.0,
        "Poissons Ratio": 0.29,
        "Machinability": 60.0,
        "Shear Modulus": 80.0,
        "Electrical Resistivity": 2.45e-05,
        "CTE, linear": 11.3,
        "Specific Heat Capacity": 0.475,
        "Thermal Conductivity": 44.5
    },
    {
        "name": "Cast Stainless Steel CF8C, ACI",
        "composition": "C0.08Cr21.0Fe73.0Mn1.5Mo0.5Ni12.0P0.04Si2.0S0.04"
    },
    {
        "name": "AISI E4340 H Steel, oil quenched 855\u00b0C (1570\u00b0F), 230\u00b0C (450\u00b0F) temper for 4 hrs",
        "composition": "C0.44Cr0.95Fe96.48Mn0.95Mo0.3Ni2.0P0.025Si0.3S0.02",
        "Density": 7.85,
        "Hardness, Knoop": 851.0,
        "Hardness, Vickers": 818.0,
        "Tensile Strength, Ultimate": 2290.0,
        "Tensile Strength, Yield": 1935.0,
        "Elongation at Break": 12.0,
        "Reduction of Area": 40.0,
        "Modulus of Elasticity": 211.0,
        "Bulk Modulus": 160.0,
        "Poissons Ratio": 0.3,
        "Machinability": 50.0,
        "Shear Modulus": 81.0,
        "Electrical Resistivity": 7.97e-05,
        "CTE, linear": 13.7,
        "Specific Heat Capacity": 0.475,
        "Thermal Conductivity": 44.5
    },
    {
        "name": "ASTM A588 HSLA Steel Grade D, Thickness 100 to 125 mm (4-5 in.)",
        "composition": "C0.2Cr0.9Cu0.3Fe98.1Mn1.25Ni0.4Nb0.04P0.04Si0.9S0.05Zr0.15",
        "Density": 7.75,
        "Tensile Strength at Break": 462.0,
        "Tensile Strength, Yield": 317.0,
        "Elongation at Break": 21.0,
        "Modulus of Elasticity": 205.0,
        "Poissons Ratio": 0.28,
        "Shear Modulus": 80.0
    },
    {
        "name": "AISI Type 316F Stainless Steel, annealed bar",
        "composition": "C0.08Cr18.0Fe72.15Mn2.0Mo2.5Ni14.0P0.2Si1.0S0.1",
        "Density": 8.0,
        "Hardness, Brinell": 143.0,
        "Hardness, Knoop": 163.0,
        "Hardness, Rockwell B": 78.0,
        "Hardness, Vickers": 149.0,
        "Tensile Strength, Ultimate": 565.0,
        "Tensile Strength, Yield": 240.0,
        "Elongation at Break": 57.0,
        "Modulus of Elasticity": 193.0,
        "Electrical Resistivity": 7.4e-05,
        "Magnetic Permeability": 1.008,
        "CTE, linear": 18.2,
        "Specific Heat Capacity": 0.485,
        "Thermal Conductivity": 14.4,
        "Melting Point": 1370.0,
        "Solidus": 1370.0,
        "Liquidus": 1400.0,
        "Maximum Service Temperature, Air": 925.0
    },
    {
        "name": "AISI 51B60H Steel, oil quenched from 830\u00b0C (1525\u00b0F), 595\u00b0C (1100\u00b0F) temper, 100 mm (4 in.) round",
        "composition": "B0.003C0.65Cr1.0Fe98.05Mn1.1P0.035Si0.3S0.04",
        "Density": 7.85,
        "Hardness, Brinell": 262.0,
        "Hardness, Knoop": 287.0,
        "Hardness, Rockwell B": 98.0,
        "Hardness, Rockwell C": 26.0,
        "Hardness, Vickers": 276.0,
        "Tensile Strength, Ultimate": 889.0,
        "Tensile Strength, Yield": 615.0,
        "Elongation at Break": 21.2,
        "Modulus of Elasticity": 205.0,
        "Bulk Modulus": 160.0,
        "Poissons Ratio": 0.29,
        "Machinability": 55.0,
        "Shear Modulus": 80.0,
        "Electrical Resistivity": 2.19e-05,
        "Specific Heat Capacity": 0.475,
        "Thermal Conductivity": 46.6
    },
    {
        "name": "Kobe Steel KS60AKOT Titanium alloy with low alloying elements, ASTM Gr. 33, Annealed",
        "composition": "C0.08Cr0.2H0.015Fe0.3Ni0.55N0.03O0.25Pd0.02Ru0.04Ti98.515",
        "Density": 4.5,
        "Tensile Strength, Ultimate": 345.0,
        "Tensile Strength, Yield": 275.0,
        "Elongation at Break": 20.0,
        "Reduction of Area": 30.0,
        "Bend Radius, Minimum": 2.5
    },
    {
        "name": "Ametek 17-4 P/M Process, Sintered at 2050\u00b0F (1121\u00b0C)",
        "composition": "C0.035Cr16.3Cu4.0Fe74.0Mn0.5Ni4.0Nb0.3P0.02Si0.5S0.015",
        "Density": 7.81,
        "Hardness, Rockwell B": 80.0,
        "Tensile Strength, Ultimate": 310.0,
        "Tensile Strength, Yield": 290.0,
        "Elongation at Break": 0.3
    },
    {
        "name": "AISI 1017 Steel, hot rolled, 19-32 mm (0.75-1.25 in) round",
        "composition": "C0.2Fe99.56Mn0.6P0.04S0.05",
        "Density": 7.87,
        "Hardness, Brinell": 105.0,
        "Hardness, Knoop": 123.0,
        "Hardness, Rockwell B": 60.0,
        "Hardness, Vickers": 108.0,
        "Tensile Strength, Ultimate": 365.0,
        "Tensile Strength, Yield": 200.0,
        "Elongation at Break": 26.0,
        "Reduction of Area": 50.0,
        "Modulus of Elasticity": 200.0,
        "Bulk Modulus": 160.0,
        "Poissons Ratio": 0.29,
        "Shear Modulus": 80.0,
        "Electrical Resistivity": 1.59e-05,
        "CTE, linear": 13.9,
        "Specific Heat Capacity": 0.481,
        "Thermal Conductivity": 51.9
    },
    {
        "name": "Bethlehem Steel ASTM A573 Grade 58 3/16 to 1/2 in. thick, steel plate\n      \n      \u00a0(discontinued **)",
        "composition": "C0.23Fe98.445Mn0.9P0.035Si0.35S0.04",
        "Density": 7.8,
        "Hardness, Brinell": 119.0,
        "Hardness, Rockwell B": 67.0,
        "Tensile Strength at Break": 400.0,
        "Tensile Strength, Yield": 221.0,
        "Elongation at Break": 22.0
    },
    {
        "name": "AISI E4340 H Steel, oil quenched 800\u00b0C (1470\u00b0F), 595\u00b0C (1100\u00b0F) temper, 13 mm (0.5 in.) round",
        "composition": "C0.44Cr0.95Fe96.48Mn0.95Mo0.3Ni2.0P0.025Si0.3S0.02",
        "Density": 7.85,
        "Hardness, Brinell": 331.0,
        "Hardness, Knoop": 359.0,
        "Hardness, Rockwell B": 99.0,
        "Hardness, Rockwell C": 36.0,
        "Hardness, Vickers": 350.0,
        "Tensile Strength, Ultimate": 1145.0,
        "Tensile Strength, Yield": 1117.0,
        "Elongation at Break": 17.1,
        "Reduction of Area": 57.0,
        "Modulus of Elasticity": 200.0,
        "Bulk Modulus": 159.0,
        "Poissons Ratio": 0.29,
        "Machinability": 50.0,
        "Shear Modulus": 78.0,
        "Electrical Resistivity": 7.97e-05,
        "CTE, linear": 13.7,
        "Specific Heat Capacity": 0.475,
        "Thermal Conductivity": 44.5
    },
    {
        "name": "AISI Grade 18Ni (250) Maraging Steel, Aged, 16 mm round bar, tested longitudinal",
        "composition": "Al0.1B0.003C0.03Co7.5Fe68.0Mn0.1Mo4.8Ni18.5P0.01Si0.1S0.01Ti0.4Zr0.01",
        "Density": 8.0,
        "Hardness, Brinell": 504.0,
        "Hardness, Knoop": 558.0,
        "Hardness, Rockwell C": 51.3,
        "Hardness, Vickers": 538.0,
        "Tensile Strength, Ultimate": 1824.0,
        "Tensile Strength, Yield": 1764.0,
        "Elongation at Break": 11.5,
        "Reduction of Area": 57.9,
        "Modulus of Elasticity": 190.0,
        "Bulk Modulus": 160.0,
        "Poissons Ratio": 0.3,
        "Shear Modulus": 73.0,
        "Electrical Resistivity": 1.74e-05,
        "CTE, linear": 10.1,
        "Thermal Conductivity": 27.0
    },
    {
        "name": "AISI 4320H Steel, mock carburized, oil quenched, 230\u00b0C (450\u00b0F) temper, 13 mm (0.5 in.) round",
        "composition": "C0.23Cr0.65Fe97.18Mn0.7Mo0.3Ni2.0P0.035Si0.3S0.04",
        "Density": 7.85,
        "Hardness, Brinell": 388.0,
        "Hardness, Knoop": 418.0,
        "Hardness, Rockwell B": 101.0,
        "Hardness, Rockwell C": 43.0,
        "Hardness, Vickers": 411.0,
        "Tensile Strength, Ultimate": 1295.0,
        "Tensile Strength, Yield": 1035.0,
        "Elongation at Break": 13.9,
        "Reduction of Area": 52.8,
        "Modulus of Elasticity": 205.0,
        "Bulk Modulus": 160.0,
        "Poissons Ratio": 0.29,
        "Machinability": 60.0,
        "Shear Modulus": 80.0,
        "Electrical Resistivity": 2.45e-05,
        "CTE, linear": 11.3,
        "Specific Heat Capacity": 0.475,
        "Thermal Conductivity": 44.5
    },
    {
        "name": "ASTM A633 HSLA Steel Grade C, Thickness < 65 mm (2.5 in.)",
        "composition": "C0.2Fe98.7Mn1.5Nb0.05P0.04Si0.5S0.05",
        "Density": 7.75,
        "Tensile Strength at Break": 483.0,
        "Tensile Strength, Yield": 345.0,
        "Elongation at Break": 23.0,
        "Modulus of Elasticity": 205.0,
        "Poissons Ratio": 0.28,
        "Shear Modulus": 80.0
    },
    {
        "name": "EN S275J2G4 High Manganese, Structural, Hot Rolled, Quality Steel, t < 80 mm",
        "composition": "C0.18Fe98.2Mn1.5P0.035S0.035",
        "Density": 7.85,
        "Tensile Strength, Ultimate": 430.0,
        "Tensile Strength, Yield": 275.0,
        "Elongation at Break": 22.0,
        "Modulus of Elasticity": 200.0,
        "Poissons Ratio": 0.29,
        "Shear Modulus": 80.0,
        "Electrical Resistivity": 1.7e-05,
        "CTE, linear": 12.0,
        "Specific Heat Capacity": 0.47,
        "Thermal Conductivity": 52.0
    },
    {
        "name": "AISI 8740H Steel, oil quenched 830\u00b0C (1525\u00b0F), 650\u00b0C (1200\u00b0F) temper, 100 mm (4 in.) round",
        "composition": "C0.44Cr0.65Fe97.88Mn1.05Mo0.3Ni0.75P0.035Si0.3S0.04",
        "Density": 7.85,
        "Hardness, Brinell": 229.0,
        "Hardness, Knoop": 252.0,
        "Hardness, Rockwell B": 96.0,
        "Hardness, Rockwell C": 19.0,
        "Hardness, Vickers": 241.0,
        "Tensile Strength, Ultimate": 800.0,
        "Tensile Strength, Yield": 605.0,
        "Elongation at Break": 22.7,
        "Modulus of Elasticity": 205.0,
        "Bulk Modulus": 160.0,
        "Poissons Ratio": 0.29,
        "Machinability": 65.0,
        "Shear Modulus": 80.0,
        "Electrical Resistivity": 2.34e-05,
        "Specific Heat Capacity": 0.475,
        "Thermal Conductivity": 46.6
    },
    {
        "name": "AISI 1060 Steel, annealed at 790\u00b0C (1450\u00b0F), furnace cooled 11\u00b0C (20\u00b0F) per hour to 650\u00b0C (1200\u00b0F), air cooled, 25 mm (1 in.) round",
        "composition": "C0.66Fe98.85Mn0.9P0.04S0.05",
        "Density": 7.87,
        "Hardness, Brinell": 179.0,
        "Hardness, Knoop": 200.0,
        "Hardness, Rockwell B": 88.0,
        "Hardness, Vickers": 188.0,
        "Tensile Strength, Ultimate": 625.0,
        "Tensile Strength, Yield": 372.0,
        "Elongation at Break": 22.5,
        "Reduction of Area": 38.2,
        "Modulus of Elasticity": 200.0,
        "Bulk Modulus": 160.0,
        "Poissons Ratio": 0.29,
        "Shear Modulus": 80.0,
        "Izod Impact": 18.0,
        "Electrical Resistivity": 1.8e-05,
        "CTE, linear": 14.4,
        "Specific Heat Capacity": 0.544,
        "Thermal Conductivity": 51.9
    },
    {
        "name": "JIS SPHE Nonresulfurized Carbon Steel",
        "composition": "C0.1Fe99.3Mn0.5P0.03S0.035",
        "Density": 7.85,
        "Tensile Strength, Ultimate": 270.0,
        "Elongation at Break": 31.0
    },
    {
        "name": "AISI 51B60 Steel, normalized, 13 mm (0.5 in.) round",
        "composition": "B0.003C0.64Cr0.9Fe97.8395Mn1.0P0.035Si0.3S0.04",
        "Density": 7.85,
        "Hardness, Brinell": 285.0,
        "Hardness, Knoop": 311.0,
        "Hardness, Rockwell B": 99.0,
        "Hardness, Rockwell C": 30.0,
        "Hardness, Vickers": 301.0,
        "Tensile Strength, Ultimate": 1025.0,
        "Tensile Strength, Yield": 650.0,
        "Elongation at Break": 18.2,
        "Modulus of Elasticity": 205.0,
        "Bulk Modulus": 160.0,
        "Poissons Ratio": 0.29,
        "Machinability": 55.0,
        "Shear Modulus": 80.0,
        "Electrical Resistivity": 2.19e-05,
        "Specific Heat Capacity": 0.475,
        "Thermal Conductivity": 46.6
    },
    {
        "name": "Bisalloy Steels BisPlate 70 Thickness 16-80 mm",
        "composition": "B0.001C0.18Cr0.2Fe97.8Mn1.4Mo0.2P0.01Si0.2S0.003",
        "Hardness, Brinell": 230.0,
        "Tensile Strength at Break": 760.0,
        "Tensile Strength, Yield": 670.0,
        "Elongation at Break": 28.0,
        "Charpy Impact": 180.0,
        "CE (IIW)": 0.5,
        "PCM": 0.29,
        "Surface Finish": "Shotblasted"
    },
    {
        "name": "AISI 1010 Steel, hot rolled bar, 19-32 mm (0.75-1.25 in) round or thickness",
        "composition": "C0.13Fe99.62Mn0.6P0.04S0.05",
        "Density": 7.87,
        "Hardness, Brinell": 95.0,
        "Hardness, Knoop": 113.0,
        "Hardness, Rockwell B": 55.0,
        "Hardness, Vickers": 98.0,
        "Tensile Strength, Ultimate": 325.0,
        "Tensile Strength, Yield": 180.0,
        "Elongation at Break": 28.0,
        "Reduction of Area": 50.0,
        "Modulus of Elasticity": 200.0,
        "Bulk Modulus": 160.0,
        "Poissons Ratio": 0.29,
        "Machinability": 55.0,
        "Shear Modulus": 80.0,
        "Electrical Resistivity": 1.43e-05,
        "CTE, linear": 14.9,
        "Specific Heat Capacity": 0.825,
        "Thermal Conductivity": 51.9
    },
    {
        "name": "AISI 4027 Steel, annealed, 25 mm (1 in.) round",
        "composition": "C0.3Fe98.7Mn0.9Mo0.3P0.035Si0.35S0.04",
        "Density": 7.85,
        "Hardness, Brinell": 143.0,
        "Hardness, Knoop": 163.0,
        "Hardness, Rockwell B": 78.0,
        "Hardness, Vickers": 149.0,
        "Tensile Strength, Ultimate": 515.0,
        "Tensile Strength, Yield": 325.0,
        "Elongation at Break": 30.0,
        "Reduction of Area": 52.9,
        "Modulus of Elasticity": 205.0,
        "Bulk Modulus": 160.0,
        "Poissons Ratio": 0.29,
        "Machinability": 70.0,
        "Shear Modulus": 80.0,
        "Electrical Resistivity": 2.45e-05,
        "Specific Heat Capacity": 0.475,
        "Thermal Conductivity": 44.5
    },
    {
        "name": "AISI 4140 Steel, oil quenched, 205\u00b0C (400\u00b0F) temper, 25 mm (1 in.) round",
        "composition": "C0.43Cr1.1Fe97.77Mn1.0Mo0.25P0.035Si0.3S0.04",
        "Density": 7.85,
        "Hardness, Brinell": 520.0,
        "Hardness, Knoop": 556.0,
        "Hardness, Rockwell C": 52.0,
        "Hardness, Vickers": 552.0,
        "Tensile Strength, Ultimate": 1795.0,
        "Tensile Strength, Yield": 1515.0,
        "Elongation at Break": 8.0,
        "Reduction of Area": 32.0,
        "Modulus of Elasticity": 205.0,
        "Bulk Modulus": 160.0,
        "Poissons Ratio": 0.29,
        "Machinability": 65.0,
        "Shear Modulus": 80.0,
        "Izod Impact": 14.0,
        "Electrical Resistivity": 6.46e-05,
        "CTE, linear": 14.6,
        "Specific Heat Capacity": 0.561,
        "Thermal Conductivity": 42.6
    },
    {
        "name": "Industeel Superplast\u00ae SP300 Prehardened Mold Steel",
