Repository: KylinGuo/HEA

File: data.json (part 33 of 70)
[
        "composition": "C0.25Cr1.3Fe97.0Mn1.3Mo0.4P0.02S0.02",
        "Density": 7.85,
        "Hardness, Brinell": 290.0,
        "Hardness, Rockwell C": 32.0,
        "Tensile Strength, Ultimate": 1020.0,
        "Tensile Strength, Yield": 920.0,
        "Elongation at Break": 13.5,
        "Modulus of Elasticity": 205.0,
        "Magnetic Coercive Force, Hc": 15.0,
        "CTE, linear": 13.1,
        "Thermal Conductivity": 40.0
    },
    {
        "name": "Bethlehem Steel ASTM A656 Grade 80 Type 7, 3/16 to 3/4 in. thick, steel plate\n      \n      \u00a0(discontinued **)",
        "composition": "C0.18Fe97.235Mn1.65Nb0.1N0.02P0.025Si0.6S0.035V0.15",
        "Density": 7.8,
        "Hardness, Brinell": 190.0,
        "Hardness, Rockwell B": 91.0,
        "Tensile Strength at Break": 621.0,
        "Tensile Strength, Yield": 552.0,
        "Elongation at Break": 12.0,
        "Bend Radius, Minimum": 2.5
    },
    {
        "name": "Ovako 100Cr6 803F Steel, Q/T (martensite)",
        "composition": "C1.0Cr1.5Fe97.15Mn0.4Mo0.08Ni0.2P0.02Si0.35S0.015",
        "Density": 7.8,
        "Hardness, Rockwell C": 61.0,
        "Tensile Strength": 2300.0,
        "Tensile Strength, Yield": 1700.0,
        "Elongation at Break": 2.0,
        "Modulus of Elasticity": 210.0,
        "Poissons Ratio": 0.3,
        "Shear Modulus": 80.0,
        "Electrical Resistivity": 2e-06,
        "CTE, linear": 12.0,
        "Specific Heat Capacity": 0.46,
        "Thermal Conductivity": 40.0,
        "Transformation Temperature": 910.0
    },
    {
        "name": "Cast Stainless Steel HU50, UNS N08005",
        "composition": "C0.6Cr21.0Fe45.1Mn1.5Mo0.5Ni41.0P0.04Si2.0S0.04"
    },
    {
        "name": "AISI 4027 Steel, normalized, 100 mm (4 in.) round",
        "composition": "C0.3Fe98.7Mn0.9Mo0.3P0.035Si0.35S0.04",
        "Density": 7.85,
        "Hardness, Brinell": 156.0,
        "Hardness, Knoop": 176.0,
        "Hardness, Rockwell B": 82.0,
        "Hardness, Vickers": 163.0,
        "Tensile Strength, Ultimate": 565.0,
        "Tensile Strength, Yield": 350.0,
        "Elongation at Break": 28.3,
        "Reduction of Area": 55.9,
        "Modulus of Elasticity": 205.0,
        "Bulk Modulus": 160.0,
        "Poissons Ratio": 0.29,
        "Machinability": 70.0,
        "Shear Modulus": 80.0,
        "Electrical Resistivity": 2.45e-05,
        "Specific Heat Capacity": 0.475,
        "Thermal Conductivity": 44.5
    },
    {
        "name": "Schmolz + Bickenbach UGIMA 303 UX\u00ae Stainless Steel Bar",
        "composition": "C0.08Cr19.0Cu1.8Fe67.075Mn1.0Ni10.0P0.045Si1.0S0.15",
        "Density": 7.89,
        "Hardness, Brinell": 220.0,
        "Tensile Strength": 517.0,
        "Tensile Strength, Yield": 172.0,
        "Elongation at Yield": 35.0,
        "Reduction of Area": 60.0,
        "Modulus of Elasticity": 197.0,
        "Electrical Resistivity": 7.3e-05,
        "CTE, linear": 16.7,
        "Thermal Conductivity": 15.3,
        "Hot-Working Temperature": 954.0,
        "Corrosion Resistance": "Acetic Acid"
    },
    {
        "name": "MetalTek MTEK 25-35 Cast UNS N08705; Cast UNS J95705 Heat Resistant Stainless Steel",
        "composition": "C0.75Cr28.0Fe42.65Mn2.0Ni37.0Si2.5",
        "Hardness, Brinell": 190.0,
        "Tensile Strength, Ultimate": 430.0,
        "Tensile Strength, Yield": 235.0,
        "Elongation at Break": 4.5,
        "Maximum Service Temperature, Air": 1050.0,
        "Heat Treatment": "Not Heat Treated"
    },
    {
        "name": "ASTM A401 Alloy Steel Wire",
        "composition": "C0.59Cr0.8Fe96.6125Mn0.8P0.035Si1.6S0.04",
        "Density": 7.8,
        "Tensile Strength, Ultimate": 2070.0,
        "Reduction of Area": 45.0,
        "Modulus of Elasticity": 200.0,
        "Bulk Modulus": 160.0,
        "Poissons Ratio": 0.29,
        "Shear Modulus": 80.0,
        "Electrical Resistivity": 1.7e-05,
        "CTE, linear": 12.0,
        "Specific Heat Capacity": 0.47,
        "Thermal Conductivity": 52.0
    },
    {
        "name": "ASTM A543 Low Alloy Steel, Grade B, Class 3\n      \n      \u00a0(discontinued **)",
        "composition": "C0.23Cr2.0Fe94.29Mn0.4Ni3.25P0.035Si0.4S0.04V0.03",
        "Density": 7.8,
        "Tensile Strength, Ultimate": 720.0,
        "Tensile Strength, Yield": 485.0,
        "Elongation at Break": 16.0,
        "Modulus of Elasticity": 200.0,
        "Bulk Modulus": 160.0,
        "Poissons Ratio": 0.29,
        "Shear Modulus": 80.0,
        "Electrical Resistivity": 1.7e-05,
        "CTE, linear": 12.0,
        "Specific Heat Capacity": 0.47,
        "Thermal Conductivity": 52.0
    },
    {
        "name": "AISI 1050 Steel, annealed at 790\u00b0C (1450\u00b0F)",
        "composition": "C0.55Fe98.92Mn0.9P0.04S0.05",
        "Density": 7.85,
        "Hardness, Brinell": 187.0,
        "Hardness, Knoop": 209.0,
        "Hardness, Rockwell B": 90.0,
        "Hardness, Rockwell C": 10.0,
        "Hardness, Vickers": 196.0,
        "Tensile Strength, Ultimate": 635.0,
        "Tensile Strength, Yield": 365.0,
        "Elongation at Break": 24.0,
        "Reduction of Area": 40.0,
        "Modulus of Elasticity": 205.0,
        "Bulk Modulus": 160.0,
        "Poissons Ratio": 0.29,
        "Shear Modulus": 80.0,
        "Izod Impact": 18.0,
        "Electrical Resistivity": 3e-05,
        "Specific Heat Capacity": 0.59,
        "Thermal Conductivity": 49.8
    },
    {
        "name": "SSAB Tunnplat Docol\u00ae DC06 (Fe P06) Deep-drawing Steel",
        "composition": "Fe98.0",
        "Density": 7.87,
        "Tensile Strength, Ultimate": 270.0,
        "Tensile Strength, Yield": 180.0,
        "Elongation at Break": 38.0
    },
    {
        "name": "AISI Type 302B Stainless Steel, annealed strip",
        "composition": "C0.15Cr18.0Fe68.0Mn2.0Ni9.0P0.045Si3.0S0.03",
        "Density": 8.0,
        "Hardness, Brinell": 147.0,
        "Hardness, Knoop": 164.0,
        "Hardness, Rockwell B": 85.0,
        "Hardness, Vickers": 169.0,
        "Tensile Strength, Ultimate": 655.0,
        "Tensile Strength, Yield": 275.0,
        "Elongation at Break": 55.0,
        "Tensile Modulus": 195.0,
        "Izod Impact": 108.0,
        "Electrical Resistivity": 7.2e-05,
        "Magnetic Permeability": 1.008,
        "CTE, linear": 20.2,
        "Specific Heat Capacity": 0.5,
        "Thermal Conductivity": 21.6,
        "Melting Point": 1370.0,
        "Solidus": 1370.0,
        "Liquidus": 1400.0,
        "Maximum Service Temperature, Air": 925.0
    },
    {
        "name": "Cast Stainless Steel CA40F, ASTM A743",
        "composition": "C0.4Cr14.0Fe88.1Mn1.0Mo0.5Ni1.0P0.04Si1.5S0.4",
        "Tensile Strength, Ultimate": 690.0,
        "Tensile Strength, Yield": 485.0,
        "Elongation at Break": 12.0
    },
    {
        "name": "AISI 1080 Steel, oil quenched from 815\u00b0C (1500\u00b0F), 540\u00b0C (1000\u00b0F) temper, 25 mm (1 in.) round",
        "composition": "C0.88Fe98.65Mn0.9P0.04S0.05",
        "Density": 7.87,
        "Hardness, Brinell": 331.0,
        "Hardness, Knoop": 359.0,
        "Hardness, Rockwell B": 99.0,
        "Hardness, Rockwell C": 36.0,
        "Hardness, Vickers": 350.0,
        "Tensile Strength, Ultimate": 1145.0,
        "Tensile Strength, Yield": 717.0,
        "Elongation at Break": 15.0,
        "Reduction of Area": 37.6,
        "Modulus of Elasticity": 200.0,
        "Bulk Modulus": 160.0,
        "Poissons Ratio": 0.29,
        "Shear Modulus": 80.0,
        "Izod Impact": 7.0,
        "Electrical Resistivity": 0.0001246,
        "CTE, linear": 14.6,
        "Specific Heat Capacity": 2.08,
        "Thermal Conductivity": 48.1
    },
    {
        "name": "Cast Stainless Steel CF8, ASTM A743",
        "composition": "C0.08Cr21.0Fe74.0Mn1.5Ni11.0P0.04Si2.0S0.04",
        "Tensile Strength, Ultimate": 485.0,
        "Tensile Strength, Yield": 205.0,
        "Elongation at Break": 35.0
    },
    {
        "name": "AISI 6150 Steel, oil quenched 845\u00b0C (1550\u00b0F), 595\u00b0C (1100\u00b0F) temper, 50 mm (2 in.) round",
        "composition": "C0.53Cr1.1Fe97.72Mn0.9P0.035Si0.3S0.04V0.15",
        "Density": 7.85,
        "Hardness, Brinell": 293.0,
        "Hardness, Knoop": 319.0,
        "Hardness, Rockwell B": 99.0,
        "Hardness, Rockwell C": 31.0,
        "Hardness, Vickers": 309.0,
        "Tensile Strength, Ultimate": 1020.0,
        "Tensile Strength, Yield": 910.0,
        "Elongation at Break": 17.7,
        "Modulus of Elasticity": 205.0,
        "Bulk Modulus": 160.0,
        "Poissons Ratio": 0.29,
        "Machinability": 55.0,
        "Shear Modulus": 80.0,
        "Electrical Resistivity": 2.34e-05,
        "Specific Heat Capacity": 0.475,
        "Thermal Conductivity": 46.6
    },
    {
        "name": "AISI Type H26 Tungsten Hot Work Tool Steel (UNS T20826)",
        "composition": "C0.55Cr4.5Cu0.25Fe77.5Mn0.4Ni0.3P0.03Si0.4S0.03W19.0V1.25",
        "Density": 8.67,
        "CTE, linear": 12.4
    },
    {
        "name": "Cast Stainless Steel CA6NM, UNS J91540",
        "composition": "C0.06Cr14.0Fe84.6Mn1.0Mo1.0Ni4.5P0.04S0.03"
    },
    {
        "name": "AISI 4150 Steel, oil quenched 830\u00b0C (1525\u00b0F), 650\u00b0C (1200\u00b0F) temper, 25 mm (1 in.) round",
        "composition": "C0.53Cr1.1Fe97.67Mn1.0Mo0.25P0.035Si0.3S0.04",
        "Density": 7.85,
        "Hardness, Brinell": 285.0,
        "Hardness, Knoop": 311.0,
        "Hardness, Rockwell B": 99.0,
        "Hardness, Rockwell C": 30.0,
        "Hardness, Vickers": 301.0,
        "Tensile Strength, Ultimate": 972.0,
        "Tensile Strength, Yield": 883.0,
        "Elongation at Break": 18.7,
        "Reduction of Area": 55.7,
        "Modulus of Elasticity": 205.0,
        "Bulk Modulus": 160.0,
        "Poissons Ratio": 0.29,
        "Machinability": 55.0,
        "Shear Modulus": 80.0,
        "Electrical Resistivity": 2.45e-05,
        "Specific Heat Capacity": 0.475,
        "Thermal Conductivity": 44.5
    },
    {
        "name": "AISI 6150H Steel, oil quenched 845\u00b0C (1550\u00b0F), 540\u00b0C (1000\u00b0F) temper, 100 mm (4 in.) round",
        "composition": "C0.54Cr1.2Fe97.88Mn1.0P0.035Si0.3S0.04V0.15",
        "Density": 7.85,
        "Hardness, Brinell": 302.0,
        "Hardness, Knoop": 328.0,
        "Hardness, Rockwell B": 99.0,
        "Hardness, Rockwell C": 32.0,
        "Hardness, Vickers": 319.0,
        "Tensile Strength, Ultimate": 1050.0,
        "Tensile Strength, Yield": 876.0,
        "Elongation at Break": 16.0,
        "Modulus of Elasticity": 205.0,
        "Bulk Modulus": 160.0,
        "Poissons Ratio": 0.29,
        "Machinability": 55.0,
        "Shear Modulus": 80.0,
        "Electrical Resistivity": 2.34e-05,
        "Specific Heat Capacity": 0.475,
        "Thermal Conductivity": 46.6
    },
    {
        "name": "Clifton Steel Tensalloy\u2122 AR400 Abrasion-Resistant Steel Wear Plate, 0.188 - 0.25 in. thickness",
        "composition": "C0.2Cr0.45Fe97.0Mn1.5Mo0.05P0.025Si0.5S0.005",
        "Hardness, Brinell": 400.0,
        "Charpy Impact": 20.3,
        "Bend Radius, Minimum": 4.0
    },
    {
        "name": "Ametek Ultra 303L P/M Stainless Steel, Sintered from 6.35 g/cc Green Density",
        "composition": "C0.02Cr18.0Cu0.8Fe67.0Mn0.2Ni11.0P0.01Si0.8S0.2Sn2.0",
        "Density": 6.41,
        "Hardness, Rockwell B": 50.0,
        "Tensile Strength, Ultimate": 290.0,
        "Tensile Strength, Yield": 230.0,
        "Elongation at Break": 4.1
    },
    {
        "name": "ASTM A618 HSLA Steel Grade II, Thickness 19 to 38 mm (3/4 to 1.5 in.)",
        "composition": "C0.22Fe98.1Mn1.25P0.04Si0.3S0.05V0.02",
        "Density": 7.75,
        "Tensile Strength at Break": 462.0,
        "Tensile Strength, Yield": 317.0,
        "Elongation at Break": 22.0,
        "Modulus of Elasticity": 205.0,
        "Poissons Ratio": 0.28,
        "Shear Modulus": 80.0,
        "Bend Radius, Minimum": 1.0
    },
    {
        "name": "AISI 5150H Steel, oil quenched from 830\u00b0C (1525\u00b0F), 540\u00b0C (1000\u00b0F) temper, 100 mm (4 in.) round",
        "composition": "C0.54Cr1.0Fe98.18Mn1.0P0.035Si0.3S0.04",
        "Density": 7.85,
        "Hardness, Brinell": 248.0,
        "Hardness, Knoop": 272.0,
        "Hardness, Rockwell B": 98.0,
        "Hardness, Rockwell C": 23.0,
        "Hardness, Vickers": 261.0,
        "Tensile Strength, Ultimate": 862.0,
        "Tensile Strength, Yield": 595.0,
        "Elongation at Break": 20.0,
        "Modulus of Elasticity": 205.0,
        "Bulk Modulus": 160.0,
        "Poissons Ratio": 0.29,
        "Machinability": 60.0,
        "Shear Modulus": 80.0,
        "Electrical Resistivity": 2.19e-05,
        "Specific Heat Capacity": 0.475,
        "Thermal Conductivity": 46.6
    },
    {
        "name": "AISI 4718 Steel, pseudocarburized, reheated to 850\u00b0C (1560\u00b0F) and oil quenched, 150\u00b0C (300\u00b0F) temper, 13.7 mm round",
        "composition": "C0.21Cr0.55Fe97.39Mn0.9Mo0.4Ni1.2P0.04Si0.35S0.04",
        "Density": 7.85,
        "Hardness, Brinell": 352.0,
        "Hardness, Knoop": 381.0,
        "Hardness, Rockwell B": 99.0,
        "Hardness, Rockwell C": 39.0,
        "Hardness, Vickers": 372.0,
        "Tensile Strength, Ultimate": 1172.0,
        "Tensile Strength, Yield": 841.0,
        "Elongation at Break": 13.0,
        "Reduction of Area": 52.0,
        "Modulus of Elasticity": 205.0,
        "Bulk Modulus": 160.0,
        "Poissons Ratio": 0.29,
        "Shear Modulus": 80.0,
        "Electrical Resistivity": 2.45e-05,
        "Specific Heat Capacity": 0.475,
        "Thermal Conductivity": 44.5
    },
    {
        "name": "AISI 1040 Steel, oil quenched from 855\u00b0C (1570\u00b0F), 650\u00b0C (1200\u00b0F) temper, 25 mm (1 in.) round",
        "composition": "C0.44Fe99.0Mn0.9P0.04S0.05",
        "Density": 7.845,
        "Hardness, Brinell": 170.0,
        "Hardness, Knoop": 191.0,
        "Hardness, Rockwell B": 86.0,
        "Hardness, Vickers": 178.0,
        "Tensile Strength, Ultimate": 588.0,
        "Tensile Strength, Yield": 415.0,
        "Elongation at Break": 30.0,
        "Reduction of Area": 67.4,
        "Modulus of Elasticity": 200.0,
        "Bulk Modulus": 160.0,
        "Poissons Ratio": 0.29,
        "Shear Modulus": 80.0,
        "Izod Impact": 65.0,
        "Electrical Resistivity": 0.0001179,
        "CTE, linear": 14.8,
        "Specific Heat Capacity": 1.583,
        "Thermal Conductivity": 51.9
    },
    {
        "name": "Carpenter AerMet\u00ae-for-Tooling Tool Steel, Double Aged 482\u00b0C",
        "composition": "C0.23Cr3.0Co13.4Fe71.0Mo1.2Ni11.1",
        "Density": 7.892,
        "Hardness, Brinell": 536.0,
        "Hardness, Knoop": 594.0,
        "Hardness, Rockwell C": 53.5,
        "Hardness, Vickers": 568.0,
        "Tensile Strength, Ultimate": 1965.0,
        "Tensile Strength, Yield": 1724.0,
        "Elongation at Break": 14.0,
        "Reduction of Area": 65.0,
        "Modulus of Elasticity": 194.4,
        "Shear Strength": 1207.0,
        "Charpy Impact": 34.0,
        "CTE, linear": 11.57,
        "Thermal Conductivity": 32.6
    },
    {
        "name": "AISI 1340 Steel, normalized at 870\u00b0C (1600\u00b0F), air cooled, 25 mm (1 in.) round",
        "composition": "C0.43Fe97.87Mn1.9P0.035Si0.35S0.04",
        "Density": 7.87,
        "Hardness, Brinell": 248.0,
        "Hardness, Knoop": 272.0,
        "Hardness, Rockwell B": 98.0,
        "Hardness, Rockwell C": 23.0,
        "Hardness, Vickers": 261.0,
        "Tensile Strength, Ultimate": 834.0,
        "Tensile Strength, Yield": 558.0,
        "Elongation at Break": 22.0,
        "Reduction of Area": 62.9,
        "Modulus of Elasticity": 200.0,
        "Bulk Modulus": 160.0,
        "Poissons Ratio": 0.29,
        "Machinability": 50.0,
        "Shear Modulus": 80.0,
        "Izod Impact": 54.0,
        "Electrical Resistivity": 1.74e-05,
        "CTE, linear": 13.9,
        "Specific Heat Capacity": 0.472,
        "Thermal Conductivity": 51.9
    },
    {
        "name": "Overview of materials for Hot Work Steel",
        "composition": "C2.1Cr12.8Co4.5Cu0.25Fe98.2Mn1.5Mo8.5Ni1.7P0.03Si2.25S0.03W19.0V5.4",
        "Density": 6.45,
        "Particle Size": 6.7,
        "Hardness, Brinell": 160.0,
        "Hardness, Knoop": 431.0,
        "Hardness, Rockwell C": 26.0,
        "Hardness, Vickers": 400.0,
        "Tensile Strength, Ultimate": 1010.0,
        "Tensile Strength, Yield": 800.0,
        "Elongation at Break": 5.0,
        "Elongation at Yield": 10.0,
        "Reduction of Area": 15.0,
        "Modulus of Elasticity": 203.0,
        "Bulk Modulus": 160.0,
        "Machinability": 45.0,
        "Shear Modulus": 80.0,
        "Charpy Impact": 2.71,
        "Electrical Resistivity": 5e-05,
        "CTE, linear": 7.0,
        "Specific Heat Capacity": 0.418,
        "Thermal Conductivity": 14.4,
        "Transformation Temperature": 785.0,
        "Processing Temperature": 540.0,
        "Annealing Temperature": 399.0
    },
    {
        "name": "AISI 5160 Steel, oil quenched from 830\u00b0C (1525\u00b0F), 650\u00b0C (1200\u00b0F) temper, 100 mm (4 in.) round",
        "composition": "C0.64Cr0.9Fe97.84Mn1.0P0.035Si0.3S0.04",
        "Density": 7.85,
        "Hardness, Brinell": 241.0,
        "Hardness, Knoop": 265.0,
        "Hardness, Rockwell B": 97.0,
        "Hardness, Rockwell C": 22.0,
        "Hardness, Vickers": 254.0,
        "Tensile Strength, Ultimate": 827.0,
        "Tensile Strength, Yield": 540.0,
        "Elongation at Break": 22.8,
        "Modulus of Elasticity": 205.0,
        "Bulk Modulus": 160.0,
        "Poissons Ratio": 0.29,
        "Machinability": 55.0,
        "Shear Modulus": 80.0,
        "Electrical Resistivity": 2.19e-05,
        "Specific Heat Capacity": 0.475,
        "Thermal Conductivity": 46.6
    },
    {
        "name": "Ovako 100Cr6 803Q Steel, Q/T (martensite)",
        "composition": "C1.0Cr1.6Fe97.18Mn0.4Mo0.06Ni0.2P0.015Si0.35S0.001",
        "Density": 7.8,
        "Hardness, Rockwell C": 61.0,
        "Tensile Strength": 2300.0,
        "Tensile Strength, Yield": 1700.0,
        "Elongation at Break": 2.0,
        "Modulus of Elasticity": 210.0,
        "Poissons Ratio": 0.3,
        "Shear Modulus": 80.0,
        "Electrical Resistivity": 2e-06,
        "CTE, linear": 12.0,
        "Specific Heat Capacity": 0.46,
        "Thermal Conductivity": 40.0,
        "Transformation Temperature": 910.0
    },
    {
        "name": "AISI 4118 Steel, annealed at 870\u00b0C (1600\u00b0F), furnace cooled at 11\u00b0C (20\u00b0F)/hour, 25 mm (1 in.) round",
        "composition": "C0.23Cr0.6Fe98.49Mn0.9Mo0.15P0.035Si0.35S0.04",
        "Density": 7.85,
        "Hardness, Brinell": 137.0,
        "Hardness, Knoop": 156.0,
        "Hardness, Rockwell B": 75.0,
        "Hardness, Vickers": 143.0,
        "Tensile Strength, Ultimate": 517.0,
        "Tensile Strength, Yield": 365.0,
        "Elongation at Break": 33.0,
        "Reduction of Area": 63.7,
        "Modulus of Elasticity": 205.0,
        "Bulk Modulus": 160.0,
        "Poissons Ratio": 0.29,
        "Machinability": 60.0,
        "Shear Modulus": 80.0,
        "Electrical Resistivity": 2.45e-05,
        "Specific Heat Capacity": 0.475,
        "Thermal Conductivity": 44.5
    },
    {
        "name": "Industeel CREUSABRO\u00ae 4800 Advanced Technology in Wear Steel",
        "composition": "C0.2Cr1.9Fe99.8Mn1.6Mo0.4Ni0.2P0.018S0.005Ti0.2",
        "Hardness, Brinell": 340.0,
        "Tensile Strength, Ultimate": 1200.0,
        "Tensile Strength, Yield": 900.0,
        "Elongation at Break": 12.0,
        "Modulus of Elasticity": 205.0,
        "Charpy Impact": 45.0,
        "CTE, linear": 14.7
    },
    {
        "name": "Cast Stainless Steel CE8N, UNS J92805",
        "composition": "C0.03Cr26.0Fe68.8Mn1.5Mo0.5Ni11.0N0.3P0.04Si1.5S0.04"
    },
    {
        "name": "ATI Allegheny Ludlum 309Si Austenitic Stainless Steel",
        "composition": "C0.2Cr21.0Fe66.13Mn2.0Ni13.0N0.11P0.045Si2.5S0.015",
        "Density": 8.03,
        "Creep Strength": 83.0,
        "Rupture Strength": 83.0,
        "Modulus of Elasticity": 200.0,
        "Poissons Ratio": 0.3,
        "Shear Modulus": 77.0,
        "Electrical Resistivity": 0.0001148,
        "Magnetic Permeability": 1.02,
        "CTE, linear": 19.4,
        "Specific Heat Capacity": 0.502,
        "Thermal Conductivity": 18.7
    },
    {
        "name": "Bohler-Uddeholm B\u00d6HLER W403\u00a0VMR\u00ae Hot Work Tool Steel",
        "composition": "C0.38Cr5.0Fe90.7Mn0.25Mo2.8Si0.2V0.65",
        "Density": 7.85,
        "Hardness, Brinell": 205.0,
        "Hardness, Rockwell C": 55.0,
        "Modulus of Elasticity": 215.0,
        "Electrical Resistivity": 9.6e-05,
        "CTE, linear": 13.2,
        "Specific Heat Capacity": 0.59,
        "Thermal Conductivity": 30.2
    },
    {
        "name": "AISI 4140H Steel, annealed 25 mm (1 in.) round",
        "composition": "C0.44Cr1.2Fe97.93Mn1.1Mo0.3P0.035Si0.3S0.04",
        "Density": 7.85,
        "Hardness, Brinell": 185.0,
        "Hardness, Knoop": 215.0,
        "Hardness, Rockwell B": 91.0,
        "Hardness, Rockwell C": 12.0,
        "Hardness, Vickers": 202.0,
        "Tensile Strength, Ultimate": 655.0,
        "Tensile Strength, Yield": 485.0,
        "Elongation at Break": 26.0,
        "Reduction of Area": 52.0,
        "Modulus of Elasticity": 205.0,
        "Bulk Modulus": 160.0,
        "Poissons Ratio": 0.29,
        "Machinability": 65.0,
        "Shear Modulus": 80.0,
        "Electrical Resistivity": 6.46e-05,
        "CTE, linear": 14.6,
        "Specific Heat Capacity": 0.561,
        "Thermal Conductivity": 42.6
    },
    {
        "name": "AISI 86B30H Steel, normalized, 25 mm (1 in.) round",
        "composition": "B0.003C0.33Cr0.65Fe98.0795Mn0.95Mo0.25Ni0.75P0.035Si0.3S0.04",
        "Density": 7.85,
        "Hardness, Brinell": 187.0,
        "Hardness, Knoop": 209.0,
        "Hardness, Rockwell B": 90.0,
        "Hardness, Vickers": 196.0,
        "Tensile Strength, Ultimate": 650.0,
        "Tensile Strength, Yield": 425.0,
        "Elongation at Break": 23.5,
        "Modulus of Elasticity": 205.0,
        "Bulk Modulus": 160.0,
        "Poissons Ratio": 0.29,
        "Machinability": 70.0,
        "Shear Modulus": 80.0,
        "Izod Impact": 95.0,
        "Electrical Resistivity": 2.34e-05,
        "CTE, linear": 14.0,
        "Specific Heat Capacity": 0.475,
        "Thermal Conductivity": 46.6
    },
    {
        "name": "SKS51M Air-Hardening Tool Steel",
        "composition": "C0.85Cu0.25Fe97.9Mn0.5Ni2.0P0.03Si0.35S0.03",
        "Density": 7.68,
        "Hardness, Vickers": 200.0
    },
    {
        "name": "Latrobe Lescalloy\u00ae UT-18 VAC-ARC ; 2.125 in. round High Strength Alloy Steel",
        "composition": "C0.4Cr3.25Fe94.3Mn0.6Mo1.0Si0.25V0.2",
        "Tensile Strength, Ultimate": 1400.0,
        "Tensile Strength, Yield": 1172.0,
        "Elongation at Break": 16.0,
        "Reduction of Area": 60.0,
        "Izod Impact Notched": 35.3
    },
    {
        "name": "AISI 8822H Steel, normalized, machined to 13.7 mm rounds, pseudocarburized, 820\u00b0C (1510\u00b0F) reheat, 150\u00b0C (300\u00b0F) temper",
        "composition": "C0.25Cr0.65Fe97.96Mn1.05Mo0.4Ni0.75P0.035Si0.3S0.04",
        "Density": 7.85,
        "Hardness, Brinell": 415.0,
        "Hardness, Knoop": 446.0,
        "Hardness, Rockwell B": 103.0,
        "Hardness, Rockwell C": 45.0,
        "Hardness, Vickers": 440.0,
        "Tensile Strength, Ultimate": 1451.0,
        "Tensile Strength, Yield": 1041.0,
        "Elongation at Break": 13.0,
        "Modulus of Elasticity": 200.0,
        "Bulk Modulus": 160.0,
        "Poissons Ratio": 0.29,
        "Machinability": 55.0,
        "Shear Modulus": 80.0,
        "Electrical Resistivity": 1.74e-05,
        "CTE, linear": 14.7,
        "Specific Heat Capacity": 0.472,
        "Thermal Conductivity": 51.9
    },
    {
        "name": "AISI 4620H Steel, mock carburized, 150\u00b0C (300\u00b0F) temper, 13 mm (0.5 in.) round",
        "composition": "C0.23Fe97.58Mn0.75Mo0.3Ni2.0P0.035Si0.35S0.04",
        "Density": 7.85,
        "Hardness, Brinell": 255.0,
        "Hardness, Knoop": 279.0,
        "Hardness, Rockwell B": 98.0,
        "Hardness, Rockwell C": 25.0,
        "Hardness, Vickers": 269.0,
        "Tensile Strength, Ultimate": 876.0,
        "Tensile Strength, Yield": 620.0,
        "Elongation at Break": 20.0,
        "Reduction of Area": 59.8,
        "Modulus of Elasticity": 205.0,
        "Bulk Modulus": 160.0,
        "Poissons Ratio": 0.29,
        "Machinability": 65.0,
        "Shear Modulus": 80.0,
        "Izod Impact": 58.0,
        "Electrical Resistivity": 2.45e-05,
        "Specific Heat Capacity": 0.475,
        "Thermal Conductivity": 44.5
    },
    {
        "name": "Type 431 Martensitic Stainless Steel, Hard Temper Forgings, UNS S43100",
        "composition": "C0.2Cr17.0Fe82.0Mn1.0Ni2.5P0.04Si1.0S0.03",
        "Density": 7.8,
        "Tensile Strength": 1210.0,
        "Tensile Strength, Yield": 930.0,
        "Elongation at Break": 13.0,
        "Modulus of Elasticity": 200.0
    },
    {
        "name": "EN S355JR High Manganese, Structural, Hot Rolled, Base Steel",
        "composition": "C0.24Fe97.5Mn1.6N0.009P0.045Si0.55S0.045",
        "Density": 7.85,
        "Tensile Strength, Ultimate": 510.0,
        "Tensile Strength, Yield": 355.0,
        "Elongation at Break": 22.0,
        "Modulus of Elasticity": 200.0,
        "Poissons Ratio": 0.29,
        "Shear Modulus": 80.0,
        "Electrical Resistivity": 1.7e-05,
        "CTE, linear": 12.0,
        "Specific Heat Capacity": 0.47,
        "Thermal Conductivity": 52.0
    },
    {
        "name": "Schmolz + Bickenbach Cryodur\u00ae 2312 (Brake Die) Cold Work Die Steel",
        "composition": "C0.4Cr1.9Fe95.95Mn1.5Mo0.2S0.05",
        "Density": 7.83,
        "Hardness, Rockwell C": 51.0,
        "Tensile Strength": 1730.0,
        "CTE, linear": 13.7,
        "Thermal Conductivity": 40.3,
        "Annealing Temperature": 710.0
    },
    {
        "name": "AISI 8630H Steel, quenched 855\u00b0C (1570\u00b0F), 650\u00b0C (1200\u00b0F) temper",
        "composition": "C0.33Cr0.65Fe98.08Mn0.95Mo0.25Ni0.75P0.035Si0.3S0.04",
        "Density": 7.85,
        "Hardness, Knoop": 290.0,
        "Hardness, Rockwell C": 27.0,
        "Hardness, Vickers": 281.0,
        "Modulus of Elasticity": 205.0,
        "Bulk Modulus": 160.0,
        "Poissons Ratio": 0.29,
        "Machinability": 70.0,
        "Shear Modulus": 80.0,
        "Charpy Impact": 111.0,
        "Electrical Resistivity": 2.34e-05,
        "CTE, linear": 14.0,
        "Specific Heat Capacity": 0.475,
        "Thermal Conductivity": 46.6
    },
    {
        "name": "Ovako 100CrMo7-3 825T Steel, Q/T (bainite)",
        "composition": "C1.02Cr1.85Fe96.02Mn0.8Mo0.35Ni0.25P0.025Si0.4S0.008",
        "Density": 7.8,
        "Hardness, Rockwell C": 59.0,
        "Tensile Strength": 2200.0,
        "Tensile Strength, Yield": 2000.0,
        "Modulus of Elasticity": 210.0,
        "Poissons Ratio": 0.3,
        "Shear Modulus": 80.0,
        "Electrical Resistivity": 2e-06,
        "CTE, linear": 12.0,
        "Specific Heat Capacity": 0.46,
        "Thermal Conductivity": 40.0,
        "Transformation Temperature": 750.0
    },
    {
        "name": "AISI E9310 Steel, normalized, machined to 25 mm (1 in.) rounds, pseudocarburized, 150\u00b0C (300\u00b0F) temper",
        "composition": "C0.13Cr1.4Fe95.19Mn0.65Mo0.15Ni3.5P0.025Si0.35S0.025",
        "Density": 7.85,
        "Hardness, Brinell": 363.0,
        "Hardness, Knoop": 392.0,
        "Hardness, Rockwell B": 100.0,
        "Hardness, Rockwell C": 40.0,
        "Hardness, Vickers": 384.0,
        "Tensile Strength, Ultimate": 1200.0,
        "Tensile Strength, Yield": 1034.0,
        "Elongation at Break": 15.0,
        "Modulus of Elasticity": 200.0,
        "Bulk Modulus": 160.0,
        "Poissons Ratio": 0.29,
        "Machinability": 50.0,
        "Shear Modulus": 80.0,
        "Electrical Resistivity": 1.74e-05,
        "CTE, linear": 14.7,
        "Specific Heat Capacity": 0.472,
        "Thermal Conductivity": 51.9
    },
    {
        "name": "AISI 5150 Steel, annealed, 25 mm (1 in.) round",
        "composition": "C0.53Cr0.9Fe97.97Mn0.9P0.035Si0.3S0.04",
        "Density": 7.85,
        "Hardness, Brinell": 197.0,
        "Hardness, Knoop": 219.0,
        "Hardness, Rockwell B": 92.0,
        "Hardness, Rockwell C": 13.0,
        "Hardness, Vickers": 207.0,
        "Tensile Strength, Ultimate": 675.0,
        "Tensile Strength, Yield": 360.0,
        "Elongation at Break": 22.0,
        "Modulus of Elasticity": 205.0,
        "Bulk Modulus": 160.0,
        "Poissons Ratio": 0.29,
        "Machinability": 60.0,
        "Shear Modulus": 80.0,
        "Izod Impact": 26.0,
        "Electrical Resistivity": 2.19e-05,
        "Specific Heat Capacity": 0.475,
        "Thermal Conductivity": 46.6
    },
    {
        "name": "SSAB Tunnplat Docol\u00ae DC02 (Fe P03) Deep-drawing Steel",
        "composition": "Fe98.0",
        "Density": 7.87,
        "Tensile Strength, Ultimate": 270.0,
        "Tensile Strength, Yield": 240.0,
        "Elongation at Break": 34.0
    },
    {
        "name": "AISI 1095 Steel, normalized at 900\u00b0C (1650\u00b0F), air cooled, 25 mm (1 in.) round",
        "composition": "C1.03Fe98.8Mn0.5P0.04S0.05",
        "Density": 7.87,
        "Hardness, Brinell": 293.0,
        "Hardness, Knoop": 319.0,
        "Hardness, Rockwell B": 99.0,
        "Hardness, Rockwell C": 31.0,
        "Hardness, Vickers": 309.0,
        "Tensile Strength, Ultimate": 1015.0,
        "Tensile Strength, Yield": 495.0,
        "Elongation at Break": 9.5,
        "Reduction of Area": 13.5,
        "Modulus of Elasticity": 200.0,
        "Bulk Modulus": 160.0,
        "Poissons Ratio": 0.29,
        "Shear Modulus": 80.0,
        "Izod Impact": 5.0,
        "Electrical Resistivity": 1.8e-05,
        "CTE, linear": 14.6,
        "Specific Heat Capacity": 0.461,
        "Thermal Conductivity": 51.9
    },
    {
        "name": "AISI E4340 H Steel, oil quenched 800\u00b0C (1470\u00b0F), 540\u00b0C (1000\u00b0F) temper, 100 mm (4 in.) round",
        "composition": "C0.44Cr0.95Fe96.48Mn0.95Mo0.3Ni2.0P0.025Si0.3S0.02",
        "Density": 7.85,
        "Hardness, Brinell": 331.0,
        "Hardness, Knoop": 359.0,
        "Hardness, Rockwell B": 99.0,
        "Hardness, Rockwell C": 36.0,
        "Hardness, Vickers": 350.0,
        "Tensile Strength, Ultimate": 1138.0,
        "Tensile Strength, Yield": 1000.0,
        "Elongation at Break": 15.5,
        "Reduction of Area": 53.4,
        "Modulus of Elasticity": 200.0,
        "Bulk Modulus": 159.0,
        "Poissons Ratio": 0.29,
        "Machinability": 50.0,
        "Shear Modulus": 78.0,
        "Electrical Resistivity": 7.97e-05,
        "CTE, linear": 13.7,
        "Specific Heat Capacity": 0.475,
        "Thermal Conductivity": 44.5
    },
    {
        "name": "ATI Allegheny Ludlum Grade 5 Titanium 6Al-4V (UNS R56400)",
        "composition": "Al6.5C0.08H0.015Fe0.3N0.05O0.2Ti90.0V4.0",
        "Density": 4.43,
        "Hardness, Rockwell C": 35.0,
        "Tensile Strength, Ultimate": 895.0,
        "Tensile Strength, Yield": 828.0,
        "Elongation at Break": 10.0
    },
    {
        "name": "AISI Type H14 Chromium Hot Work Tool Steel (UNS T20814)",
        "composition": "C0.45Cr5.5Cu0.25Fe89.9Mn0.55Ni0.3P0.03Si1.2S0.03W5.25",
        "Density": 7.89,
        "CTE, linear": 11.0
    },
    {
        "name": "AISI M1031 Merchant Quality Carbon Steel, Composition Spec",
        "composition": "C0.36Fe99.49Mn0.6P0.04S0.05"
    },
    {
        "name": "Bohler-Uddeholm B\u00d6HLER W302 SUPERIOR\u00ae Premium H13 Tool Steel",
        "composition": "C0.39Cr5.2Fe91.56Mn0.4Mo0.4Si1.1S0.003V0.95",
        "Density": 7.8,
        "Tensile Strength, Ultimate": 1200.0,
        "Tensile Strength, Yield": 1000.0,
        "Reduction of Area": 50.0,
        "Modulus of Elasticity": 215.0,
        "Electrical Resistivity": 9.6e-05,
        "CTE, linear": 13.2,
        "Specific Heat Capacity": 0.59,
        "Thermal Conductivity": 19.3
    },
    {
        "name": "ATI Allvac\u00ae 55, Titanium Alloy, Heat Treatment: 704\u00b0C (1300\u00b0F) Anneal",
        "composition": "C0.1H0.015Fe0.3N0.05O0.35Ti99.0",
        "Density": 4.51,
        "Hardness, Rockwell B": 90.0,
        "Tensile Strength, Ultimate": 448.0,
        "Tensile Strength, Yield": 379.0,
        "Elongation at Break": 18.0,
        "Reduction of Area": 30.0
    },
    {
        "name": "Ovako 100CrMo7-3 825T Steel, Spheroidize annealing",
        "composition": "C1.02Cr1.85Fe96.02Mn0.8Mo0.35Ni0.25P0.025Si0.4S0.008",
        "Density": 7.8,
        "Hardness, Brinell": 180.0,
        "Tensile Strength": 700.0,
        "Tensile Strength, Yield": 460.0,
        "Modulus of Elasticity": 210.0,
        "Poissons Ratio": 0.3,
        "Shear Modulus": 80.0,
        "Electrical Resistivity": 2e-06,
        "CTE, linear": 12.0,
        "Specific Heat Capacity": 0.46,
        "Thermal Conductivity": 40.0,
        "Transformation Temperature": 750.0
    },
    {
        "name": "ThyssenKrupp SECURE 450 Structural Steel",
        "composition": "C0.2Cr1.0Fe93.7Mn1.6Mo0.7Ni2.25P0.02Si0.5S0.005V0.05",
        "Tensile Strength at Break": 1250.0,
        "Tensile Strength, Yield": 1100.0,
        "Elongation at Break": 8.0,
        "Charpy Impact": 30.0
    },
    {
        "name": "EN S235J2G3C High Manganese, Structural, Hot Rolled, Quality Steel",
        "composition": "C0.17Fe98.4Mn1.4P0.035S0.035",
        "Density": 7.85,
        "Tensile Strength, Ultimate": 360.0,
        "Tensile Strength, Yield": 235.0,
        "Elongation at Break": 26.0,
        "Modulus of Elasticity": 200.0,
        "Poissons Ratio": 0.29,
        "Shear Modulus": 80.0,
        "Electrical Resistivity": 1.7e-05,
        "CTE, linear": 12.0,
        "Specific Heat Capacity": 0.47,
        "Thermal Conductivity": 52.0
    },
    {
        "name": "AISI E4340 Steel, normalized 870\u00b0C (1600\u00b0F)",
        "composition": "C0.43Cr0.9Fe96.27Mn0.85Mo0.3Ni2.0P0.025Si0.3S0.02",
        "Density": 7.85,
        "Hardness, Brinell": 363.0,
        "Hardness, Knoop": 392.0,
        "Hardness, Rockwell B": 100.0,
        "Hardness, Rockwell C": 40.0,
        "Hardness, Vickers": 384.0,
        "Tensile Strength, Ultimate": 1280.0,
        "Tensile Strength, Yield": 860.0,
        "Elongation at Break": 12.2,
        "Reduction of Area": 36.0,
        "Modulus of Elasticity": 200.0,
        "Bulk Modulus": 159.0,
        "Poissons Ratio": 0.29,
        "Machinability": 50.0,
        "Shear Modulus": 78.0,
        "Izod Impact": 16.0,
        "Electrical Resistivity": 7.97e-05,
        "CTE, linear": 13.7,
        "Specific Heat Capacity": 0.475,
        "Thermal Conductivity": 44.5
    },
    {
        "name": "AISI E9310 Steel, normalized at 890\u00b0C (1635\u00b0F)",
        "composition": "C0.13Cr1.4Fe95.19Mn0.65Mo0.15Ni3.5P0.025Si0.35S0.025",
        "Density": 7.85,
        "Hardness, Brinell": 269.0,
        "Hardness, Knoop": 294.0,
        "Hardness, Rockwell B": 99.0,
        "Hardness, Rockwell C": 27.0,
        "Hardness, Vickers": 284.0,
        "Tensile Strength, Ultimate": 910.0,
        "Tensile Strength, Yield": 570.0,
        "Elongation at Break": 18.8,
        "Modulus of Elasticity": 200.0,
        "Bulk Modulus": 160.0,
        "Poissons Ratio": 0.29,
        "Machinability": 50.0,
        "Shear Modulus": 80.0,
        "Izod Impact": 119.0,
        "Electrical Resistivity": 1.74e-05,
        "CTE, linear": 14.7,
        "Specific Heat Capacity": 0.472,
        "Thermal Conductivity": 51.9
    },
    {
        "name": "Ovako 100Cr6 803F Steel, Spheroidize annealing",
        "composition": "C1.0Cr1.5Fe97.15Mn0.4Mo0.08Ni0.2P0.02Si0.35S0.015",
        "Density": 7.8,
        "Hardness, Brinell": 210.0,
        "Tensile Strength": 700.0,
        "Tensile Strength, Yield": 410.0,
        "Elongation at Break": 27.0,
        "Modulus of Elasticity": 210.0,
        "Poissons Ratio": 0.3,
        "Shear Modulus": 80.0,
        "Electrical Resistivity": 2e-06,
        "CTE, linear": 12.0,
        "Specific Heat Capacity": 0.46,
        "Thermal Conductivity": 40.0,
        "Transformation Temperature": 910.0
    },
    {
        "name": "AISI 4419 Steel, mock carburized, 230\u00b0C (450\u00b0F) temper, 100 mm (4 in.) round",
        "composition": "C0.23Fe98.77Mn0.65Mo0.6P0.035Si0.35S0.04",
        "Density": 7.85,
        "Hardness, Brinell": 170.0,
        "Hardness, Knoop": 191.0,
        "Hardness, Rockwell B": 86.0,
        "Hardness, Vickers": 178.0,
        "Tensile Strength, Ultimate": 580.0,
        "Tensile Strength, Yield": 330.0,
        "Elongation at Break": 27.0,
        "Reduction of Area": 67.1,
        "Modulus of Elasticity": 205.0,
        "Bulk Modulus": 160.0,
        "Poissons Ratio": 0.29,
        "Machinability": 65.0,
        "Shear Modulus": 80.0,
        "Electrical Resistivity": 2.45e-05,
        "Specific Heat Capacity": 0.475,
        "Thermal Conductivity": 44.5
    },
    {
        "name": "AISI 4320H Steel, single quenched and tempered: (carburized 925\u00b0C (1700\u00b0F) for 8 hrs., pot cooled, reheated to 830\u00b0C (1525\u00b0F), quenched in agitated oil, 230\u00b0C (450\u00b0F) temper); 1.9 mm case depth",
        "composition": "C0.23Cr0.65Fe97.18Mn0.7Mo0.3Ni2.0P0.035Si0.3S0.04",
        "Density": 7.85,
        "Hardness, Brinell": 415.0,
        "Hardness, Knoop": 446.0,
        "Hardness, Rockwell B": 103.0,
        "Hardness, Rockwell C": 45.0,
        "Hardness, Vickers": 440.0,
        "Tensile Strength, Ultimate": 1460.0,
        "Tensile Strength, Yield": 1195.0,
        "Elongation at Break": 12.5,
        "Reduction of Area": 50.9,
        "Modulus of Elasticity": 205.0,
        "Bulk Modulus": 160.0,
        "Poissons Ratio": 0.29,
        "Machinability": 60.0,
        "Shear Modulus": 80.0,
        "Electrical Resistivity": 2.45e-05,
        "CTE, linear": 11.3,
        "Specific Heat Capacity": 0.475,
        "Thermal Conductivity": 44.5
    },
    {
        "name": "AISI 1080 Steel, normalized at 900\u00b0C (1650\u00b0F), air cooled, 50 mm (2 in.) round",
        "composition": "C0.88Fe98.65Mn0.9P0.04S0.05",
        "Density": 7.87,
        "Hardness, Brinell": 285.0,
        "Hardness, Knoop": 311.0,
        "Hardness, Rockwell B": 99.0,
        "Hardness, Rockwell C": 30.0,
        "Hardness, Vickers": 301.0,
        "Tensile Strength, Ultimate": 972.0,
        "Tensile Strength, Yield": 485.0,
        "Elongation at Break": 10.7,
        "Reduction of Area": 17.0,
        "Modulus of Elasticity": 200.0,
        "Bulk Modulus": 160.0,
        "Poissons Ratio": 0.29,
        "Shear Modulus": 80.0,
        "Izod Impact": 7.0,
        "Electrical Resistivity": 0.0001246,
        "CTE, linear": 14.6,
        "Specific Heat Capacity": 2.08,
        "Thermal Conductivity": 48.1
    },
    {
        "name": "AISI 4820 Steel, heat treated, machined to 25 mm, pseudocarburized, reheated to 835\u00b0C, 150\u00b0C (300\u00b0F) temper (300\u00b0F)",
        "composition": "C0.23Fe95.72Mn0.7Mo0.3Ni3.75P0.035Si0.3S0.04",
        "Density": 7.85,
        "Hardness, Brinell": 388.0,
        "Hardness, Knoop": 418.0,
        "Hardness, Rockwell B": 101.0,
        "Hardness, Rockwell C": 43.0,
        "Hardness, Vickers": 411.0,
        "Tensile Strength, Ultimate": 1322.0,
        "Tensile Strength, Yield": 1021.0,
        "Elongation at Break": 12.5,
        "Modulus of Elasticity": 205.0,
        "Bulk Modulus": 160.0,
        "Poissons Ratio": 0.29,
        "Machinability": 50.0,
        "Shear Modulus": 80.0,
