Repository: KylinGuo/HEA

File: data.json (part 34 of 70)
[
        "Electrical Resistivity": 2.45e-05,
        "Specific Heat Capacity": 0.475,
        "Thermal Conductivity": 44.5
    },
    {
        "name": "AISI 1144 Steel, cold finished, 19-38 mm round",
        "composition": "C0.48Fe98.01Mn1.65P0.04S0.33",
        "Density": 7.87,
        "Hardness, Brinell": 235.0,
        "Hardness, Knoop": 259.0,
        "Hardness, Rockwell B": 97.0,
        "Hardness, Rockwell C": 21.0,
        "Hardness, Vickers": 247.0,
        "Tensile Strength, Ultimate": 786.0,
        "Tensile Strength, Yield": 670.0,
        "Elongation at Break": 14.0,
        "Reduction of Area": 36.0,
        "Modulus of Elasticity": 200.0,
        "Bulk Modulus": 160.0,
        "Poissons Ratio": 0.29,
        "Shear Modulus": 80.0,
        "Izod Impact": 65.0,
        "Electrical Resistivity": 1.7e-05,
        "CTE, linear": 13.9,
        "Specific Heat Capacity": 0.472,
        "Thermal Conductivity": 51.9
    },
    {
        "name": "AISI 1144 Steel, oil quenched 845\u00b0C (1550\u00b0F), 650\u00b0C (1200\u00b0F) temper, 25 mm (1 in.) round",
        "composition": "C0.48Fe98.01Mn1.65P0.04S0.33",
        "Density": 7.87,
        "Hardness, Brinell": 201.0,
        "Hardness, Knoop": 223.0,
        "Hardness, Rockwell B": 93.0,
        "Hardness, Rockwell C": 13.0,
        "Hardness, Vickers": 211.0,
        "Tensile Strength, Ultimate": 670.0,
        "Tensile Strength, Yield": 470.0,
        "Elongation at Break": 23.0,
        "Reduction of Area": 52.4,
        "Modulus of Elasticity": 200.0,
        "Bulk Modulus": 160.0,
        "Poissons Ratio": 0.29,
        "Shear Modulus": 80.0,
        "Izod Impact": 65.0,
        "Electrical Resistivity": 1.7e-05,
        "CTE, linear": 13.9,
        "Specific Heat Capacity": 0.472,
        "Thermal Conductivity": 51.9
    },
    {
        "name": "3D Systems LaserForm\u00ae Ti Gr5 (A), AFTER STRESS RELIEF Titanium Material",
        "composition": "Al6.75C0.08H0.015Fe0.3N0.05O0.2Ti91.0V4.5Y0.005",
        "Density": 4.42,
        "Hardness, Rockwell B": 38.0,
        "Tensile Strength, Ultimate": 1150.0,
        "Tensile Strength, Yield": 1060.0,
        "Elongation at Break": 7.0,
        "Tensile Modulus": 10.5,
        "Charpy Impact": 20.0,
        "CTE, linear": 8.6,
        "Thermal Conductivity": 6.7,
        "Melting Point": 1692.0,
        "Element": 0.1,
        "Surface Roughness": 4.0
    },
    {
        "name": "EN 1.0596 High Manganese, Structural, Hot Rolled, Quality Steel",
        "composition": "C0.2Fe97.6Mn1.6P0.035Si0.55S0.035",
        "Density": 7.85,
        "Tensile Strength, Ultimate": 510.0,
        "Tensile Strength, Yield": 355.0,
        "Elongation at Break": 22.0,
        "Modulus of Elasticity": 200.0,
        "Poissons Ratio": 0.29,
        "Shear Modulus": 80.0,
        "Electrical Resistivity": 1.7e-05,
        "CTE, linear": 12.0,
        "Specific Heat Capacity": 0.47,
        "Thermal Conductivity": 52.0
    },
    {
        "name": "AISI 1030 Steel, normalized at 925\u00b0C (1700\u00b0F), air cooled, 13 mm (0.5 in.) round",
        "composition": "C0.34Fe99.13Mn0.9P0.04S0.05",
        "Density": 7.87,
        "Hardness, Brinell": 156.0,
        "Hardness, Knoop": 176.0,
        "Hardness, Rockwell B": 82.0,
        "Hardness, Vickers": 163.0,
        "Tensile Strength, Ultimate": 540.0,
        "Tensile Strength, Yield": 345.0,
        "Elongation at Break": 32.1,
        "Reduction of Area": 61.1,
        "Modulus of Elasticity": 206.0,
        "Bulk Modulus": 163.0,
        "Poissons Ratio": 0.29,
        "Shear Modulus": 80.0,
        "Izod Impact": 94.0,
        "Electrical Resistivity": 1.66e-05,
        "CTE, linear": 11.7,
        "Specific Heat Capacity": 0.486,
        "Thermal Conductivity": 50.7
    },
    {
        "name": "AISI 94B17 Steel",
        "composition": "B0.003C0.2Cr0.5Fe98.2695Mn1.0Mo0.15Ni0.6P0.035Si0.3S0.04",
        "Density": 7.87,
        "Modulus of Elasticity": 200.0,
        "Bulk Modulus": 160.0,
        "Poissons Ratio": 0.29,
        "Machinability": 70.0,
        "Shear Modulus": 80.0,
        "Electrical Resistivity": 1.74e-05,
        "CTE, linear": 14.7,
        "Specific Heat Capacity": 0.472,
        "Thermal Conductivity": 51.9
    },
    {
        "name": "AISI E4340 Steel, oil quenched 800\u00b0C (1470\u00b0F), 650\u00b0C (1200\u00b0F) temper, 13 mm (0.5 in.) round",
        "composition": "C0.43Cr0.9Fe96.27Mn0.85Mo0.3Ni2.0P0.025Si0.3S0.02",
        "Density": 7.85,
        "Hardness, Brinell": 285.0,
        "Hardness, Knoop": 311.0,
        "Hardness, Rockwell B": 99.0,
        "Hardness, Rockwell C": 30.0,
        "Hardness, Vickers": 301.0,
        "Tensile Strength, Ultimate": 1000.0,
        "Tensile Strength, Yield": 938.0,
        "Elongation at Break": 20.0,
        "Reduction of Area": 59.3,
        "Modulus of Elasticity": 200.0,
        "Bulk Modulus": 159.0,
        "Poissons Ratio": 0.29,
        "Machinability": 50.0,
        "Shear Modulus": 78.0,
        "Electrical Resistivity": 7.97e-05,
        "CTE, linear": 14.3,
        "Specific Heat Capacity": 0.475,
        "Thermal Conductivity": 44.5
    },
    {
        "name": "ASTM A139 Steel, grade E",
        "composition": "C0.3Fe98.0Mn1.4P0.04S0.05",
        "Density": 7.8,
        "Tensile Strength, Ultimate": 455.0,
        "Tensile Strength, Yield": 360.0,
        "Elongation at Break": 22.0,
        "Bulk Modulus": 160.0,
        "Shear Modulus": 80.0
    },
    {
        "name": "AISI 5140 Steel, annealed 830\u00b0C (1525\u00b0F)",
        "composition": "C0.43Cr0.9Fe98.07Mn0.9P0.035Si0.3S0.04",
        "Density": 7.85,
        "Hardness, Brinell": 167.0,
        "Hardness, Knoop": 188.0,
        "Hardness, Rockwell B": 85.0,
        "Hardness, Vickers": 175.0,
        "Tensile Strength, Ultimate": 570.0,
        "Tensile Strength, Yield": 295.0,
        "Elongation at Break": 28.6,
        "Modulus of Elasticity": 205.0,
        "Bulk Modulus": 160.0,
        "Poissons Ratio": 0.29,
        "Machinability": 65.0,
        "Shear Modulus": 80.0,
        "Izod Impact": 41.0,
        "Electrical Resistivity": 7.85e-05,
        "CTE, linear": 14.9,
        "Specific Heat Capacity": 0.519,
        "Thermal Conductivity": 44.6
    },
    {
        "name": "AISI 1060 Steel, normalized at 900\u00b0C (1650\u00b0F), air cooled, 50 mm (2 in.) round",
        "composition": "C0.66Fe98.85Mn0.9P0.04S0.05",
        "Density": 7.87,
        "Hardness, Brinell": 223.0,
        "Hardness, Knoop": 246.0,
        "Hardness, Rockwell B": 96.0,
        "Hardness, Rockwell C": 18.0,
        "Hardness, Vickers": 235.0,
        "Tensile Strength, Ultimate": 758.0,
        "Tensile Strength, Yield": 396.0,
        "Elongation at Break": 17.7,
        "Reduction of Area": 34.0,
        "Modulus of Elasticity": 200.0,
        "Bulk Modulus": 160.0,
        "Poissons Ratio": 0.29,
        "Shear Modulus": 80.0,
        "Izod Impact": 18.0,
        "Electrical Resistivity": 1.8e-05,
        "CTE, linear": 14.4,
        "Specific Heat Capacity": 0.544,
        "Thermal Conductivity": 51.9
    },
    {
        "name": "AISI 304L Cast Stainless Steel, ASTM A276 Hot Formed",
        "composition": "C0.03Cr20.0Fe65.0Mn2.0Ni12.0P0.045Si1.0S0.03",
        "Tensile Strength, Ultimate": 485.0,
        "Tensile Strength, Yield": 170.0,
        "Elongation at Break": 40.0
    },
    {
        "name": "AISI Type L6 Low Alloy Tool Steel (UNS T61206)",
        "composition": "C0.75Cr1.2Cu0.25Fe97.1Mn0.8Mo0.5Ni2.0P0.03Si0.5S0.03V0.3",
        "Density": 7.86,
        "Hardness, Rockwell C": 32.0,
        "CTE, linear": 13.7,
        "Processing Temperature": 175.0,
        "Annealing Temperature": 760.0
    },
    {
        "name": "AISI Grade 18Ni (300) Maraging Steel solution treated at 815\u00b0C (1500\u00b0F) for 15 minutes, air cooled, aged at 480\u00b0C (900\u00b0F) for 3 hours, 3.18 mm sheet",
        "composition": "Al0.1B0.003C0.03Co9.0Fe67.0Mn0.1Mo4.8Ni18.5P0.01Si0.1S0.01Ti0.6Zr0.01",
        "Density": 8.0,
        "Tensile Strength, Ultimate": 2184.0,
        "Tensile Strength, Yield": 2164.0,
        "Elongation at Break": 6.8,
        "Modulus of Elasticity": 190.0,
        "Bulk Modulus": 160.0,
        "Poissons Ratio": 0.3,
        "Shear Modulus": 73.0,
        "Electrical Resistivity": 1.74e-05,
        "CTE, linear": 10.1,
        "Thermal Conductivity": 27.0
    },
    {
        "name": "AISI E4340 Steel, oil quenched 800\u00b0C (1470\u00b0F), 595\u00b0C (1100\u00b0F) temper, 100 mm (4 in.) round",
        "composition": "C0.43Cr0.9Fe96.27Mn0.85Mo0.3Ni2.0P0.025Si0.3S0.02",
        "Density": 7.85,
        "Hardness, Brinell": 269.0,
        "Hardness, Knoop": 294.0,
        "Hardness, Rockwell B": 99.0,
        "Hardness, Rockwell C": 27.0,
        "Hardness, Vickers": 284.0,
        "Tensile Strength, Ultimate": 924.0,
        "Tensile Strength, Yield": 786.0,
        "Elongation at Break": 19.7,
        "Reduction of Area": 60.7,
        "Modulus of Elasticity": 200.0,
        "Bulk Modulus": 159.0,
        "Poissons Ratio": 0.29,
        "Machinability": 50.0,
        "Shear Modulus": 78.0,
        "Electrical Resistivity": 7.97e-05,
        "CTE, linear": 14.5,
        "Specific Heat Capacity": 0.475,
        "Thermal Conductivity": 44.5
    },
    {
        "name": "Goodfellow Titanium Bronze",
        "composition": "Cu25.0Ti75.0",
        "Melting Point": 1280.0
    },
    {
        "name": "MetalTek MTEK 6XN Cast UNS J94651 Super Austenitic Stainless Steel",
        "composition": "C0.03Cr22.0Fe50.32Mn2.0Mo7.0Ni25.5N0.26Si1.0",
        "Tensile Strength, Ultimate": 550.0,
        "Tensile Strength, Yield": 260.0,
        "Elongation at Break": 35.0,
        "Heat Treatment": "Sol. Anneal"
    },
    {
        "name": "Bohler-Uddeholm UDDEHOLM VANADIS 30 AISI M2 + Co SUPERCLEAN 3 Powder Metallurgical Cold Work Tool Steel",
        "composition": "C1.28Cr4.2Co8.5Fe71.5Mo5.0W6.4V3.1",
        "Density": 7.89,
        "Hardness, Brinell": 320.0,
        "Hardness, Rockwell C": 60.0,
        "Modulus of Elasticity": 214.0,
        "CTE, linear": 12.2,
        "Specific Heat Capacity": 0.586,
        "Thermal Conductivity": 26.0
    },
    {
        "name": "AISI 1013 Carbon Steel Composition Spec",
        "composition": "C0.16Fe99.39Mn0.8P0.04S0.05",
        "Density": 7.87
    },
    {
        "name": "AISI E51100 Steel",
        "composition": "C1.1Cr1.15Fe97.72Mn0.45P0.025Si0.3S0.025",
        "Density": 7.85,
        "Hardness, Brinell": 183.0,
        "Hardness, Knoop": 235.0,
        "Hardness, Rockwell B": 94.0,
        "Hardness, Rockwell C": 16.0,
        "Hardness, Vickers": 223.0,
        "Modulus of Elasticity": 205.0,
        "Bulk Modulus": 160.0,
        "Poissons Ratio": 0.29,
        "Machinability": 40.0,
        "Shear Modulus": 80.0,
        "Electrical Resistivity": 2.19e-05,
        "Specific Heat Capacity": 0.475,
        "Thermal Conductivity": 46.6
    },
    {
        "name": "Cast Stainless Steel CPH10, ASTM A451",
        "composition": "C0.1Cr26.0Fe66.0Mn1.5Ni15.0P0.04Si1.0S0.04",
        "Tensile Strength, Ultimate": 485.0,
        "Tensile Strength, Yield": 205.0,
        "Elongation at Break": 30.0
    },
    {
        "name": "AISI 9255 Steel, normalized at 900\u00b0C (1650\u00b0F)",
        "composition": "C0.59Fe96.99Mn0.95P0.035Si2.2S0.04",
        "Density": 7.85,
        "Hardness, Brinell": 269.0,
        "Hardness, Knoop": 294.0,
        "Hardness, Rockwell B": 99.0,
        "Hardness, Rockwell C": 27.0,
        "Hardness, Vickers": 284.0,
        "Tensile Strength, Ultimate": 930.0,
        "Tensile Strength, Yield": 580.0,
        "Elongation at Break": 19.7,
        "Modulus of Elasticity": 200.0,
        "Bulk Modulus": 160.0,
        "Poissons Ratio": 0.29,
        "Machinability": 40.0,
        "Shear Modulus": 80.0,
        "Izod Impact": 14.0,
        "Electrical Resistivity": 1.74e-05,
        "CTE, linear": 14.7,
        "Specific Heat Capacity": 0.472,
        "Thermal Conductivity": 51.9
    },
    {
        "name": "ATI Wah Chang 425\u2122 Titanium Alloy, Hot Rolled & Annealed Plate, Solution Treated Annealed",
        "composition": "Al4.0Fe1.5O20.25Ti91.75V2.5",
        "Density": 4.48,
        "Hardness, Rockwell C": 32.0,
        "Tensile Strength, Ultimate": 1180.0,
        "Tensile Strength, Yield": 1070.0,
        "Elongation at Break": 12.0,
        "Electrical Resistivity": 0.000154,
        "Melting Point": 1600.0,
        "Solidus": 1600.0,
        "Liquidus": 1650.0,
        "Beta Transus": 957.0
    },
    {
        "name": "Sandvik SAF 2205 Precision Wire",
        "composition": "C0.03Cr22.0Fe66.0Mn2.0Mo3.2Ni5.5N0.18P0.03Si1.0S0.015",
        "Density": 7.8,
        "Tensile Strength, Ultimate": 1450.0,
        "Tensile Strength, Yield": 1530.0,
        "Modulus of Elasticity": 200.0,
        "Electrical Resistivity": 8.5e-05,
        "Magnetic Permeability": 25.0,
        "CTE, linear": 14.5,
        "Specific Heat Capacity": 0.53,
        "Thermal Conductivity": 20.0,
        "Maximum Service Temperature, Air": 280.0,
        "Minimum Service Temperature, Air": 50.0
    },
    {
        "name": "Crucible Steel CPM\u00ae Rex M4 HC(HS) Tool Steel",
        "composition": "C1.42Cr4.0Fe79.47Mg0.7Mo5.25S0.22W5.5V4.0",
        "Density": 7.97,
        "Hardness, Brinell": 225.0,
        "Hardness, Rockwell C": 65.5,
        "Modulus of Elasticity": 214.0,
        "Flexural Strength": 5129.0,
        "Charpy Impact": 38.0,
        "CTE, linear": 12.1,
        "Thermal Conductivity": 26.09,
        "Grindability; Metal Removed/Wheel Worn": 4.0
    },
    {
        "name": "Eagle Brass 302 Austenitic Stainless Steel, 3/4 Hardened",
        "composition": "C0.15Cr19.0Fe75.0Mn2.0Ni10.0P0.045Si0.75S0.03",
        "Density": 7.89,
        "Tensile Strength": 1210.0,
        "Tensile Strength, Yield": 931.0,
        "Elongation at Break": 5.0,
        "Tensile Modulus": 193.0,
        "CTE, linear": 18.7,
        "Thermal Conductivity": 16.3
    },
    {
        "name": "AISI 4340H Steel, normalized 870\u00b0C (1600\u00b0F)",
        "composition": "C0.44Cr0.95Fe96.53Mn0.9Mo0.3Ni2.0P0.035Si0.3S0.04",
        "Density": 7.85,
        "Hardness, Brinell": 363.0,
        "Hardness, Knoop": 392.0,
        "Hardness, Rockwell B": 100.0,
        "Hardness, Rockwell C": 40.0,
        "Hardness, Vickers": 384.0,
        "Tensile Strength, Ultimate": 1280.0,
        "Tensile Strength, Yield": 860.0,
        "Elongation at Break": 12.2,
        "Modulus of Elasticity": 200.0,
        "Bulk Modulus": 159.0,
        "Poissons Ratio": 0.29,
        "Machinability": 50.0,
        "Shear Modulus": 78.0,
        "Izod Impact": 16.0,
        "Electrical Resistivity": 7.97e-05,
        "CTE, linear": 13.7,
        "Specific Heat Capacity": 0.475,
        "Thermal Conductivity": 44.5
    },
    {
        "name": "Crucible Steel CPM\u00ae 9V\u00ae Tool Steel",
        "composition": "C1.9Cr5.25Fe82.45Mo1.3V9.1",
        "Density": 7.455,
        "Hardness, Brinell": 223.0,
        "Hardness, Rockwell C": 54.0,
        "Modulus of Elasticity": 221.0,
        "Flexural Strength": 4177.0,
        "Charpy Impact": 99.0,
        "CTE, linear": 11.61,
        "Thermal Conductivity": 26.08
    },
    {
        "name": "Latrobe Marvac 250 VIM-VAR ; 10 in. High Strength Maraging Steel",
        "composition": "Al0.1C0.01Co7.75Fe68.24Mn0.1Mo4.8Ni18.5Si0.1Ti0.4",
        "Density": 8.0,
        "Tensile Strength, Ultimate": 1810.0,
        "Tensile Strength, Yield": 1715.0,
        "Elongation at Break": 10.2,
        "Reduction of Area": 45.0,
        "Fracture Toughness": 82.0,
        "CTE, linear": 10.8
    },
    {
        "name": "AISI 8620 Steel, quenched from 900\u00b0C (1650\u00b0F), tempered at 650\u00b0C (1200\u00b0F), Low temp impact properties",
        "composition": "C0.23Cr0.6Fe98.02Mn0.9Mo0.25Ni0.7P0.035Si0.35S0.04",
        "Density": 7.85,
        "Hardness, Knoop": 255.0,
        "Hardness, Rockwell C": 21.0,
        "Hardness, Vickers": 247.0,
        "Modulus of Elasticity": 205.0,
        "Bulk Modulus": 160.0,
        "Poissons Ratio": 0.29,
        "Machinability": 65.0,
        "Shear Modulus": 80.0,
        "Izod Impact": 159.0,
        "Electrical Resistivity": 2.34e-05,
        "Specific Heat Capacity": 0.475,
        "Thermal Conductivity": 46.6
    },
    {
        "name": "AK Steel 301 Austenitic Stainless steel",
        "composition": "C0.15Cr18.0Fe78.0Mn2.0Ni8.0N0.1P0.045Si0.75S0.03",
        "Density": 7.88,
        "Hardness, Rockwell B": 85.0,
        "Hardness, Rockwell C": 41.0,
        "Tensile Strength, Ultimate": 1276.0,
        "Tensile Strength, Yield": 965.0,
        "Elongation at Break": 60.0,
        "Tensile Modulus": 193.0,
        "Poissons Ratio": 0.24,
        "Shear Modulus": 78.0,
        "Electrical Resistivity": 6.95e-05,
        "Magnetic Permeability": 1.02,
        "CTE, linear": 18.7,
        "Specific Heat Capacity": 0.5,
        "Thermal Conductivity": 21.4,
        "Melting Point": 1399.0,
        "Solidus": 1399.0,
        "Liquidus": 1421.0
    },
    {
        "name": "Cast Stainless Steel 440A, ASTM A276, Cold Rolled",
        "composition": "C0.75Cr18.0Fe83.4Mn1.0Mo0.75P0.04Si1.0S0.03",
        "Hardness, Brinell": 285.0
    },
    {
        "name": "Type 431 Martensitic Stainless Steel, Intermediate Temper Forgings, UNS S43100",
        "composition": "C0.2Cr17.0Fe82.0Mn1.0Ni2.5P0.04Si1.0S0.03",
        "Density": 7.8,
        "Tensile Strength": 795.0,
        "Tensile Strength, Yield": 620.0,
        "Elongation at Break": 15.0,
        "Modulus of Elasticity": 200.0
    },
    {
        "name": "Titanium IMI 679 (Ti-11Sn-5Zr-2.25Al-1Mo-0.25Si), Air Cooled and Aged",
        "composition": "Al2.25Mo1.0Si0.25Sn11.0Ti81.0Zr5.0",
        "Density": 4.84,
        "Tensile Strength, Ultimate": 1030.0,
        "Tensile Strength, Yield": 880.0,
        "Elongation at Break": 8.0,
        "Reduction of Area": 30.0,
        "Modulus of Elasticity": 115.0,
        "Poissons Ratio": 0.31,
        "Fatigue Strength": 590.0,
        "Shear Modulus": 43.9,
        "Electrical Resistivity": 0.00016,
        "CTE, linear": 10.0,
        "Specific Heat Capacity": 0.5,
        "Thermal Conductivity": 8.3,
        "Maximum Service Temperature, Air": 450.0,
        "Beta Transus": 950.0
    },
    {
        "name": "AISI 86B30H Steel, water quenched 845\u00b0C (1550\u00b0F), 540\u00b0C (1000\u00b0F) temper, 50 mm (2 in.) round",
        "composition": "B0.003C0.33Cr0.65Fe98.0795Mn0.95Mo0.25Ni0.75P0.035Si0.3S0.04",
        "Density": 7.85,
        "Hardness, Brinell": 235.0,
        "Hardness, Knoop": 259.0,
        "Hardness, Rockwell B": 97.0,
        "Hardness, Rockwell C": 21.0,
        "Hardness, Vickers": 247.0,
        "Tensile Strength, Ultimate": 827.0,
        "Tensile Strength, Yield": 689.0,
        "Elongation at Break": 21.2,
        "Modulus of Elasticity": 205.0,
        "Bulk Modulus": 160.0,
        "Poissons Ratio": 0.29,
        "Machinability": 70.0,
        "Shear Modulus": 80.0,
        "Electrical Resistivity": 2.34e-05,
        "CTE, linear": 14.0,
        "Specific Heat Capacity": 0.475,
        "Thermal Conductivity": 46.6
    },
    {
        "name": "Bisalloy Steels BisPlate 400 Thickness 5 -<16 mm",
        "composition": "B0.001C0.16Fe98.3Mn1.1Mo0.2P0.01Si0.2S0.003",
        "Hardness, Brinell": 400.0,
        "Tensile Strength at Break": 1320.0,
        "Tensile Strength, Yield": 1070.0,
        "Elongation at Break": 14.0,
        "Charpy Impact": 55.0,
        "CE (IIW)": 0.4,
        "PCM": 0.25,
        "Surface Finish": "Shotblasted"
    },
    {
        "name": "EN S235J0C High Manganese, Structural, Hot Rolled, Quality Steel",
        "composition": "C0.17Fe98.4Mn1.4P0.04S0.04",
        "Density": 7.85,
        "Tensile Strength, Ultimate": 360.0,
        "Tensile Strength, Yield": 235.0,
        "Elongation at Break": 26.0,
        "Modulus of Elasticity": 200.0,
        "Poissons Ratio": 0.29,
        "Shear Modulus": 80.0,
        "Electrical Resistivity": 1.7e-05,
        "CTE, linear": 12.0,
        "Specific Heat Capacity": 0.47,
        "Thermal Conductivity": 52.0
    },
    {
        "name": "Ametek P430L P/M Stainless Steel, Sintered from 6.2 g/cc Green Density",
        "composition": "C0.02Cr17.0Fe82.0Mn0.2P0.01Si0.9S0.02",
        "Tensile Strength, Ultimate": 340.0,
        "Elongation at Break": 1.5
    },
    {
        "name": "Latrobe Lescalloy\u00ae 4340 VAC-ARC ; 7.5\" square High Strength Alloy Steel",
        "composition": "C0.4Cr0.8Fe95.7Mn0.75Mo0.25Ni1.8Si0.3",
        "Density": 7.83,
        "Hardness, Rockwell C": 52.0,
        "Tensile Strength, Ultimate": 1830.0,
        "Tensile Strength, Yield": 1530.0,
        "Elongation at Break": 8.0,
        "Reduction of Area": 25.0,
        "CTE, linear": 14.6,
        "Specific Heat Capacity": 0.448,
        "Thermal Conductivity": 37.48
    },
    {
        "name": "Ovako C45 047A Steel, Normalizing",
        "composition": "Al0.015C0.5Cr0.25Cu0.25Fe98.84Mn0.8Mo0.1Ni0.25P0.03Si0.4S0.03Ti0.005V0.1",
        "Density": 7.8,
        "Hardness, Brinell": 190.0,
        "Tensile Strength": 660.0,
        "Tensile Strength, Yield": 320.0,
        "Elongation at Break": 16.0,
        "Modulus of Elasticity": 210.0,
        "Poissons Ratio": 0.3,
        "Shear Modulus": 80.0,
        "Electrical Resistivity": 2e-06,
        "CTE, linear": 12.0,
        "Specific Heat Capacity": 0.46,
        "Thermal Conductivity": 40.0,
        "Transformation Temperature": 760.0,
        "Weldability": 0.76
    },
    {
        "name": "AISI 8630H Steel, water quenched 845\u00b0C (1550\u00b0F), 480\u00b0C (900\u00b0F) temper, 25 mm (1 in.) round",
        "composition": "C0.33Cr0.65Fe98.08Mn0.95Mo0.25Ni0.75P0.035Si0.3S0.04",
        "Density": 7.85,
        "Hardness, Brinell": 293.0,
        "Hardness, Knoop": 319.0,
        "Hardness, Rockwell B": 99.0,
        "Hardness, Vickers": 309.0,
        "Tensile Strength, Ultimate": 1015.0,
        "Tensile Strength, Yield": 910.0,
        "Elongation at Break": 16.2,
        "Modulus of Elasticity": 205.0,
        "Bulk Modulus": 160.0,
        "Poissons Ratio": 0.29,
        "Machinability": 70.0,
        "Shear Modulus": 80.0,
        "Electrical Resistivity": 2.34e-05,
        "CTE, linear": 14.0,
        "Specific Heat Capacity": 0.475,
        "Thermal Conductivity": 46.6
    },
    {
        "name": "AISI 8620 Steel, normalized, machined to 25 mm, pseudocarburized, reheated to 800\u00b0C, 150\u00b0C temper",
        "composition": "C0.23Cr0.6Fe98.02Mn0.9Mo0.25Ni0.7P0.035Si0.35S0.04",
        "Density": 7.85,
        "Hardness, Brinell": 293.0,
        "Hardness, Knoop": 319.0,
        "Hardness, Rockwell B": 99.0,
        "Hardness, Rockwell C": 31.0,
        "Hardness, Vickers": 309.0,
        "Tensile Strength, Ultimate": 958.0,
        "Tensile Strength, Yield": 765.0,
        "Elongation at Break": 16.0,
        "Reduction of Area": 54.0,
        "Modulus of Elasticity": 205.0,
        "Bulk Modulus": 160.0,
        "Poissons Ratio": 0.29,
        "Machinability": 65.0,
        "Shear Modulus": 80.0,
        "Electrical Resistivity": 2.34e-05,
        "Specific Heat Capacity": 0.475,
        "Thermal Conductivity": 46.6
    },
    {
        "name": "Cast Stainless Steel UNS J92170",
        "composition": "C0.06Cr16.7Cu3.2Fe77.9Mn0.7Ni4.6P0.04Si1.0S0.03"
    },
    {
        "name": "Cast Stainless Steel CG12, ASTM A743",
        "composition": "C0.12Cr23.0Fe70.0Mn1.5Ni13.0P0.04Si2.0S0.04",
        "Tensile Strength, Ultimate": 485.0,
        "Tensile Strength, Yield": 195.0,
        "Elongation at Break": 35.0
    },
    {
        "name": "AISI 4320 Steel, mock carburized 925\u00b0C (1700\u00b0F) for 8 hrs., reheated to 815\u00b0C (1500\u00b0F), oil quenched, 150\u00b0C (300\u00b0F) temper, 13 mm (0.5 in.) round",
        "composition": "C0.22Cr0.6Fe96.98Mn0.65Mo0.3Ni2.0P0.035Si0.3S0.04",
        "Density": 7.85,
        "Hardness, Brinell": 415.0,
        "Hardness, Knoop": 446.0,
        "Hardness, Rockwell B": 103.0,
        "Hardness, Rockwell C": 45.0,
        "Hardness, Vickers": 440.0,
        "Tensile Strength, Ultimate": 1460.0,
        "Tensile Strength, Yield": 1125.0,
        "Elongation at Break": 11.8,
        "Reduction of Area": 45.5,
        "Modulus of Elasticity": 205.0,
        "Bulk Modulus": 160.0,
        "Poissons Ratio": 0.29,
        "Machinability": 60.0,
        "Shear Modulus": 80.0,
        "Izod Impact": 38.0,
        "Electrical Resistivity": 2.45e-05,
        "CTE, linear": 11.3,
        "Specific Heat Capacity": 0.475,
        "Thermal Conductivity": 44.5
    },
    {
        "name": "Cast Stainless Steel 440A, JIS G4303",
        "composition": "C0.75Cr18.0Fe83.4Mn1.0Mo0.75P0.04Si1.0S0.04",
        "Hardness, Rockwell C": 54.0
    },
    {
        "name": "ThyssenKrupp TBL Structural Steel",
        "composition": "B0.004C0.3Cr0.5Fe98.6Mn1.3P0.04Si0.4S0.04",
        "Tensile Strength at Break": 580.0,
        "Tensile Strength, Yield": 400.0,
        "Elongation at Break": 18.0
    },
    {
        "name": "AISI 4140 Steel, annealed at 815\u00b0C (1500\u00b0F) furnace cooled 11\u00b0C (20\u00b0F)/hour to 665\u00b0C (1230\u00b0F), air cooled, 25 mm (1 in.) round",
        "composition": "C0.43Cr1.1Fe97.77Mn1.0Mo0.25P0.035Si0.3S0.04",
        "Density": 7.85,
        "Hardness, Brinell": 197.0,
        "Hardness, Knoop": 219.0,
        "Hardness, Rockwell B": 92.0,
        "Hardness, Rockwell C": 13.0,
        "Hardness, Vickers": 207.0,
        "Tensile Strength, Ultimate": 655.0,
        "Tensile Strength, Yield": 415.0,
        "Elongation at Break": 25.7,
        "Reduction of Area": 56.9,
        "Modulus of Elasticity": 205.0,
        "Bulk Modulus": 160.0,
        "Poissons Ratio": 0.29,
        "Machinability": 65.0,
        "Shear Modulus": 80.0,
        "Electrical Resistivity": 6.46e-05,
        "CTE, linear": 14.6,
        "Specific Heat Capacity": 0.561,
        "Thermal Conductivity": 42.6
    },
    {
        "name": "AISI 1035 Steel, cold drawn, high temperature, stress relieved, 16-22 mm (0.625-0.875 in) round",
        "composition": "C0.38Fe99.09Mn0.9P0.04S0.05",
        "Density": 7.87,
        "Hardness, Brinell": 163.0,
        "Hardness, Knoop": 184.0,
        "Hardness, Rockwell B": 84.0,
        "Hardness, Vickers": 170.0,
        "Tensile Strength, Ultimate": 550.0,
        "Tensile Strength, Yield": 415.0,
        "Elongation at Break": 16.0,
        "Reduction of Area": 45.0,
        "Modulus of Elasticity": 196.0,
        "Bulk Modulus": 156.0,
        "Poissons Ratio": 0.29,
        "Shear Modulus": 76.0,
        "Electrical Resistivity": 2.17e-05,
        "CTE, linear": 14.8,
        "Specific Heat Capacity": 0.486,
        "Thermal Conductivity": 50.7
    },
    {
        "name": "Ovako 100CrMnSi6-4 5625/837Z Steel",
        "composition": "C1.05Cr1.65Fe96.17Mn1.2Mo0.1Ni0.25P0.025Si0.7S0.008",
        "Density": 7.8,
        "Hardness, Brinell": 400.0,
        "Modulus of Elasticity": 210.0,
        "Poissons Ratio": 0.3,
        "Shear Modulus": 80.0,
        "Electrical Resistivity": 2e-06,
        "CTE, linear": 12.0,
        "Specific Heat Capacity": 0.46,
        "Thermal Conductivity": 40.0,
        "Transformation Temperature": 750.0
    },
    {
        "name": "Industeel URANUS\u00ae 47N+ 25 Cr Super Duplex Stainless Steel with PREN = 40",
        "composition": "C0.03Cr25.0Fe64.64Mo3.6Ni6.5N0.26",
        "Density": 7.82,
        "Hardness, Rockwell C": 28.0,
        "Hardness, Vickers": 250.0,
        "Tensile Strength, Ultimate": 770.0,
        "Tensile Strength, Yield": 570.0,
        "Elongation at Break": 25.0,
        "Modulus of Elasticity": 200.0,
        "Poissons Ratio": 0.333,
        "Shear Modulus": 75.0,
        "Charpy Impact": 70.0,
        "Electrical Resistivity": 8.5e-05,
        "CTE, linear": 14.5,
        "Specific Heat Capacity": 0.45,
        "Thermal Conductivity": 17.0
    },
    {
        "name": "AISI Type 420F(Se) Stainless Steel, annealed and cold drawn wire",
        "composition": "C0.15Cr13.0Fe84.0Mn1.0Mo0.6P0.04Se0.15Si1.0S0.03",
        "Density": 7.8,
        "Hardness, Rockwell B": 99.0,
        "Tensile Strength, Ultimate": 690.0,
        "Tensile Strength, Yield": 550.0,
        "Elongation at Break": 15.0,
        "Modulus of Elasticity": 200.0,
        "Electrical Resistivity": 5.5e-05,
        "CTE, linear": 12.2,
        "Specific Heat Capacity": 0.46,
        "Thermal Conductivity": 25.1,
        "Melting Point": 1455.0,
        "Solidus": 1455.0,
        "Liquidus": 1510.0,
        "Maximum Service Temperature, Air": 735.0
    },
    {
        "name": "316 Stainless Steel, soft tempered wire, 1.6 mm diam.",
        "composition": "C0.08Cr18.0Fe72.0Mn2.0Mo3.0Ni14.0P0.045Si1.0S0.03",
        "Density": 8.0,
        "Tensile Strength, Ultimate": 689.0,
        "Tensile Strength, Yield": 515.0,
        "Elongation at Break": 50.0,
        "Modulus of Elasticity": 193.0,
        "Electrical Resistivity": 7.4e-05,
        "CTE, linear": 17.5,
        "Specific Heat Capacity": 0.5,
        "Thermal Conductivity": 16.3,
        "Melting Point": 1370.0,
        "Solidus": 1370.0,
        "Liquidus": 1400.0,
        "Maximum Service Temperature, Air": 925.0
    },
    {
        "name": "AISI 5046 Steel",
        "composition": "C0.5Cr0.35Fe98.47Mn1.0P0.035Si0.3S0.04",
        "Density": 7.85,
        "Hardness, Brinell": 174.0,
        "Hardness, Knoop": 221.0,
        "Hardness, Rockwell B": 92.0,
        "Hardness, Rockwell C": 13.0,
        "Hardness, Vickers": 208.0,
        "Modulus of Elasticity": 205.0,
        "Bulk Modulus": 160.0,
        "Poissons Ratio": 0.29,
        "Machinability": 60.0,
        "Shear Modulus": 80.0,
        "Electrical Resistivity": 2.19e-05,
        "Specific Heat Capacity": 0.475,
        "Thermal Conductivity": 46.6
    },
    {
        "name": "Cast Stainless Steel 3A, ASTM A890",
        "composition": "C0.06Cr27.0Fe70.1Mn1.0Mo2.5Ni6.0N0.25P0.04Si1.0S0.04",
        "Tensile Strength, Ultimate": 620.0,
        "Tensile Strength, Yield": 415.0,
        "Elongation at Break": 25.0
    },
    {
        "name": "Cast Stainless Steel CN7MS, ASTM A743",
        "composition": "C0.07Cr20.0Cu2.0Fe53.5Mn1.0Mo3.0Ni25.0P0.04Si3.5S0.03",
        "Tensile Strength, Ultimate": 485.0,
        "Tensile Strength, Yield": 205.0,
        "Elongation at Break": 35.0
    },
    {
        "name": "Special Metals Nitinol High-Strength Superelastic Ni-Ti alloy",
        "composition": "C0.05Fe0.05Ni56.4O0.05Ti44.6",
        "Density": 6.5,
        "Tensile Strength, Ultimate": 1450.0,
        "Tensile Strength, Yield": 1280.0,
        "Elongation at Break": 12.5,
        "Tensile Set": 0.1,
        "Melting Point": 1300.0,
        "Lower superelastic plateau stress, ksi": 30.0,
        "Upper superelastic plateau stress, ksi": 70.0
    },
    {
        "name": "ASTM A533 Low Alloy Steel, Grade B, Class 2",
        "composition": "C0.25Fe97.0Mn1.5Mo0.6Ni0.7P0.035Si0.4S0.04",
        "Density": 7.8,
        "Tensile Strength, Ultimate": 620.0,
        "Tensile Strength, Yield": 485.0,
        "Elongation at Break": 16.0,
        "Modulus of Elasticity": 200.0,
        "Bulk Modulus": 160.0,
        "Poissons Ratio": 0.29,
        "Shear Modulus": 80.0,
        "Electrical Resistivity": 1.7e-05,
        "CTE, linear": 12.0,
        "Specific Heat Capacity": 0.47,
        "Thermal Conductivity": 52.0
    },
    {
        "name": "AISI 304 Cast Stainless Steel, ASTM A276 Hot Formed",
        "composition": "C0.08Cr20.0Fe66.0Mn2.0Ni11.0P0.045Si1.0S0.03",
        "Tensile Strength, Ultimate": 515.0,
        "Tensile Strength, Yield": 205.0,
        "Elongation at Break": 40.0
    },
    {
        "name": "ASTM A231 Alloy Steel Wire",
        "composition": "C0.53Cr0.35Fe98.03Mn0.9P0.04Si0.35S0.04V0.15",
        "Density": 7.8,
        "Tensile Strength, Ultimate": 2070.0,
        "Reduction of Area": 45.0,
        "Modulus of Elasticity": 200.0,
        "Bulk Modulus": 160.0,
        "Poissons Ratio": 0.29,
        "Shear Modulus": 80.0,
        "Electrical Resistivity": 1.7e-05,
        "CTE, linear": 12.0,
        "Specific Heat Capacity": 0.47,
        "Thermal Conductivity": 52.0
    },
    {
        "name": "ASTM A514 Steel, Grade R",
        "composition": "C0.8Cr0.65Fe96.245Mn1.15Mo0.25Ni1.1P0.035Si0.35S0.04V0.08",
        "Density": 7.8,
        "Modulus of Elasticity": 200.0,
        "Bulk Modulus": 160.0,
        "Poissons Ratio": 0.29,
        "Shear Modulus": 80.0,
        "Electrical Resistivity": 1.7e-05,
        "CTE, linear": 12.0,
        "Specific Heat Capacity": 0.47,
        "Thermal Conductivity": 52.0
    },
    {
        "name": "AISI 8650 Steel, oil quenched 800\u00b0C (1470\u00b0F), 595\u00b0C (1100\u00b0F) temper, 25 mm (1 in.) round",
        "composition": "C0.53Cr0.6Fe97.67Mn1.0Mo0.25Ni0.7P0.035Si0.3S0.045",
        "Density": 7.85,
        "Hardness, Brinell": 311.0,
        "Hardness, Knoop": 338.0,
        "Hardness, Rockwell B": 99.0,
        "Hardness, Rockwell C": 34.0,
        "Hardness, Vickers": 329.0,
        "Tensile Strength, Ultimate": 1060.0,
        "Tensile Strength, Yield": 986.0,
        "Elongation at Break": 17.7,
        "Modulus of Elasticity": 205.0,
        "Bulk Modulus": 160.0,
        "Poissons Ratio": 0.29,
        "Machinability": 60.0,
        "Shear Modulus": 80.0,
        "Electrical Resistivity": 2.34e-05,
        "Specific Heat Capacity": 0.475,
        "Thermal Conductivity": 46.6
    },
    {
        "name": "Carpenter BioDur\u2122 316LS Stainless Medical Implant Alloy, Annealed",
        "composition": "C0.03Cr19.0Cu0.5Fe62.0Mn2.0Mo3.5Ni15.0N0.1P0.025Si0.75S0.01",
        "Density": 7.95,
        "Hardness, Rockwell B": 88.0,
        "Tensile Strength, Ultimate": 586.0,
        "Tensile Strength, Yield": 434.0,
        "Elongation at Break": 57.0,
        "Reduction of Area": 88.0,
        "Electrical Resistivity": 7.4e-05,
        "CTE, linear": 18.5,
        "Specific Heat Capacity": 0.5
    },
    {
        "name": "SSAB Tunnplat Aluzink F30A Metal-coated Mild Steel",
        "composition": "Fe98.0",
        "Density": 7.87,
        "Tensile Strength, Ultimate": 380.0,
        "Tensile Strength, Yield": 260.0,
        "Elongation at Break": 30.0,
        "Bend Radius, Minimum": 1.0
    },
    {
        "name": "AISI 1144 Steel, as cold drawn, 22-32 mm (0.875-1.25 in) round",
        "composition": "C0.48Fe98.01Mn1.65P0.04S0.33",
        "Density": 7.87,
        "Hardness, Brinell": 212.0,
        "Hardness, Knoop": 235.0,
        "Hardness, Rockwell B": 94.0,
        "Hardness, Rockwell C": 16.0,
        "Hardness, Vickers": 223.0,
        "Tensile Strength, Ultimate": 725.0,
        "Tensile Strength, Yield": 655.0,
        "Elongation at Break": 10.0,
        "Reduction of Area": 30.0,
        "Modulus of Elasticity": 200.0,
        "Bulk Modulus": 160.0,
        "Poissons Ratio": 0.29,
        "Shear Modulus": 80.0,
        "Izod Impact": 65.0,
        "Electrical Resistivity": 1.7e-05,
        "CTE, linear": 13.9,
        "Specific Heat Capacity": 0.472,
        "Thermal Conductivity": 51.9
    },
    {
        "name": "ATI Allegheny Ludlum Martensitic Stainless Steel Type 410, Hardened + 427\u00b0C Temper",
        "composition": "C0.15Cr13.5Fe86.0Mn1.0Ni0.5P0.04Si1.0S0.03",
        "Density": 7.65,
        "Hardness, Rockwell C": 41.0,
        "Tensile Strength, Ultimate": 1300.0,
        "Tensile Strength, Yield": 916.0,
        "Modulus of Elasticity": 200.0,
        "Electrical Resistivity": 5.6e-05,
        "CTE, linear": 11.6,
        "Thermal Conductivity": 24.899,
        "Melting Point": 1482.0,
        "Solidus": 1482.0,
        "Liquidus": 1532.0
    },
    {
        "name": "321 Stainless Steel, annealed strip",
        "composition": "C0.08Cr19.0Fe73.6Mn2.0Ni12.0P0.045Si1.0S0.03Ti0.4",
        "Density": 8.0,
        "Hardness, Rockwell B": 80.0,
        "Tensile Strength, Ultimate": 620.0,
        "Tensile Strength, Yield": 240.0,
        "Elongation at Break": 45.0,
        "Modulus of Elasticity": 193.0,
        "Izod Impact": 135.0,
        "Charpy Impact": 165.0,
        "Electrical Resistivity": 7.2e-05,
        "Magnetic Permeability": 1.008,
        "CTE, linear": 20.5,
        "Specific Heat Capacity": 0.5,
        "Thermal Conductivity": 16.1,
        "Melting Point": 1400.0,
        "Solidus": 1400.0,
        "Liquidus": 1425.0,
        "Maximum Service Temperature, Air": 925.0
    },
    {
        "name": "314 Stainless Steel, Cold Finished Wire",
        "composition": "C0.25Cr26.0Fe56.5Mn2.0Ni22.0P0.045Si3.0S0.03",
        "Density": 7.8,
        "Tensile Strength": 620.0,
        "Tensile Strength, Yield": 310.0,
        "Elongation at Break": 30.0,
        "Reduction of Area": 40.0,
        "Modulus of Elasticity": 200.0,
        "Electrical Resistivity": 7.7e-05,
        "Magnetic Permeability": 1.02,
        "CTE, linear": 17.6,
        "Specific Heat Capacity": 0.5,
        "Thermal Conductivity": 17.5
    },
    {
        "name": "ThyssenKrupp XABO\u00ae 890 Structural Steel",
        "composition": "Al0.8C0.18Cr0.8Fe93.3Mn1.6Mo0.7Ni2.0P0.02Si0.5S0.01V0.1",
        "Tensile Strength at Break": 940.0,
        "Tensile Strength, Yield": 890.0,
        "Elongation at Break": 11.0,
        "Charpy Impact": 50.0
    },
    {
        "name": "AISI 4320 Steel, double quenched and tempered (carburized 925\u00b0C (1700\u00b0F) for 8hrs, pot cooled, reheated to 815\u00b0C (1500\u00b0F), quenched in agitated oil, reheated to 775\u00b0C, quenched in agitated oil, 150\u00b0C (300\u00b0F) temper), 1.9 mm case depth",
        "composition": "C0.22Cr0.6Fe96.98Mn0.65Mo0.3Ni2.0P0.035Si0.3S0.04",
        "Density": 7.85,
        "Hardness, Brinell": 302.0,
        "Hardness, Knoop": 328.0,
        "Hardness, Rockwell B": 99.0,
        "Hardness, Rockwell C": 62.0,
        "Hardness, Vickers": 319.0,
        "Tensile Strength, Ultimate": 1050.0,
        "Tensile Strength, Yield": 670.0,
        "Elongation at Break": 19.5,
        "Reduction of Area": 49.4,
        "Modulus of Elasticity": 205.0,
        "Bulk Modulus": 160.0,
        "Poissons Ratio": 0.29,
        "Fracture Toughness": 71.4,
        "Machinability": 60.0,
        "Shear Modulus": 80.0,
        "Electrical Resistivity": 2.45e-05,
        "CTE, linear": 11.3,
        "Specific Heat Capacity": 0.475,
        "Thermal Conductivity": 44.5
    },
    {
        "name": "Titanium Ti-15Mo-5Zr-3Al ST 850\u00b0C (1560\u00b0F), Aged 500\u00b0C",
        "composition": "Al3.0Mo15.0Ti77.0Zr5.0",
        "Density": 5.01,
        "Tensile Strength, Ultimate": 1440.0,
        "Elongation at Break": 5.0,
        "Modulus of Elasticity": 100.0,
        "Modulus of Rigidity": 43.0,
        "Poissons Ratio": 0.33,
        "Fatigue Strength": 690.0,
        "Fracture Toughness": 50.0,
        "Shear Modulus": 43.0,
        "Electrical Resistivity": 0.00015,
        "Magnetic Permeability": 1.0,
        "CTE, linear": 8.5,
        "Specific Heat Capacity": 0.54,
        "Thermal Conductivity": 10.5,
        "Beta Transus": 785.0
    },
    {
        "name": "ASTM A699 Steel, class 2",
        "composition": "C0.06Fe98.0Mn1.55Mo0.3Nb0.06P0.04Si0.4S0.025",
        "Density": 7.8,
        "Tensile Strength, Ultimate": 620.0,
        "Tensile Strength, Yield": 515.0,
        "Elongation at Break": 18.0,
        "Bulk Modulus": 160.0,
        "Shear Modulus": 80.0
    },
    {
        "name": "ATI Allegheny Ludlum Stainless Steel Chromium-Nickel Type 302, Annealed (UNS S30200)",
        "composition": "C0.15Cr19.0Fe72.0Mn2.0Ni10.0N0.1P0.045Si0.75S0.03",
        "Density": 7.9,
        "Hardness, Brinell": 201.0,
        "Hardness, Rockwell B": 92.0,
