Repository: KylinGuo/HEA

File: data.json (part 35 of 70)
[
        "Tensile Strength, Ultimate": 515.0,
        "Tensile Strength, Yield": 205.0,
        "Elongation at Break": 40.0,
        "Tensile Modulus": 200.0,
        "Charpy Impact": 200.0,
        "Electrical Resistivity": 7.2e-05,
        "Magnetic Permeability": 1.004,
        "CTE, linear": 19.8,
        "Specific Heat Capacity": 0.5,
        "Thermal Conductivity": 21.4,
        "Melting Point": 1399.0,
        "Solidus": 1399.0,
        "Liquidus": 1421.0
    },
    {
        "name": "ATI Allegheny Ludlum Stainless Steel Chromium-Nickel Type 302, 20% Cold Rolled (UNS S30200)",
        "composition": "C0.15Cr19.0Fe72.0Mn2.0Ni10.0N0.1P0.045Si0.75S0.03",
        "Density": 7.9,
        "Hardness, Rockwell B": 92.0,
        "Tensile Strength, Ultimate": 889.0,
        "Tensile Strength, Yield": 745.0,
        "Elongation at Break": 30.0,
        "Tensile Modulus": 200.0,
        "Charpy Impact": 200.0,
        "Electrical Resistivity": 7.2e-05,
        "Magnetic Permeability": 1.414,
        "CTE, linear": 19.8,
        "Specific Heat Capacity": 0.5,
        "Thermal Conductivity": 21.4,
        "Melting Point": 1399.0,
        "Solidus": 1399.0,
        "Liquidus": 1421.0
    },
    {
        "name": "Titanium Ti-6Al-2Nb-1Ta-1Mo",
        "composition": "Al6.0Mo1.0Nb2.0Ta1.0Ti90.0",
        "Density": 4.48,
        "Hardness, Brinell": 290.0,
        "Hardness, Knoop": 315.0,
        "Hardness, Rockwell C": 30.0,
        "Hardness, Vickers": 304.0,
        "Tensile Strength, Ultimate": 830.0,
        "Tensile Strength, Yield": 730.0,
        "Elongation at Break": 13.0,
        "Reduction of Area": 34.0,
        "Modulus of Elasticity": 113.8,
        "Poissons Ratio": 0.31,
        "Shear Modulus": 43.4,
        "Charpy Impact": 31.0,
        "Electrical Resistivity": 0.000154,
        "CTE, linear": 9.2,
        "Specific Heat Capacity": 0.55,
        "Thermal Conductivity": 6.4,
        "Melting Point": 1650.0,
        "Liquidus": 1650.0,
        "Beta Transus": 1016.0
    },
    {
        "name": "ThyssenKrupp XAR\u00ae 300 Structural Steel",
        "composition": "Al1.2B0.005C0.21Cr1.2Fe94.9Mn1.5Mo0.3P0.025Si0.65S0.025"
    },
    {
        "name": "AISI 6150 Steel, oil quenched 845\u00b0C (1550\u00b0F), 595\u00b0C (1100\u00b0F) temper, 25 mm (1 in.) round",
        "composition": "C0.53Cr1.1Fe97.72Mn0.9P0.035Si0.3S0.04V0.15",
        "Density": 7.85,
        "Hardness, Brinell": 311.0,
        "Hardness, Knoop": 338.0,
        "Hardness, Rockwell B": 99.0,
        "Hardness, Rockwell C": 34.0,
        "Hardness, Vickers": 329.0,
        "Tensile Strength, Ultimate": 1090.0,
        "Tensile Strength, Yield": 1035.0,
        "Elongation at Break": 16.0,
        "Modulus of Elasticity": 205.0,
        "Bulk Modulus": 160.0,
        "Poissons Ratio": 0.29,
        "Machinability": 55.0,
        "Shear Modulus": 80.0,
        "Electrical Resistivity": 2.34e-05,
        "Specific Heat Capacity": 0.475,
        "Thermal Conductivity": 46.6
    },
    {
        "name": "AISI 8655 Steel",
        "composition": "C0.59Cr0.6Fe97.64Mn1.0Mo0.25Ni0.7P0.035Si0.3S0.05",
        "Density": 7.85,
        "Hardness, Brinell": 187.0,
        "Hardness, Knoop": 241.0,
        "Hardness, Rockwell B": 95.0,
        "Hardness, Rockwell C": 17.0,
        "Hardness, Vickers": 229.0,
        "Modulus of Elasticity": 205.0,
        "Bulk Modulus": 160.0,
        "Poissons Ratio": 0.29,
        "Machinability": 55.0,
        "Shear Modulus": 80.0,
        "Electrical Resistivity": 2.34e-05,
        "Specific Heat Capacity": 0.475,
        "Thermal Conductivity": 46.6
    },
    {
        "name": "AISI 4150H Steel, oil quenched 830\u00b0C (1525\u00b0F), 650\u00b0C (1200\u00b0F) temper, 50 mm (2 in.) round",
        "composition": "C0.54Cr1.2Fe97.83Mn1.1Mo0.25P0.035Si0.3S0.04",
        "Density": 7.85,
        "Hardness, Brinell": 269.0,
        "Hardness, Knoop": 294.0,
        "Hardness, Rockwell B": 99.0,
        "Hardness, Rockwell C": 27.0,
        "Hardness, Vickers": 284.0,
        "Tensile Strength, Ultimate": 931.0,
        "Tensile Strength, Yield": 814.0,
        "Elongation at Break": 20.5,
        "Reduction of Area": 60.0,
        "Modulus of Elasticity": 205.0,
        "Bulk Modulus": 160.0,
        "Poissons Ratio": 0.29,
        "Machinability": 55.0,
        "Shear Modulus": 80.0,
        "Electrical Resistivity": 2.45e-05,
        "Specific Heat Capacity": 0.475,
        "Thermal Conductivity": 44.5
    },
    {
        "name": "Schmolz + Bickenbach UGIMA\u00ae 304 Cu Stainless Steel Bar",
        "composition": "C0.1Cr19.0Cu4.0Fe63.825Mn2.0Ni10.0P0.045Si1.0S0.03",
        "Density": 7.81,
        "Hardness, Brinell": 180.0,
        "Tensile Strength": 586.0,
        "Tensile Strength, Yield": 483.0,
        "Elongation at Yield": 48.0,
        "Reduction of Area": 70.0,
        "Tensile Modulus": 200.0,
        "CTE, linear": 16.5,
        "Thermal Conductivity": 18.0,
        "Hot-Working Temperature": 954.0,
        "Corrosion Resistance": "Acetic Acid"
    },
    {
        "name": "Industeel CREUSABRO\u00ae 4000 High Wear Resistant Steel",
        "composition": "C0.2Cr0.85Fe97.9Mn0.9Mo0.15Ni0.2S0.005",
        "Hardness, Brinell": 340.0,
        "Tensile Strength, Ultimate": 1200.0,
        "Tensile Strength, Yield": 900.0,
        "Elongation at Break": 12.0,
        "Modulus of Elasticity": 205.0,
        "Charpy Impact": 45.0,
        "CTE, linear": 13.9
    },
    {
        "name": "AISI Grade 18Ni (300) Maraging Steel solution annealed at 815\u00b0C (1500\u00b0F) for 1 hour, air cooled, aged at 480\u00b0C (900\u00b0F) for 3 hours",
        "composition": "Al0.1B0.003C0.03Co9.0Fe67.0Mn0.1Mo4.8Ni18.5P0.01Si0.1S0.01Ti0.6Zr0.01",
        "Density": 8.0,
        "Tensile Strength, Ultimate": 1771.0,
        "Tensile Strength, Yield": 1693.0,
        "Elongation at Break": 24.0,
        "Reduction of Area": 77.2,
        "Modulus of Elasticity": 190.0,
        "Bulk Modulus": 160.0,
        "Poissons Ratio": 0.3,
        "Shear Modulus": 73.0,
        "Electrical Resistivity": 1.74e-05,
        "CTE, linear": 10.1,
        "Thermal Conductivity": 27.0
    },
    {
        "name": "ASTM A736 Low Alloy Steel, Grade A, Class 2",
        "composition": "C0.07Cr0.9Cu1.3Fe96.17Mn0.7Ni1.0Nb0.02P0.025Si0.4S0.025",
        "Density": 7.8,
        "Tensile Strength, Ultimate": 415.0,
        "Tensile Strength, Yield": 345.0,
        "Elongation at Break": 20.0,
        "Modulus of Elasticity": 200.0,
        "Bulk Modulus": 160.0,
        "Poissons Ratio": 0.29,
        "Shear Modulus": 80.0,
        "Electrical Resistivity": 1.7e-05,
        "CTE, linear": 12.0,
        "Specific Heat Capacity": 0.47,
        "Thermal Conductivity": 52.0
    },
    {
        "name": "AK Steel 420LC Martensitic Stainless steel",
        "composition": "C0.15Cr14.0Fe87.85Mn1.0P0.04Si1.0S0.03",
        "Density": 7.74,
        "Hardness, Rockwell B": 88.0,
        "Hardness, Rockwell C": 55.0,
        "Tensile Strength, Ultimate": 1586.0,
        "Tensile Strength, Yield": 1344.0,
        "Elongation at Break": 25.0,
        "Modulus of Elasticity": 200.0,
        "Electrical Resistivity": 5.5e-05,
        "CTE, linear": 12.1,
        "Specific Heat Capacity": 0.46,
        "Thermal Conductivity": 24.9
    },
    {
        "name": "308 Stainless steel, annealed, wire 0.051-0.51 mm diameter",
        "composition": "C0.08Cr20.0Fe66.0Mn2.0Ni11.0P0.045Si1.0S0.03",
        "Density": 8.0,
        "Tensile Strength, Ultimate": 655.0,
        "Tensile Strength, Yield": 240.0,
        "Elongation at Break": 30.0,
        "Tensile Modulus": 195.0,
        "Izod Impact": 135.0,
        "Charpy Impact": 135.0,
        "Electrical Resistivity": 0.000116,
        "CTE, linear": 18.7,
        "Specific Heat Capacity": 0.5,
        "Thermal Conductivity": 21.6,
        "Melting Point": 1400.0,
        "Solidus": 1400.0,
        "Liquidus": 1455.0,
        "Maximum Service Temperature, Air": 980.0
    },
    {
        "name": "Goodfellow Titanium 65/Aluminum 35 Alloy",
        "composition": "Al35.0Ti65.0",
        "Melting Point": 1480.0
    },
    {
        "name": "AISI Grade 18Ni (200) Maraging Steel, Aged, 75 mm round bar, tested in longitudinal direction",
        "composition": "Al0.1B0.003C0.03Co8.5Fe69.0Mn0.1Mo3.25Ni18.5P0.01Si0.1S0.01Ti0.2Zr0.01",
        "Density": 8.0,
        "Hardness, Brinell": 491.0,
        "Hardness, Knoop": 544.0,
        "Hardness, Rockwell C": 50.0,
        "Hardness, Vickers": 523.0,
        "Tensile Strength, Ultimate": 1750.0,
        "Tensile Strength, Yield": 1710.0,
        "Elongation at Break": 11.0,
        "Reduction of Area": 53.0,
        "Modulus of Elasticity": 183.0,
        "Bulk Modulus": 160.0,
        "Poissons Ratio": 0.3,
        "Shear Modulus": 70.0,
        "Electrical Resistivity": 1.74e-05,
        "CTE, linear": 10.1,
        "Thermal Conductivity": 27.0
    },
    {
        "name": "AISI 6150 Steel, oil quenched 845\u00b0C (1550\u00b0F), 595\u00b0C (1100\u00b0F) temper, 13 mm (0.5 in.) round",
        "composition": "C0.53Cr1.1Fe97.72Mn0.9P0.035Si0.3S0.04V0.15",
        "Density": 7.85,
        "Hardness, Brinell": 321.0,
        "Hardness, Knoop": 348.0,
        "Hardness, Rockwell B": 99.0,
        "Hardness, Rockwell C": 35.0,
        "Hardness, Vickers": 339.0,
        "Tensile Strength, Ultimate": 1105.0,
        "Tensile Strength, Yield": 1090.0,
        "Elongation at Break": 16.4,
        "Modulus of Elasticity": 205.0,
        "Bulk Modulus": 160.0,
        "Poissons Ratio": 0.29,
        "Machinability": 55.0,
        "Shear Modulus": 80.0,
        "Electrical Resistivity": 2.34e-05,
        "Specific Heat Capacity": 0.475,
        "Thermal Conductivity": 46.6
    },
    {
        "name": "Eagle Brass 316L Austenitic Stainless Steel, 1/4 Hardened",
        "composition": "C0.03Cr18.0Fe72.0Mn2.0Mo3.0Ni14.0P0.045Si0.75S0.03",
        "Density": 7.92,
        "Tensile Strength": 862.0,
        "Tensile Strength, Yield": 517.0,
        "Elongation at Break": 10.0,
        "Tensile Modulus": 193.0,
        "CTE, linear": 18.5,
        "Thermal Conductivity": 15.9
    },
    {
        "name": "Sandvik 304-4LR11 Billet",
        "composition": "C0.03Cr18.5Fe70.8Mn1.7Ni8.5P0.04Si0.4S0.025",
        "Hardness, Brinell": 170.0,
        "Tensile Strength, Ultimate": 450.0,
        "Tensile Strength, Yield": 190.0,
        "Elongation at Break": 45.0,
        "Reduction of Area": 50.0,
        "Charpy Impact": 100.0
    },
    {
        "name": "AISI 1080 Steel, oil quenched from 815\u00b0C (1500\u00b0F), 595\u00b0C (1100\u00b0F) temper, 100 mm (4 in.) round",
        "composition": "C0.88Fe98.65Mn0.9P0.04S0.05",
        "Density": 7.87,
        "Hardness, Brinell": 269.0,
        "Hardness, Knoop": 294.0,
        "Hardness, Rockwell B": 99.0,
        "Hardness, Rockwell C": 27.0,
        "Hardness, Vickers": 284.0,
        "Tensile Strength, Ultimate": 924.0,
        "Tensile Strength, Yield": 515.0,
        "Elongation at Break": 15.7,
        "Reduction of Area": 33.1,
        "Modulus of Elasticity": 200.0,
        "Bulk Modulus": 160.0,
        "Poissons Ratio": 0.29,
        "Shear Modulus": 80.0,
        "Izod Impact": 7.0,
        "Electrical Resistivity": 0.0001246,
        "CTE, linear": 14.6,
        "Specific Heat Capacity": 2.08,
        "Thermal Conductivity": 48.1
    },
    {
        "name": "AISI E4340 Steel, quenched 845\u00b0C, 315\u00b0C (600\u00b0F) temper",
        "composition": "C0.43Cr0.9Fe96.27Mn0.85Mo0.3Ni2.0P0.025Si0.3S0.02",
        "Density": 7.85,
        "Hardness, Knoop": 506.0,
        "Hardness, Rockwell C": 48.0,
        "Hardness, Vickers": 487.0,
        "Modulus of Elasticity": 200.0,
        "Bulk Modulus": 159.0,
        "Poissons Ratio": 0.29,
        "Machinability": 50.0,
        "Shear Modulus": 78.0,
        "Charpy Impact": 22.0,
        "Electrical Resistivity": 7.97e-05,
        "CTE, linear": 13.7,
        "Specific Heat Capacity": 0.475,
        "Thermal Conductivity": 44.5
    },
    {
        "name": "AISI 4130H Steel, normalized at 870\u00b0C (1600\u00b0F), air cooled, 25 mm (1 in.) round",
        "composition": "C0.33Cr1.2Fe98.38Mn0.7Mo0.25P0.035Si0.35S0.04",
        "Density": 7.85,
        "Hardness, Brinell": 197.0,
        "Hardness, Knoop": 219.0,
        "Hardness, Rockwell B": 92.0,
        "Hardness, Rockwell C": 13.0,
        "Hardness, Vickers": 207.0,
        "Tensile Strength, Ultimate": 670.0,
        "Tensile Strength, Yield": 435.0,
        "Elongation at Break": 25.5,
        "Reduction of Area": 59.5,
        "Modulus of Elasticity": 205.0,
        "Bulk Modulus": 160.0,
        "Poissons Ratio": 0.29,
        "Machinability": 70.0,
        "Shear Modulus": 80.0,
        "Electrical Resistivity": 0.0001222,
        "Specific Heat Capacity": 0.837,
        "Thermal Conductivity": 42.7
    },
    {
        "name": "Latrobe Lescalloy\u00ae HY-TUF VAC-ARC High Strength Alloy Steel",
        "composition": "C0.25Cr0.3Fe94.4Mn1.35Mo0.4Ni1.8Si1.5",
        "Density": 7.78,
        "Hardness, Rockwell C": 47.0,
        "Tensile Strength, Ultimate": 1520.0,
        "Tensile Strength, Yield": 1276.0,
        "Elongation at Break": 5.0,
        "Reduction of Area": 30.0,
        "Fracture Toughness": 110.0,
        "CTE, linear": 11.3,
        "Thermal Conductivity": 37.49
    },
    {
        "name": "Type 317LM Austenitic Stainless Steel, Annealed Plate, Sheet, Strip, UNS S31725",
        "composition": "C0.03Cr20.0Fe64.5Mn2.0Mo5.0Ni17.5N0.1P0.045Si1.0S0.03",
        "Density": 8.0,
        "Hardness, Rockwell B": 96.0,
        "Tensile Strength": 515.0,
        "Tensile Strength, Yield": 205.0,
        "Elongation at Break": 40.0,
        "Modulus of Elasticity": 200.0,
        "Poissons Ratio": 0.299,
        "Shear Modulus": 77.0,
        "Electrical Resistivity": 7.9e-05,
        "Magnetic Permeability": 1.0028,
        "CTE, linear": 19.5,
        "Specific Heat Capacity": 0.46,
        "Thermal Conductivity": 14.6,
        "Melting Point": 1320.0,
        "Solidus": 1320.0,
        "Liquidus": 1400.0,
        "Maximum Service Temperature, Air": 899.0
    },
    {
        "name": "MetalTek MTEK 25-35Nb Heat Resistant Stainless Steel",
        "composition": "C0.55Cr25.0Fe38.38Mn1.3Ni35.0Nb1.5Si1.75",
        "Tensile Strength, Ultimate": 450.0,
        "Tensile Strength, Yield": 240.0,
        "Elongation at Break": 6.0,
        "Heat Treatment": "Not Heat Treated"
    },
    {
        "name": "Cast Stainless Steel CF3MN, ASTM A743",
        "composition": "C0.03Cr21.0Fe72.0Mn1.5Mo3.0Ni13.0P0.04Si1.5S0.04",
        "Tensile Strength, Ultimate": 515.0,
        "Tensile Strength, Yield": 255.0,
        "Elongation at Break": 35.0
    },
    {
        "name": "AISI 4718H Steel, pseudocarburized and oil quenched, 150\u00b0C (300\u00b0F) temper, 25 mm round",
        "composition": "C0.21Cr0.6Fe97.65Mn0.95Mo0.4Ni1.25P0.04Si0.3S0.04",
        "Density": 7.85,
        "Hardness, Brinell": 341.0,
        "Hardness, Knoop": 369.0,
        "Hardness, Rockwell B": 99.0,
        "Hardness, Rockwell C": 37.0,
        "Hardness, Vickers": 361.0,
        "Tensile Strength, Ultimate": 1127.0,
        "Tensile Strength, Yield": 812.0,
        "Elongation at Break": 15.3,
        "Reduction of Area": 51.0,
        "Modulus of Elasticity": 205.0,
        "Bulk Modulus": 160.0,
        "Poissons Ratio": 0.29,
        "Shear Modulus": 80.0,
        "Electrical Resistivity": 2.45e-05,
        "Specific Heat Capacity": 0.475,
        "Thermal Conductivity": 44.5
    },
    {
        "name": "Titanium Ti-13V-11Cr-3Al (Ti-13-11-3) Solution Treated",
        "composition": "Al3.0C0.1Cr11.0H0.015Fe0.35N0.08O0.2Ti73.0V13.0",
        "Density": 4.82,
        "Hardness, Brinell": 290.0,
        "Hardness, Knoop": 315.0,
        "Hardness, Rockwell C": 30.0,
        "Hardness, Vickers": 304.0,
        "Tensile Strength, Ultimate": 990.0,
        "Tensile Strength, Yield": 830.0,
        "Elongation at Break": 23.0,
        "Tensile Modulus": 102.0,
        "Poissons Ratio": 0.3,
        "Fracture Toughness": 110.0,
        "Shear Modulus": 43.0,
        "Electrical Resistivity": 0.00014,
        "CTE, linear": 10.44,
        "Specific Heat Capacity": 0.833,
        "Thermal Conductivity": 17.1,
        "Beta Transus": 700.0
    },
    {
        "name": "ASTM A515 Carbon Steel, Grade 55",
        "composition": "C0.28Fe98.47Mn0.9P0.035Si0.4S0.04",
        "Density": 7.8,
        "Tensile Strength, Ultimate": 380.0,
        "Tensile Strength, Yield": 205.0,
        "Elongation at Break": 27.0,
        "Modulus of Elasticity": 200.0,
        "Bulk Modulus": 160.0,
        "Poissons Ratio": 0.29,
        "Shear Modulus": 80.0,
        "Electrical Resistivity": 1.7e-05,
        "CTE, linear": 12.0,
        "Specific Heat Capacity": 0.47,
        "Thermal Conductivity": 52.0
    },
    {
        "name": "Cast Stainless Steel HH30, ASTM A608",
        "composition": "C0.35Cr28.0Fe64.3Mn1.5Mo0.5Ni14.0P0.04Si2.0S0.04"
    },
    {
        "name": "AISI 1141 Steel, oil quenched from 815\u00b0C, 650\u00b0C (1200\u00b0F) temper, 25 mm (1 in.) round",
        "composition": "C0.45Fe98.2Mn1.65P0.04S0.13",
        "Density": 7.87,
        "Hardness, Brinell": 197.0,
        "Hardness, Knoop": 219.0,
        "Hardness, Rockwell B": 92.0,
        "Hardness, Rockwell C": 13.0,
        "Hardness, Vickers": 207.0,
        "Tensile Strength, Ultimate": 660.0,
        "Tensile Strength, Yield": 485.0,
        "Elongation at Break": 24.8,
        "Reduction of Area": 64.1,
        "Modulus of Elasticity": 200.0,
        "Bulk Modulus": 160.0,
        "Poissons Ratio": 0.29,
        "Shear Modulus": 80.0,
        "Izod Impact": 53.0,
        "Electrical Resistivity": 1.7e-05,
        "CTE, linear": 13.9,
        "Specific Heat Capacity": 0.472,
        "Thermal Conductivity": 51.9
    },
    {
        "name": "AISI 5150 Steel, oil quenched from 830\u00b0C (1525\u00b0F), 595\u00b0C (1100\u00b0F) temper, 50 mm (2 in.) round",
        "composition": "C0.53Cr0.9Fe97.97Mn0.9P0.035Si0.3S0.04",
        "Density": 7.85,
        "Hardness, Brinell": 255.0,
        "Hardness, Knoop": 279.0,
        "Hardness, Rockwell B": 98.0,
        "Hardness, Rockwell C": 25.0,
        "Hardness, Vickers": 269.0,
        "Tensile Strength, Ultimate": 876.0,
        "Tensile Strength, Yield": 600.0,
        "Elongation at Break": 20.0,
        "Modulus of Elasticity": 205.0,
        "Bulk Modulus": 160.0,
        "Poissons Ratio": 0.29,
        "Machinability": 60.0,
        "Shear Modulus": 80.0,
        "Electrical Resistivity": 2.19e-05,
        "Specific Heat Capacity": 0.475,
        "Thermal Conductivity": 46.6
    },
    {
        "name": "AISI 8740H Steel, oil quenched 830\u00b0C (1525\u00b0F), 595\u00b0C (1100\u00b0F) temper, 50 mm (2 in.) round",
        "composition": "C0.44Cr0.65Fe97.88Mn1.05Mo0.3Ni0.75P0.035Si0.3S0.04",
        "Density": 7.85,
        "Hardness, Brinell": 277.0,
        "Hardness, Knoop": 302.0,
        "Hardness, Rockwell B": 99.0,
        "Hardness, Rockwell C": 28.0,
        "Hardness, Vickers": 292.0,
        "Tensile Strength, Ultimate": 979.0,
        "Tensile Strength, Yield": 841.0,
        "Elongation at Break": 18.5,
        "Modulus of Elasticity": 205.0,
        "Bulk Modulus": 160.0,
        "Poissons Ratio": 0.29,
        "Machinability": 65.0,
        "Shear Modulus": 80.0,
        "Electrical Resistivity": 2.34e-05,
        "Specific Heat Capacity": 0.475,
        "Thermal Conductivity": 46.6
    },
    {
        "name": "AK Steel ASTM A 424 Type II, VIT-PLUS\u00ae DS Enameling Carbon Steel",
        "composition": "Al0.05C0.04Cu0.02Fe99.65Mn0.21P0.01Si0.01S0.01",
        "Density": 7.87,
        "Tensile Strength, Ultimate": 311.0,
        "Tensile Strength, Yield": 198.0,
        "Elongation at Break": 43.0,
        "Modulus of Elasticity": 200.0,
        "Electrical Resistivity": 1.42e-05,
        "CTE, linear": 12.4,
        "Specific Heat Capacity": 0.481,
        "Thermal Conductivity": 89.0,
        "Deep-Drawing Capability rm": 1.3,
        "Strain Hardening Exponent n": 0.21
    },
    {
        "name": "ATI Allegheny Ludlum Stainless Steel Type 301, 3/4 Hard (UNS S30100)",
        "composition": "C0.15Cr18.0Fe75.0Mn2.0Ni8.0N0.1P0.045Si0.75S0.03",
        "Density": 8.03,
        "Hardness, Brinell": 342.0,
        "Hardness, Rockwell C": 37.0,
        "Tensile Strength, Ultimate": 1207.0,
        "Tensile Strength, Yield": 931.0,
        "Elongation at Break": 12.0,
        "Modulus of Elasticity": 190.0,
        "Compressive Yield Strength": 1172.0,
        "Charpy Impact": 150.0,
        "Electrical Resistivity": 7.2e-05,
        "Magnetic Permeability": 1.02,
        "CTE, linear": 19.5,
        "Specific Heat Capacity": 0.5,
        "Thermal Conductivity": 21.4,
        "Melting Point": 1399.0,
        "Solidus": 1399.0,
        "Liquidus": 1421.0
    },
    {
        "name": "AISI 4130 Steel, normalized at 870\u00b0C (1600\u00b0F), air cooled, 25 mm (1 in.) round",
        "composition": "C0.33Cr1.1Fe98.22Mn0.6Mo0.25P0.035Si0.3S0.04",
        "Density": 7.85,
        "Hardness, Brinell": 197.0,
        "Hardness, Knoop": 219.0,
        "Hardness, Rockwell B": 92.0,
        "Hardness, Rockwell C": 13.0,
        "Hardness, Vickers": 207.0,
        "Tensile Strength, Ultimate": 670.0,
        "Tensile Strength, Yield": 435.0,
        "Elongation at Break": 25.5,
        "Reduction of Area": 59.5,
        "Modulus of Elasticity": 205.0,
        "Bulk Modulus": 160.0,
        "Poissons Ratio": 0.29,
        "Machinability": 70.0,
        "Shear Modulus": 80.0,
        "Electrical Resistivity": 0.0001222,
        "Specific Heat Capacity": 0.837,
        "Thermal Conductivity": 42.7
    },
    {
        "name": "AK Steel PH 15-7 Mo\u00ae Precipitation Hardening Stainless Steel, Condition RH 950",
        "composition": "Al1.5C0.09Cr16.0Fe76.75Mn1.0Mo3.0Ni7.75P0.04Si1.0S0.04",
        "Density": 7.68,
        "Hardness, Rockwell C": 48.0,
        "Tensile Strength, Ultimate": 1655.0,
        "Tensile Strength, Yield": 1552.0,
        "Elongation at Break": 6.0,
        "Modulus of Elasticity": 200.0,
        "CTE, linear": 11.0,
        "Thermal Conductivity": 19.2
    },
    {
        "name": "AISI 1015 Steel, mock carburized at 915\u00b0C (1680\u00b0F) for 8 hours, 775\u00b0C (1430\u00b0F) reheat, water quenched, 175\u00b0C (350\u00b0F) temper, 50 mm (2 in.) round",
        "composition": "C0.18Fe99.57Mn0.6P0.04S0.05",
        "Density": 7.87,
        "Hardness, Brinell": 131.0,
        "Hardness, Knoop": 150.0,
        "Hardness, Rockwell B": 73.0,
        "Hardness, Vickers": 136.0,
        "Tensile Strength, Ultimate": 488.0,
        "Tensile Strength, Yield": 285.0,
        "Elongation at Break": 32.0,
        "Reduction of Area": 70.4,
        "Modulus of Elasticity": 200.0,
        "Bulk Modulus": 160.0,
        "Poissons Ratio": 0.29,
        "Machinability": 60.0,
        "Shear Modulus": 80.0,
        "Electrical Resistivity": 2.92e-05,
        "CTE, linear": 14.2,
        "Specific Heat Capacity": 0.486,
        "Thermal Conductivity": 51.9
    },
    {
        "name": "AISI 1141 Steel, cold drawn, low temperature, stress relieved, round",
        "composition": "C0.45Fe98.2Mn1.65P0.04S0.13",
        "Density": 7.87,
        "Hardness, Brinell": 212.0,
        "Hardness, Knoop": 235.0,
        "Hardness, Rockwell B": 94.0,
        "Hardness, Rockwell C": 16.0,
        "Hardness, Vickers": 223.0,
        "Tensile Strength, Ultimate": 725.0,
        "Tensile Strength, Yield": 655.0,
        "Elongation at Break": 10.0,
        "Reduction of Area": 30.0,
        "Modulus of Elasticity": 200.0,
        "Bulk Modulus": 160.0,
        "Poissons Ratio": 0.29,
        "Shear Modulus": 80.0,
        "Izod Impact": 53.0,
        "Electrical Resistivity": 1.7e-05,
        "CTE, linear": 13.9,
        "Specific Heat Capacity": 0.472,
        "Thermal Conductivity": 51.9
    },
    {
        "name": "AISI 4140H Steel, normalized at 870\u00b0C",
        "composition": "C0.44Cr1.2Fe97.93Mn1.1Mo0.3P0.035Si0.3S0.04",
        "Density": 7.85,
        "Hardness, Brinell": 302.0,
        "Hardness, Knoop": 328.0,
        "Hardness, Rockwell B": 99.0,
        "Hardness, Rockwell C": 32.0,
        "Hardness, Vickers": 319.0,
        "Tensile Strength, Ultimate": 1020.0,
        "Tensile Strength, Yield": 655.0,
        "Elongation at Break": 17.7,
        "Modulus of Elasticity": 205.0,
        "Bulk Modulus": 160.0,
        "Poissons Ratio": 0.29,
        "Machinability": 65.0,
        "Shear Modulus": 80.0,
        "Izod Impact": 23.0,
        "Electrical Resistivity": 6.46e-05,
        "CTE, linear": 14.6,
        "Specific Heat Capacity": 0.561,
        "Thermal Conductivity": 42.6
    },
    {
        "name": "AISI 1117 Steel, as rolled",
        "composition": "C0.2Fe98.78Mn1.3P0.04S0.13",
        "Density": 7.85,
        "Hardness, Brinell": 143.0,
        "Hardness, Knoop": 163.0,
        "Hardness, Rockwell B": 78.0,
        "Hardness, Vickers": 149.0,
        "Tensile Strength, Ultimate": 490.0,
        "Tensile Strength, Yield": 305.0,
        "Elongation at Break": 33.0,
        "Reduction of Area": 63.0,
        "Modulus of Elasticity": 205.0,
        "Bulk Modulus": 160.0,
        "Poissons Ratio": 0.29,
        "Shear Modulus": 80.0,
        "Electrical Resistivity": 1.74e-05,
        "Specific Heat Capacity": 0.481,
        "Thermal Conductivity": 49.8
    },
    {
        "name": "AISI Type S14800 Stainless Steel condition C, 11.3% cold reduction",
        "composition": "Al1.5C0.05Cr15.0Fe73.0Mn1.0Mo3.0Ni8.75P0.015Si1.0S0.01",
        "Density": 7.7,
        "Hardness, Knoop": 265.0,
        "Hardness, Rockwell C": 21.5,
        "Hardness, Vickers": 257.0,
        "Tensile Strength, Yield": 448.0,
        "Elongation at Break": 16.5,
        "Modulus of Elasticity": 200.0,
        "CTE, linear": 11.5
    },
    {
        "name": "ATI Allegheny Ludlum Grade 12 Titanium (UNS R53400)",
        "composition": "Mo0.3Ni0.8Ti98.9",
        "Density": 4.52,
        "Hardness, Brinell": 180.0,
        "Tensile Strength, Ultimate": 620.0,
        "Tensile Strength, Yield": 450.0,
        "Elongation at Break": 22.0
    },
    {
        "name": "409 Stainless Steel",
        "composition": "C0.08Cr11.13Fe86.0Mn1.0P0.045Si1.0S0.045Ti0.75",
        "Density": 7.8,
        "Tensile Strength, Ultimate": 406.0,
        "Tensile Strength, Yield": 207.0,
        "Elongation at Break": 75.5,
        "Modulus of Elasticity": 200.0,
        "Electrical Resistivity": 6e-05,
        "CTE, linear": 13.5,
        "Specific Heat Capacity": 0.46,
        "Thermal Conductivity": 28.6,
        "Melting Point": 1425.0,
        "Solidus": 1425.0,
        "Liquidus": 1510.0
    },
    {
        "name": "AISI 8620 Steel, normalized, machined to 13.7 mm, pseudocarburized, reheated to 840\u00b0C, 150\u00b0C temper",
        "composition": "C0.23Cr0.6Fe98.02Mn0.9Mo0.25Ni0.7P0.035Si0.35S0.04",
        "Density": 7.85,
        "Hardness, Brinell": 331.0,
        "Hardness, Knoop": 359.0,
        "Hardness, Rockwell B": 99.0,
        "Hardness, Rockwell C": 36.0,
        "Hardness, Vickers": 350.0,
        "Tensile Strength, Ultimate": 1095.0,
        "Tensile Strength, Yield": 910.0,
        "Elongation at Break": 16.5,
        "Reduction of Area": 56.0,
        "Modulus of Elasticity": 205.0,
        "Bulk Modulus": 160.0,
        "Poissons Ratio": 0.29,
        "Machinability": 65.0,
        "Shear Modulus": 80.0,
        "Electrical Resistivity": 2.34e-05,
        "Specific Heat Capacity": 0.475,
        "Thermal Conductivity": 46.6
    },
    {
        "name": "AISI 1059 Steel",
        "composition": "C0.65Fe98.95Mn0.8P0.04S0.05",
        "Density": 7.87,
        "Modulus of Elasticity": 200.0,
        "Bulk Modulus": 160.0,
        "Poissons Ratio": 0.29,
        "Shear Modulus": 80.0,
        "Izod Impact": 18.0,
        "Electrical Resistivity": 1.74e-05,
        "CTE, linear": 13.9,
        "Specific Heat Capacity": 0.472,
        "Thermal Conductivity": 51.9
    },
    {
        "name": "ATI Allegheny Ludlum Stainless Steel Chromium-Nickel Type 305, 40% Cold Rolled (UNS S30500)",
        "composition": "C0.12Cr19.0Fe69.0Mn2.0Ni13.0P0.045Si0.75S0.03",
        "Density": 7.9,
        "Hardness, Rockwell B": 88.0,
        "Tensile Strength, Ultimate": 979.0,
        "Tensile Strength, Yield": 855.0,
        "Elongation at Break": 14.0,
        "Tensile Modulus": 200.0,
        "Charpy Impact": 200.0,
        "Electrical Resistivity": 7.2e-05,
        "Magnetic Permeability": 1.008,
        "CTE, linear": 19.8,
        "Specific Heat Capacity": 0.5,
        "Thermal Conductivity": 21.4,
        "Melting Point": 1399.0,
        "Solidus": 1399.0,
        "Liquidus": 1421.0
    },
    {
        "name": "AISI E9310H Steel, double quenched and tempered at 150\u00b0C (300\u00b0F), 1.4 mm case depth",
        "composition": "C0.13Cr1.45Fe95.35Mn0.7Mo0.15Ni3.55Si0.3S0.05",
        "Density": 7.85,
        "Hardness, Brinell": 363.0,
        "Hardness, Knoop": 392.0,
        "Hardness, Rockwell B": 100.0,
        "Hardness, Vickers": 384.0,
        "Tensile Strength, Ultimate": 1203.0,
        "Tensile Strength, Yield": 958.0,
        "Elongation at Break": 15.3,
        "Modulus of Elasticity": 200.0,
        "Bulk Modulus": 160.0,
        "Poissons Ratio": 0.29,
        "Machinability": 50.0,
        "Shear Modulus": 80.0,
        "Electrical Resistivity": 1.74e-05,
        "CTE, linear": 14.7,
        "Specific Heat Capacity": 0.472,
        "Thermal Conductivity": 51.9
    },
    {
        "name": "EOS Copper Cu DMSL on EOS M 290; 20 \u00b5m Layer Thickness",
        "composition": "Cu100.0",
        "Porosity": 5.0,
        "Thickness": 20.0,
        "Tensile Strength": 150.0,
        "Tensile Strength, Yield": 140.0,
        "Elongation at Break": 20.0,
        "Volume Resistivity": 2.1e-06,
        "Volume rate": 1.7
    },
    {
        "name": "AISI 1030 Steel, as rolled",
        "composition": "C0.34Fe99.13Mn0.9P0.04S0.05",
        "Density": 7.85,
        "Hardness, Brinell": 179.0,
        "Hardness, Knoop": 200.0,
        "Hardness, Rockwell B": 88.0,
        "Hardness, Vickers": 188.0,
        "Tensile Strength, Ultimate": 550.0,
        "Tensile Strength, Yield": 345.0,
        "Elongation at Break": 32.0,
        "Reduction of Area": 57.0,
        "Modulus of Elasticity": 206.0,
        "Bulk Modulus": 163.0,
        "Poissons Ratio": 0.29,
        "Shear Modulus": 80.0,
        "Izod Impact": 75.0,
        "Electrical Resistivity": 1.66e-05,
        "CTE, linear": 11.7,
        "Specific Heat Capacity": 0.486,
        "Thermal Conductivity": 51.9
    },
    {
        "name": "AISI 86B50 Steel, annealed 795\u00b0C (1460\u00b0F)",
        "composition": "B0.003C0.54Cr0.65Fe97.8295Mn1.05Mo0.25Ni0.75P0.035Si0.35S0.045",
        "Density": 7.85,
        "Hardness, Brinell": 212.0,
        "Hardness, Knoop": 235.0,
        "Hardness, Rockwell B": 94.0,
        "Hardness, Rockwell C": 16.0,
        "Hardness, Vickers": 223.0,
        "Tensile Strength, Ultimate": 715.0,
        "Tensile Strength, Yield": 385.0,
        "Elongation at Break": 22.5,
        "Modulus of Elasticity": 205.0,
        "Bulk Modulus": 160.0,
        "Poissons Ratio": 0.29,
        "Machinability": 60.0,
        "Shear Modulus": 80.0,
        "Izod Impact": 29.0,
        "Electrical Resistivity": 2.34e-05,
        "Specific Heat Capacity": 0.475,
        "Thermal Conductivity": 46.6
    },
    {
        "name": "EN S275JRC High Manganese, Structural, Hot Rolled, Quality Steel",
        "composition": "C0.21Fe98.2Mn1.5P0.045S0.045",
        "Density": 7.85,
        "Tensile Strength, Ultimate": 430.0,
        "Tensile Strength, Yield": 275.0,
        "Elongation at Break": 22.0,
        "Modulus of Elasticity": 200.0,
        "Poissons Ratio": 0.29,
        "Shear Modulus": 80.0,
        "Electrical Resistivity": 1.7e-05,
        "CTE, linear": 12.0,
        "Specific Heat Capacity": 0.47,
        "Thermal Conductivity": 52.0
    },
    {
        "name": "AISI 1085 Carbon Steel, Spheroidized Annealed and Cold Drawn Bar",
        "composition": "C0.95Fe98.5Mn1.0P0.04S0.05",
        "Density": 7.85,
        "Hardness, Brinell": 192.0,
        "Tensile Strength, Ultimate": 692.9,
        "Tensile Strength, Yield": 538.0,
        "Elongation at Break": 10.0,
        "Reduction of Area": 40.0,
        "Modulus of Elasticity": 200.0,
        "Poissons Ratio": 0.29,
        "Machinability": 45.0,
        "Shear Modulus": 78.0,
        "Electrical Resistivity": 1.7e-05,
        "CTE, linear": 12.0,
        "Specific Heat Capacity": 0.47,
        "Thermal Conductivity": 52.0
    },
    {
        "name": "Ametek P409L P/M Stainless Steel, Sintered from 6.45 g/cc Green Density",
        "composition": "C0.03Cr13.5Fe88.5Mn2.0P0.04Si1.0S0.03",
        "Bulk Density": 2.8,
        "Density": 6.55,
        "Hardness, Rockwell B": 71.0,
        "Tensile Strength, Ultimate": 372.0,
        "Elongation at Break": 4.8,
        "Shrinkage": 0.28,
        "Powder Flow": 30.0
    },
    {
        "name": "AISI 8740 Steel, oil quenched 830\u00b0C (1525\u00b0F), 650\u00b0C (1200\u00b0F) temper, 25 mm (1 in.) round",
        "composition": "C0.43Cr0.6Fe97.72Mn1.0Mo0.3Ni0.7P0.035Si0.3S0.04",
        "Density": 7.85,
        "Hardness, Brinell": 285.0,
        "Hardness, Knoop": 311.0,
        "Hardness, Rockwell B": 99.0,
        "Hardness, Rockwell C": 30.0,
        "Hardness, Vickers": 301.0,
        "Tensile Strength, Ultimate": 952.0,
        "Tensile Strength, Yield": 848.0,
        "Elongation at Break": 20.0,
        "Modulus of Elasticity": 205.0,
        "Bulk Modulus": 160.0,
        "Poissons Ratio": 0.29,
        "Machinability": 65.0,
        "Shear Modulus": 80.0,
        "Electrical Resistivity": 2.34e-05,
        "Specific Heat Capacity": 0.475,
        "Thermal Conductivity": 46.6
    },
    {
        "name": "AISI 4140H Steel, heat treated, tempered 705\u00b0C (1300\u00b0F), 25 mm (1 in.) round",
        "composition": "C0.44Cr1.2Fe97.93Mn1.1Mo0.3P0.035Si0.3S0.04",
        "Density": 7.85,
        "Hardness, Brinell": 235.0,
        "Hardness, Knoop": 259.0,
        "Hardness, Rockwell B": 97.0,
        "Hardness, Rockwell C": 21.0,
        "Hardness, Vickers": 247.0,
        "Tensile Strength, Ultimate": 807.0,
        "Tensile Strength, Yield": 689.0,
        "Elongation at Break": 23.0,
        "Reduction of Area": 65.0,
        "Modulus of Elasticity": 205.0,
        "Bulk Modulus": 160.0,
        "Poissons Ratio": 0.29,
        "Machinability": 65.0,
        "Shear Modulus": 80.0,
        "Izod Impact": 135.0,
        "Electrical Resistivity": 6.46e-05,
        "CTE, linear": 14.6,
        "Specific Heat Capacity": 0.561,
        "Thermal Conductivity": 42.6
    },
    {
        "name": "ATI Allegheny Ludlum Stainless Steel Chromium-Nickel Type 304, Annealed (UNS S30400)",
        "composition": "C0.08Cr20.0Fe71.0Mn2.0Ni10.5N0.1P0.045Si0.75S0.03",
        "Density": 7.9,
        "Hardness, Brinell": 201.0,
        "Hardness, Rockwell B": 92.0,
        "Tensile Strength, Ultimate": 515.0,
        "Tensile Strength, Yield": 205.0,
        "Elongation at Break": 40.0,
        "Tensile Modulus": 200.0,
        "Charpy Impact": 200.0,
        "Electrical Resistivity": 7.2e-05,
        "Magnetic Permeability": 1.004,
        "CTE, linear": 19.8,
        "Specific Heat Capacity": 0.5,
        "Thermal Conductivity": 21.4,
        "Melting Point": 1399.0,
        "Solidus": 1399.0,
        "Liquidus": 1421.0
    },
    {
        "name": "ASTM A619 Cold Rolled Carbon Steel",
        "composition": "C0.1Fe99.675Mn0.5P0.025S0.025",
        "Density": 7.8,
        "Modulus of Elasticity": 200.0,
        "Bulk Modulus": 160.0,
        "Poissons Ratio": 0.29,
        "Shear Modulus": 80.0,
        "Electrical Resistivity": 1.7e-05,
        "CTE, linear": 12.0,
        "Specific Heat Capacity": 0.47,
        "Thermal Conductivity": 52.0
    },
    {
        "name": "ATI Allegheny Ludlum Stainless Steel Free Machining Grade Type 416, Tempered at 704\u00b0C (UNS S41600)",
        "composition": "C0.15Cr14.0Fe86.0Mn1.25Mo0.6P0.06Si1.0S0.15",
        "Density": 7.64,
        "Hardness, Brinell": 202.0,
        "Hardness, Rockwell B": 100.0,
        "Tensile Strength, Ultimate": 683.0,
        "Tensile Strength, Yield": 517.0,
        "Elongation at Break": 21.0,
        "Reduction of Area": 60.0,
        "Tensile Modulus": 200.0,
        "Fatigue Strength": 340.0,
        "Electrical Resistivity": 5.7e-05,
        "CTE, linear": 12.4,
        "Thermal Conductivity": 24.9,
        "Melting Point": 1490.0,
        "Maximum Service Temperature, Air": 677.0
    },
    {
        "name": "Ovako 100CrMo7-3 825B Steel, Q/T (bainite)",
        "composition": "C1.05Cr1.95Fe96.42Mn0.8Mo0.35Ni0.25P0.025Si0.4S0.015",
        "Density": 7.8,
        "Hardness, Rockwell C": 59.0,
        "Tensile Strength": 2200.0,
        "Tensile Strength, Yield": 2000.0,
        "Modulus of Elasticity": 210.0,
        "Poissons Ratio": 0.3,
        "Shear Modulus": 80.0,
        "Electrical Resistivity": 2e-06,
        "CTE, linear": 12.0,
        "Specific Heat Capacity": 0.46,
        "Thermal Conductivity": 40.0,
        "Transformation Temperature": 750.0
    },
    {
        "name": "316 Stainless Steel, soft tempered wire, 13 mm diam.",
        "composition": "C0.08Cr18.0Fe72.0Mn2.0Mo3.0Ni14.0P0.045Si1.0S0.03",
        "Density": 8.0,
        "Hardness, Rockwell B": 83.0,
        "Tensile Strength, Ultimate": 620.0,
        "Tensile Strength, Yield": 415.0,
        "Elongation at Break": 50.0,
        "Modulus of Elasticity": 193.0,
        "Electrical Resistivity": 7.4e-05,
        "CTE, linear": 17.5,
        "Specific Heat Capacity": 0.5,
        "Thermal Conductivity": 16.3,
        "Melting Point": 1370.0,
        "Solidus": 1370.0,
        "Liquidus": 1400.0,
        "Maximum Service Temperature, Air": 925.0
    },
    {
        "name": "AISI M1012 Merchant Quality Carbon Steel, Composition Spec",
        "composition": "C0.16Fe99.66Mn0.6P0.04S0.05"
    },
    {
        "name": "AISI 4820H Steel, normalized 860\u00b0C (1580\u00b0F), 100 mm (4 in.) round",
        "composition": "C0.23Fe95.88Mn0.8Mo0.3Ni3.8P0.035Si0.3S0.04",
        "Density": 7.85,
        "Hardness, Brinell": 212.0,
        "Hardness, Knoop": 235.0,
        "Hardness, Rockwell B": 94.0,
        "Hardness, Rockwell C": 16.0,
        "Hardness, Vickers": 223.0,
        "Tensile Strength, Ultimate": 717.0,
        "Tensile Strength, Yield": 470.0,
        "Elongation at Break": 22.0,
        "Modulus of Elasticity": 205.0,
        "Bulk Modulus": 160.0,
        "Poissons Ratio": 0.29,
        "Machinability": 50.0,
        "Shear Modulus": 80.0,
        "Electrical Resistivity": 2.45e-05,
        "Specific Heat Capacity": 0.475,
        "Thermal Conductivity": 44.5
    },
    {
        "name": "AISI 5150 Steel, normalized, 25 mm (1 in.) round",
        "composition": "C0.53Cr0.9Fe97.97Mn0.9P0.035Si0.3S0.04",
        "Density": 7.85,
        "Hardness, Brinell": 255.0,
        "Hardness, Knoop": 279.0,
        "Hardness, Rockwell B": 98.0,
        "Hardness, Rockwell C": 25.0,
        "Hardness, Vickers": 269.0,
        "Tensile Strength, Ultimate": 869.0,
        "Tensile Strength, Yield": 530.0,
        "Elongation at Break": 20.7,
        "Modulus of Elasticity": 205.0,
        "Bulk Modulus": 160.0,
        "Poissons Ratio": 0.29,
        "Machinability": 60.0,
        "Shear Modulus": 80.0,
        "Izod Impact": 31.0,
        "Electrical Resistivity": 2.19e-05,
        "Specific Heat Capacity": 0.475,
        "Thermal Conductivity": 46.6
    },
    {
