Repository: KylinGuo/HEA

File: data.json (part 36 of 70)
[
        "name": "ATI Allegheny Ludlum Martensitic Stainless Steel Type 425 Mod, Hardened + 538\u00b0C Temper",
        "composition": "C0.55Cr14.0Fe85.0Mn1.0Mo1.2Ni0.5P0.04Si1.0S0.03",
        "Density": 7.72,
        "Hardness, Rockwell C": 43.0,
        "Tensile Strength, Ultimate": 1434.0,
        "Tensile Strength, Yield": 1218.0,
        "Modulus of Elasticity": 200.0,
        "Electrical Resistivity": 6.1e-05,
        "CTE, linear": 12.8,
        "Thermal Conductivity": 24.207,
        "Melting Point": 1472.0,
        "Solidus": 1472.0,
        "Liquidus": 1510.0
    },
    {
        "name": "ASTM A611 Steel, grade D",
        "composition": "C0.2Cu0.2Fe99.0Mn0.9P0.04S0.04",
        "Density": 7.8,
        "Tensile Strength, Ultimate": 275.0,
        "Tensile Strength, Yield": 360.0,
        "Elongation at Break": 20.0,
        "Bulk Modulus": 160.0,
        "Shear Modulus": 80.0
    },
    {
        "name": "AISI 5150 Steel, normalized, 50 mm (2 in.) round",
        "composition": "C0.53Cr0.9Fe97.97Mn0.9P0.035Si0.3S0.04",
        "Density": 7.85,
        "Hardness, Brinell": 248.0,
        "Hardness, Knoop": 272.0,
        "Hardness, Rockwell B": 98.0,
        "Hardness, Rockwell C": 23.0,
        "Hardness, Vickers": 261.0,
        "Tensile Strength, Ultimate": 848.0,
        "Tensile Strength, Yield": 495.0,
        "Elongation at Break": 20.0,
        "Modulus of Elasticity": 205.0,
        "Bulk Modulus": 160.0,
        "Poissons Ratio": 0.29,
        "Machinability": 60.0,
        "Shear Modulus": 80.0,
        "Electrical Resistivity": 2.19e-05,
        "Specific Heat Capacity": 0.475,
        "Thermal Conductivity": 46.6
    },
    {
        "name": "AISI 8630 Steel, water quenched 845\u00b0C (1550\u00b0F), 540\u00b0C (1000\u00b0F) temper, 50 mm (2 in.) round",
        "composition": "C0.33Cr0.6Fe98.02Mn0.95Mo0.25Ni0.75P0.035Si0.3S0.04",
        "Density": 7.85,
        "Hardness, Brinell": 235.0,
        "Hardness, Knoop": 259.0,
        "Hardness, Rockwell B": 97.0,
        "Hardness, Vickers": 247.0,
        "Tensile Strength, Ultimate": 827.0,
        "Tensile Strength, Yield": 689.0,
        "Elongation at Break": 21.2,
        "Modulus of Elasticity": 205.0,
        "Bulk Modulus": 160.0,
        "Poissons Ratio": 0.29,
        "Machinability": 70.0,
        "Shear Modulus": 80.0,
        "Electrical Resistivity": 2.34e-05,
        "CTE, linear": 14.0,
        "Specific Heat Capacity": 0.475,
        "Thermal Conductivity": 46.6
    },
    {
        "name": "AISI 1050 Steel, oil quenched 845\u00b0C (1550\u00b0F), 595\u00b0C (1100\u00b0F) temper, 25 mm (1 in.) round",
        "composition": "C0.55Fe98.92Mn0.9P0.04S0.05",
        "Density": 7.87,
        "Hardness, Brinell": 223.0,
        "Hardness, Knoop": 246.0,
        "Hardness, Rockwell B": 96.0,
        "Hardness, Rockwell C": 18.0,
        "Hardness, Vickers": 235.0,
        "Tensile Strength, Ultimate": 786.0,
        "Tensile Strength, Yield": 486.0,
        "Elongation at Break": 23.5,
        "Reduction of Area": 57.6,
        "Modulus of Elasticity": 200.0,
        "Bulk Modulus": 160.0,
        "Poissons Ratio": 0.29,
        "Shear Modulus": 80.0,
        "Izod Impact": 31.0,
        "Electrical Resistivity": 3e-05,
        "CTE, linear": 13.9,
        "Specific Heat Capacity": 0.486,
        "Thermal Conductivity": 51.9
    },
    {
        "name": "AISI 1080 Steel, oil quenched from 815\u00b0C (1500\u00b0F), 540\u00b0C (1000\u00b0F) temper, 100 mm (4 in.) round",
        "composition": "C0.88Fe98.65Mn0.9P0.04S0.05",
        "Density": 7.87,
        "Hardness, Brinell": 311.0,
        "Hardness, Knoop": 338.0,
        "Hardness, Rockwell B": 99.0,
        "Hardness, Rockwell C": 34.0,
        "Hardness, Vickers": 329.0,
        "Tensile Strength, Ultimate": 1080.0,
        "Tensile Strength, Yield": 620.0,
        "Elongation at Break": 11.5,
        "Reduction of Area": 24.4,
        "Modulus of Elasticity": 200.0,
        "Bulk Modulus": 160.0,
        "Poissons Ratio": 0.29,
        "Shear Modulus": 80.0,
        "Izod Impact": 7.0,
        "Electrical Resistivity": 0.0001246,
        "CTE, linear": 14.6,
        "Specific Heat Capacity": 2.08,
        "Thermal Conductivity": 48.1
    },
    {
        "name": "Industeel SUPERELSO\u00ae 960 HLE Steel for Welded and Weight-Saving Structures",
        "composition": "Al0.07C0.18Cr0.8Cu0.3Fe93.94Mn1.5Mo0.6Ni2.0P0.025Si0.5S0.015V0.1",
        "Tensile Strength, Ultimate": 1000.0,
        "Tensile Strength, Yield": 960.0,
        "Elongation at Break": 13.0,
        "Charpy Impact": 40.0
    },
    {
        "name": "ASTM A424 Steel, type I, drawing quality",
        "composition": "C0.008Fe99.0Mn0.6S0.035",
        "Density": 7.8,
        "Hardness, Rockwell B": 35.0,
        "Tensile Strength, Ultimate": 275.0,
        "Tensile Strength, Yield": 170.0,
        "Elongation at Break": 45.0,
        "Bulk Modulus": 160.0,
        "Shear Modulus": 80.0
    },
    {
        "name": "AISI 1015 Steel, hot rolled, 19-32 mm (0.75-1.25 in) round",
        "composition": "C0.18Fe99.57Mn0.6P0.04S0.05",
        "Density": 7.87,
        "Hardness, Brinell": 101.0,
        "Hardness, Knoop": 119.0,
        "Hardness, Rockwell B": 58.0,
        "Hardness, Vickers": 104.0,
        "Tensile Strength, Ultimate": 345.0,
        "Tensile Strength, Yield": 190.0,
        "Elongation at Break": 28.0,
        "Reduction of Area": 50.0,
        "Modulus of Elasticity": 200.0,
        "Bulk Modulus": 160.0,
        "Poissons Ratio": 0.29,
        "Machinability": 60.0,
        "Shear Modulus": 80.0,
        "Electrical Resistivity": 2.92e-05,
        "CTE, linear": 14.2,
        "Specific Heat Capacity": 0.486,
        "Thermal Conductivity": 51.9
    },
    {
        "name": "Carpenter No. 484\u00ae (Carpenter Air-Hard; AISI A2)",
        "composition": "C1.0Cr5.25Fe91.35Mn0.8Mo1.1Si0.3V0.2",
        "Specific Gravity": 7.87,
        "Hardness, Rockwell C": 63.0,
        "Tensile Strength, Ultimate": 2050.0,
        "Tensile Strength, Yield": 1580.0,
        "Elongation at Break": 1.0,
        "Reduction of Area": 2.0,
        "Modulus of Elasticity": 203.4,
        "Izod Impact Unnotched": 100.0,
        "Abrasion": 107.7,
        "CTE, linear": 14.4
    },
    {
        "name": "AISI Type O7 Tool Steel",
        "composition": "C1.3Cr0.6Fe94.0Mn1.0Mo0.3P0.03Si0.6S0.03W1.5V0.4",
        "Density": 7.8,
        "Hardness, Rockwell C": 58.0,
        "Bulk Modulus": 160.0,
        "Machinability": 85.0,
        "Shear Modulus": 80.0,
        "CTE, linear": 11.2,
        "Processing Temperature": 175.0,
        "Annealing Temperature": 790.0
    },
    {
        "name": "AISI 1040 Steel, hot rolled, 19-32 mm (0.75-1.25 in) round",
        "composition": "C0.44Fe99.0Mn0.9P0.04S0.05",
        "Density": 7.845,
        "Hardness, Brinell": 149.0,
        "Hardness, Knoop": 169.0,
        "Hardness, Rockwell B": 80.0,
        "Hardness, Vickers": 155.0,
        "Tensile Strength, Ultimate": 525.0,
        "Tensile Strength, Yield": 290.0,
        "Elongation at Break": 18.0,
        "Reduction of Area": 40.0,
        "Modulus of Elasticity": 200.0,
        "Bulk Modulus": 160.0,
        "Poissons Ratio": 0.29,
        "Shear Modulus": 80.0,
        "Izod Impact": 65.0,
        "Electrical Resistivity": 0.0001179,
        "CTE, linear": 14.8,
        "Specific Heat Capacity": 1.583,
        "Thermal Conductivity": 51.9
    },
    {
        "name": "7-Mo Plus Duplex Stainless Steel (UNS S32950)",
        "composition": "C0.03Cr27.5Fe63.52Mn2.0Mo2.0Ni4.35Si0.6",
        "Density": 7.8,
        "Hardness, Rockwell C": 31.0,
        "Tensile Strength, Ultimate": 690.0,
        "Tensile Strength, Yield": 480.0,
        "Elongation at Break": 15.0,
        "Modulus of Elasticity": 192.0,
        "Poissons Ratio": 0.25,
        "Shear Modulus": 74.0,
        "Specific Heat Capacity": 0.5
    },
    {
        "name": "Overview of materials for AISI 1000 Series Steel",
        "composition": "Al0.02C1.03Cr1.1Cu0.3Fe100.0Pb0.36Mn2.05Mo0.25Ni0.4P0.4Si0.4S0.5Ti0.005V0.1",
        "Density": 7.8,
        "Hardness, Brinell": 30.0,
        "Hardness, Knoop": 103.0,
        "Hardness, Rockwell B": 49.0,
        "Hardness, Rockwell C": 9.0,
        "Hardness, Vickers": 88.0,
        "Tensile Strength, Ultimate": 295.0,
        "Tensile Strength, Yield": 165.0,
        "Elongation at Break": 5.0,
        "Reduction of Area": 13.4,
        "Modulus of Elasticity": 186.0,
        "Bulk Modulus": 148.0,
        "Poissons Ratio": 0.29,
        "Machinability": 40.0,
        "Shear Modulus": 72.0,
        "Izod Impact": 3.0,
        "Electrical Resistivity": 2e-06,
        "CTE, linear": 11.0,
        "Specific Heat Capacity": 0.47,
        "Thermal Conductivity": 27.1,
        "Melting Point": 1430.0,
        "Transformation Temperature": 270.0
    },
    {
        "name": "AISI 1060 Steel, oil quenched 845\u00b0C (1550\u00b0F), 480\u00b0C (900\u00b0F) temper, 100 mm (4 in.) round",
        "composition": "C0.66Fe98.85Mn0.9P0.04S0.05",
        "Density": 7.87,
        "Hardness, Brinell": 269.0,
        "Hardness, Knoop": 294.0,
        "Hardness, Rockwell B": 99.0,
        "Hardness, Rockwell C": 27.0,
        "Hardness, Vickers": 284.0,
        "Tensile Strength, Ultimate": 931.0,
        "Tensile Strength, Yield": 518.0,
        "Elongation at Break": 18.2,
        "Reduction of Area": 44.8,
        "Modulus of Elasticity": 200.0,
        "Bulk Modulus": 160.0,
        "Poissons Ratio": 0.29,
        "Shear Modulus": 80.0,
        "Izod Impact": 18.0,
        "Electrical Resistivity": 1.8e-05,
        "CTE, linear": 14.4,
        "Specific Heat Capacity": 0.544,
        "Thermal Conductivity": 51.9
    },
    {
        "name": "Type 332 Austenitic Stainless Steel, Annealed Bar, UNS N08800",
        "composition": "Al0.3C0.03Cr20.5Cu0.2Fe46.0Mn1.0Ni31.0P0.02Si0.4S0.01Ti0.3",
        "Density": 8.027,
        "Tensile Strength": 515.0,
        "Tensile Strength, Yield": 210.0,
        "Elongation at Break": 30.0,
        "Modulus of Elasticity": 196.0,
        "Poissons Ratio": 0.34,
        "Shear Modulus": 73.0,
        "Electrical Resistivity": 9.9e-05,
        "Magnetic Permeability": 1.0092,
        "Curie Temperature": 115.0,
        "CTE, linear": 16.7,
        "Specific Heat Capacity": 0.5,
        "Thermal Conductivity": 11.6,
        "Melting Point": 1357.0,
        "Solidus": 1357.0,
        "Liquidus": 1385.0
    },
    {
        "name": "AISI 422 12Cr-1Mo-1W-0.3V HEAT RESISTING STEEL BARS FOR TURBINE BLADES (SUH 616-B)",
        "composition": "C0.25Cr12.5Fe86.1Mn0.9Mo0.7Ni1.25P0.03Si0.4S0.03W1.1V0.3",
        "Density": 7.81,
        "Hardness, Brinell": 341.0,
        "Tensile Strength, Ultimate": 880.0,
        "Tensile Strength, Yield": 735.0,
        "Elongation at Break": 25.0,
        "Rupture Strength": 243.0
    },
    {
        "name": "AISI 8650H Steel, annealed, 25 mm (1 in.) round",
        "composition": "C0.54Cr0.65Fe97.83Mn1.05Mo0.25Ni0.75P0.035Si0.35S0.045",
        "Density": 7.85,
        "Hardness, Brinell": 212.0,
        "Hardness, Knoop": 235.0,
        "Hardness, Rockwell B": 94.0,
        "Hardness, Rockwell C": 16.0,
        "Hardness, Vickers": 223.0,
        "Tensile Strength, Ultimate": 1255.0,
        "Tensile Strength, Yield": 1076.0,
        "Elongation at Break": 22.5,
        "Modulus of Elasticity": 205.0,
        "Bulk Modulus": 160.0,
        "Poissons Ratio": 0.29,
        "Machinability": 60.0,
        "Shear Modulus": 80.0,
        "Electrical Resistivity": 2.34e-05,
        "Specific Heat Capacity": 0.475,
        "Thermal Conductivity": 46.6
    },
    {
        "name": "AISI 1040 Steel, water quenched from 845\u00b0C (1550\u00b0F), 650\u00b0C (1200\u00b0F) temper, 50 mm (2 in.) round",
        "composition": "C0.44Fe99.0Mn0.9P0.04S0.05",
        "Density": 7.845,
        "Hardness, Brinell": 183.0,
        "Hardness, Knoop": 204.0,
        "Hardness, Rockwell B": 89.0,
        "Hardness, Vickers": 192.0,
        "Tensile Strength, Ultimate": 614.0,
        "Tensile Strength, Yield": 413.0,
        "Elongation at Break": 28.7,
        "Reduction of Area": 69.0,
        "Modulus of Elasticity": 200.0,
        "Bulk Modulus": 160.0,
        "Poissons Ratio": 0.29,
        "Shear Modulus": 80.0,
        "Izod Impact": 65.0,
        "Electrical Resistivity": 0.0001179,
        "CTE, linear": 14.8,
        "Specific Heat Capacity": 1.583,
        "Thermal Conductivity": 51.9
    },
    {
        "name": "AISI M1015 Merchant Quality Carbon Steel, Composition Spec",
        "composition": "C0.19Fe99.63Mn0.6P0.04S0.05"
    },
    {
        "name": "Bethlehem Steel ASTM A710 Grade A3 3/16 to 2 in. thick, steel plate\n      \n      \u00a0(discontinued **)",
        "composition": "C0.07Cr0.9Cu1.3Fe95.31Mn0.7Mo0.25Ni1.0Nb0.02P0.025Si0.4S0.025",
        "Density": 7.8,
        "Hardness, Brinell": 172.0,
        "Hardness, Rockwell B": 87.0,
        "Tensile Strength at Break": 586.0,
        "Tensile Strength, Yield": 517.0,
        "Elongation at Break": 20.0,
        "Bend Radius, Minimum": 2.0
    },
    {
        "name": "AISI 8617 Steel, double quenched, 150\u00b0C (300\u00b0F) temper",
        "composition": "C0.2Cr0.6Fe98.05Mn0.9Mo0.25Ni0.7P0.035Si0.3S0.04",
        "Density": 7.85,
        "Hardness, Brinell": 243.0,
        "Hardness, Knoop": 267.0,
        "Hardness, Rockwell B": 97.0,
        "Hardness, Rockwell C": 22.0,
        "Hardness, Vickers": 256.0,
        "Tensile Strength, Ultimate": 820.0,
        "Tensile Strength, Yield": 550.0,
        "Elongation at Break": 23.0,
        "Modulus of Elasticity": 205.0,
        "Bulk Modulus": 160.0,
        "Poissons Ratio": 0.29,
        "Machinability": 70.0,
        "Shear Modulus": 80.0,
        "Electrical Resistivity": 2.34e-05,
        "Specific Heat Capacity": 0.475,
        "Thermal Conductivity": 46.6
    },
    {
        "name": "AISI 1020 Steel, normalized at 925\u00b0C (1700\u00b0F), air cooled, 13 mm (0.5 in.) round",
        "composition": "C0.23Fe99.53Mn0.6P0.04S0.05",
        "Density": 7.87,
        "Hardness, Brinell": 131.0,
        "Hardness, Knoop": 150.0,
        "Hardness, Rockwell B": 73.0,
        "Hardness, Vickers": 136.0,
        "Tensile Strength, Ultimate": 445.0,
        "Tensile Strength, Yield": 346.0,
        "Elongation at Break": 39.3,
        "Reduction of Area": 69.1,
        "Modulus of Elasticity": 186.0,
        "Bulk Modulus": 148.0,
        "Poissons Ratio": 0.29,
        "Shear Modulus": 72.0,
        "Charpy Impact": 68.0,
        "Electrical Resistivity": 2.92e-05,
        "CTE, linear": 14.8,
        "Specific Heat Capacity": 0.599,
        "Thermal Conductivity": 51.9
    },
    {
        "name": "Cast Stainless Steel CA15A",
        "composition": "C0.15Cr14.0Cu0.5Fe88.5Mn1.0Mo0.5Ni1.0P0.04Si1.5S0.04W0.1",
        "Hardness, Brinell": 225.0,
        "Tensile Strength, Ultimate": 620.0,
        "Tensile Strength, Yield": 450.0,
        "Elongation at Break": 18.0
    },
    {
        "name": "AISI 4130H Steel, water quenched 855\u00b0C (1570\u00b0F), 540\u00b0C (1000\u00b0F) temper, 25 mm (1 in.) round",
        "composition": "C0.33Cr1.2Fe98.38Mn0.7Mo0.25P0.035Si0.35S0.04",
        "Density": 7.85,
        "Hardness, Brinell": 293.0,
        "Hardness, Knoop": 319.0,
        "Hardness, Rockwell B": 99.0,
        "Hardness, Rockwell C": 31.0,
        "Hardness, Vickers": 309.0,
        "Tensile Strength, Ultimate": 993.0,
        "Tensile Strength, Yield": 896.0,
        "Elongation at Break": 18.5,
        "Reduction of Area": 61.8,
        "Modulus of Elasticity": 205.0,
        "Bulk Modulus": 160.0,
        "Poissons Ratio": 0.29,
        "Machinability": 70.0,
        "Shear Modulus": 80.0,
        "Electrical Resistivity": 0.0001222,
        "Specific Heat Capacity": 0.837,
        "Thermal Conductivity": 42.7
    },
    {
        "name": "414 Stainless Steel, tempered at 453\u00b0C",
        "composition": "C0.15Cr12.5Fe83.0Mn1.0Ni1.88P0.04Si1.0S0.03",
        "Density": 7.8,
        "Hardness, Brinell": 452.0,
        "Hardness, Knoop": 499.0,
        "Hardness, Rockwell C": 47.5,
        "Hardness, Vickers": 480.0,
        "Tensile Strength, Ultimate": 1385.0,
        "Tensile Strength, Yield": 985.0,
        "Elongation at Break": 16.5,
        "Tensile Modulus": 200.0,
        "Izod Impact": 70.0,
        "Electrical Resistivity": 7e-05,
        "CTE, linear": 12.4,
        "Specific Heat Capacity": 0.46,
        "Thermal Conductivity": 28.7,
        "Melting Point": 1425.0,
        "Solidus": 1425.0,
        "Liquidus": 1480.0
    },
    {
        "name": "AISI 86B50 Steel, normalized, 50 mm (2 in.) round",
        "composition": "B0.003C0.54Cr0.65Fe97.8295Mn1.05Mo0.25Ni0.75P0.035Si0.35S0.045",
        "Density": 7.85,
        "Hardness, Brinell": 293.0,
        "Hardness, Knoop": 319.0,
        "Hardness, Rockwell B": 99.0,
        "Hardness, Rockwell C": 31.0,
        "Hardness, Vickers": 309.0,
        "Tensile Strength, Ultimate": 993.0,
        "Tensile Strength, Yield": 660.0,
        "Elongation at Break": 15.5,
        "Modulus of Elasticity": 205.0,
        "Bulk Modulus": 160.0,
        "Poissons Ratio": 0.29,
        "Machinability": 60.0,
        "Shear Modulus": 80.0,
        "Electrical Resistivity": 2.34e-05,
        "Specific Heat Capacity": 0.475,
        "Thermal Conductivity": 46.6
    },
    {
        "name": "Cast Stainless Steel E3N, ASTM A757",
        "composition": "C0.06Cr14.0Cu0.5Fe84.6Mn1.0Mo1.0Ni4.5P0.03Si1.0S0.03W0.1",
        "Tensile Strength, Ultimate": 760.0,
        "Tensile Strength, Yield": 550.0,
        "Elongation at Break": 15.0
    },
    {
        "name": "EDRO #5 H13-Hot Work Tool Steel",
        "composition": "C0.4Cr5.3Fe90.5Mn0.4Mo1.4Si1.0V1.0",
        "Density": 7.76,
        "Hardness, Brinell": 185.0,
        "Hardness, Vickers": 1000.0,
        "Tensile Strength, Ultimate": 1810.0,
        "Tensile Strength, Yield": 1520.0,
        "Elongation at Yield": 12.0,
        "Reduction of Area": 55.0,
        "Color Code": "Green"
    },
    {
        "name": "Cast Stainless Steel 5361, UNS J93072",
        "composition": "C0.25Cr20.0Fe69.1Mn2.0Mo2.5Ni15.0P0.04Si1.0S0.04"
    },
    {
        "name": "ASTM A242 Steel, type 1, 19-38 mm thick",
        "composition": "C0.15Cu0.2Fe98.0Mn1.0P0.15S0.05",
        "Density": 7.8,
        "Tensile Strength, Ultimate": 435.0,
        "Tensile Strength, Yield": 290.0,
        "Elongation at Break": 21.0,
        "Bulk Modulus": 160.0,
        "Shear Modulus": 80.0
    },
    {
        "name": "AISI 1095 Steel, annealed at 790\u00b0C (1450\u00b0F)",
        "composition": "C1.03Fe98.8Mn0.5P0.04S0.05",
        "Density": 7.85,
        "Hardness, Brinell": 192.0,
        "Hardness, Knoop": 214.0,
        "Hardness, Rockwell B": 91.0,
        "Hardness, Rockwell C": 11.0,
        "Hardness, Vickers": 201.0,
        "Tensile Strength, Ultimate": 665.0,
        "Tensile Strength, Yield": 380.0,
        "Elongation at Break": 13.0,
        "Reduction of Area": 21.0,
        "Modulus of Elasticity": 205.0,
        "Bulk Modulus": 160.0,
        "Poissons Ratio": 0.29,
        "Shear Modulus": 80.0,
        "Izod Impact": 3.0,
        "Electrical Resistivity": 1.8e-05,
        "CTE, linear": 13.5,
        "Specific Heat Capacity": 0.461,
        "Thermal Conductivity": 49.8
    },
    {
        "name": "AISI 1137 Steel, water quenched from 845\u00b0C (1550\u00b0F), 540\u00b0C (1000\u00b0F) temper, round",
        "composition": "C0.39Fe98.25Mn1.65P0.04S0.13",
        "Density": 7.87,
        "Hardness, Brinell": 262.0,
        "Hardness, Knoop": 287.0,
        "Hardness, Rockwell B": 98.0,
        "Hardness, Rockwell C": 26.0,
        "Hardness, Vickers": 276.0,
        "Tensile Strength, Ultimate": 896.0,
        "Tensile Strength, Yield": 772.0,
        "Elongation at Break": 20.8,
        "Reduction of Area": 56.1,
        "Modulus of Elasticity": 200.0,
        "Bulk Modulus": 160.0,
        "Poissons Ratio": 0.29,
        "Shear Modulus": 80.0,
        "Izod Impact": 83.0,
        "Electrical Resistivity": 1.7e-05,
        "CTE, linear": 13.9,
        "Specific Heat Capacity": 0.472,
        "Thermal Conductivity": 51.9
    },
    {
        "name": "TIMET TIMETAL\u00ae 551 (Ti-4Al-4Mo-4Sn-0.5Si) Titanium Alloy; 25-100 mm",
        "composition": "Al5.0C0.2H0.015Fe0.2Mo5.0N0.05O0.25Si0.7Sn5.0Ti90.7",
        "Density": 4.6,
        "Tensile Strength, Ultimate": 1310.0,
        "Tensile Strength, Yield": 1200.0,
        "Elongation at Break": 10.0,
        "Reduction of Area": 20.0,
        "Modulus of Elasticity": 110.0,
        "Poissons Ratio": 0.34,
        "Fatigue Strength": 520.0,
        "Shear Modulus": 43.0,
        "Charpy Impact": 25.0,
        "Electrical Resistivity": 0.00017,
        "CTE, linear": 8.5,
        "Specific Heat Capacity": 0.368,
        "Thermal Conductivity": 6.92,
        "Maximum Service Temperature, Air": 400.0,
        "Beta Transus": 1050.0
    },
    {
        "name": "AISI 4815 Steel, pseudocarburized and oil quenched, 150\u00b0C (300\u00b0F) temper, 13.7 mm (1 in.) round",
        "composition": "C0.18Fe95.87Mn0.6Mo0.3Ni3.75P0.035Si0.3S0.04",
        "Density": 7.85,
        "Hardness, Brinell": 352.0,
        "Hardness, Knoop": 381.0,
        "Hardness, Rockwell B": 99.0,
        "Hardness, Rockwell C": 39.0,
        "Hardness, Vickers": 372.0,
        "Tensile Strength, Ultimate": 1170.0,
        "Tensile Strength, Yield": 1070.0,
        "Elongation at Break": 14.5,
        "Modulus of Elasticity": 205.0,
        "Bulk Modulus": 160.0,
        "Poissons Ratio": 0.29,
        "Machinability": 50.0,
        "Shear Modulus": 80.0,
        "Electrical Resistivity": 3.1e-05,
        "Specific Heat Capacity": 0.475,
        "Thermal Conductivity": 44.5
    },
    {
        "name": "AISI 4118 Steel, mock carburized at 925\u00b0C (1700\u00b0F) for 8 hours, reheated to 830\u00b0C (1525\u00b0F), oil quenched, 150\u00b0C (300\u00b0F) temper, 150\u00b0C (300\u00b0F) temper, 50 mm (2 in.) round",
        "composition": "C0.23Cr0.6Fe98.49Mn0.9Mo0.15P0.035Si0.35S0.04",
        "Density": 7.85,
        "Hardness, Brinell": 201.0,
        "Hardness, Knoop": 223.0,
        "Hardness, Rockwell B": 93.0,
        "Hardness, Rockwell C": 13.0,
        "Hardness, Vickers": 211.0,
        "Tensile Strength, Ultimate": 669.0,
        "Tensile Strength, Yield": 317.0,
        "Elongation at Break": 26.5,
        "Reduction of Area": 56.3,
        "Modulus of Elasticity": 205.0,
        "Bulk Modulus": 160.0,
        "Poissons Ratio": 0.29,
        "Machinability": 60.0,
        "Shear Modulus": 80.0,
        "Electrical Resistivity": 2.45e-05,
        "Specific Heat Capacity": 0.475,
        "Thermal Conductivity": 44.5
    },
    {
        "name": "Cast Stainless Steel 5349, UNS J91161 (Composition Spec)",
        "composition": "C0.15Cr14.0Cu0.5Fe88.4Mn1.25Mo0.5Ni0.5P0.5Si1.5S0.35Zr0.5"
    },
    {
        "name": "AISI 8620H Steel, mock carburized, reheated and oil quenched, 230\u00b0C (450\u00b0F) temper, 100 mm (4 in.) round",
        "composition": "C0.23Cr0.65Fe98.22Mn0.95Mo0.25Ni0.75P0.035Si0.35S0.04",
        "Density": 7.85,
        "Hardness, Brinell": 201.0,
        "Hardness, Knoop": 223.0,
        "Hardness, Rockwell B": 93.0,
        "Hardness, Rockwell C": 13.0,
        "Hardness, Vickers": 211.0,
        "Tensile Strength, Ultimate": 675.0,
        "Tensile Strength, Yield": 385.0,
        "Elongation at Break": 25.5,
        "Reduction of Area": 57.8,
        "Modulus of Elasticity": 205.0,
        "Bulk Modulus": 160.0,
        "Poissons Ratio": 0.29,
        "Machinability": 65.0,
        "Shear Modulus": 80.0,
        "Electrical Resistivity": 2.34e-05,
        "Specific Heat Capacity": 0.475,
        "Thermal Conductivity": 46.6
    },
    {
        "name": "Cast Stainless Steel UNS J92512",
        "composition": "C0.25Cr19.0Cu0.5Fe75.0Mn2.0Mo0.5Ni11.0P0.04Si1.0S0.03"
    },
    {
        "name": "405 Stainless Steel, soft tempered wire, 6.4 mm diameter",
        "composition": "Al0.2C0.08Cr13.0Fe85.0Mn1.0P0.04Si1.0S0.03",
        "Density": 7.8,
        "Tensile Strength, Ultimate": 621.0,
        "Tensile Strength, Yield": 517.0,
        "Elongation at Break": 15.0,
        "Tensile Modulus": 200.0,
        "Izod Impact": 41.0,
        "Electrical Resistivity": 6e-05,
        "CTE, linear": 13.5,
        "Specific Heat Capacity": 0.46,
        "Thermal Conductivity": 27.0,
        "Melting Point": 1480.0,
        "Solidus": 1480.0,
        "Liquidus": 1530.0,
        "Maximum Service Temperature, Air": 815.0
    },
    {
        "name": "AISI Type H21 Tool Steel",
        "composition": "C0.3Cr3.3Fe86.5Mn0.3Si0.34W9.0V0.25",
        "Density": 8.19,
        "Hardness, Rockwell C": 40.0,
        "Bulk Modulus": 160.0,
        "Shear Modulus": 80.0,
        "CTE, linear": 12.4,
        "Thermal Conductivity": 27.0,
        "Processing Temperature": 595.0,
        "Annealing Temperature": 870.0
    },
    {
        "name": "Latrobe LSS\u2122 2714 Hot Work Tool Steel (DIN 1.2714 mod)",
        "composition": "C0.5Cr1.3Fe94.85Mn0.85Mo0.5Ni1.65Si0.25V0.1",
        "Density": 7.78,
        "Hardness, Rockwell C": 59.0,
        "Machinability": 75.0,
        "CTE, linear": 14.2,
        "Thermal Conductivity": 38.0,
        "Processing Temperature": 732.0
    },
    {
        "name": "Deutsche Titan Tikrutan RT 15 Commercially Pure Titanium\n      \n      \u00a0(discontinued **)",
        "composition": "C0.06H0.013Fe0.2N0.05O0.18Ti99.497",
        "Density": 4.5,
        "Hardness, Brinell": 150.0,
        "Tensile Strength, Ultimate": 390.0,
        "Tensile Strength, Yield": 270.0,
        "Elongation at Break": 22.0,
        "Reduction of Area": 30.0,
        "Modulus of Elasticity": 80.0,
        "Poissons Ratio": 0.38,
        "Shear Modulus": 38.0,
        "Izod Impact": 41.0,
        "Bend Radius, Minimum": 16.0,
        "Electrical Resistivity": 0.000118,
        "Magnetic Permeability": 1.00018,
        "CTE, linear": 9.3,
        "Specific Heat Capacity": 0.63,
        "Thermal Conductivity": 22.6,
        "Processing Temperature": 150.0
    },
    {
        "name": "TIMET TIMETAL\u00ae 65A CP Titanium (ASTM Grade 3)",
        "composition": "C0.08H0.015Fe0.3N0.05O0.35Ti98.8",
        "Density": 4.51,
        "Tensile Strength, Ultimate": 438.0,
        "Tensile Strength, Yield": 283.0,
        "Elongation at Break": 39.0,
        "Reduction of Area": 48.0,
        "Modulus of Elasticity": 105.0,
        "Fatigue Strength": 278.0,
        "Bend Radius, Minimum": 2.5,
        "Electrical Resistivity": 5.4e-05,
        "CTE, linear": 9.7,
        "Thermal Conductivity": 21.79,
        "Maximum Service Temperature, Air": 540.0,
        "Beta Transus": 920.0
    },
    {
        "name": "AISI 1035 Steel, as cold drawn, 16-22 mm (0.625-0.875 in) round",
        "composition": "C0.38Fe99.09Mn0.9P0.04S0.05",
        "Density": 7.87,
        "Hardness, Brinell": 170.0,
        "Hardness, Knoop": 191.0,
        "Hardness, Rockwell B": 86.0,
        "Hardness, Vickers": 178.0,
        "Tensile Strength, Ultimate": 585.0,
        "Tensile Strength, Yield": 515.0,
        "Elongation at Break": 13.0,
        "Reduction of Area": 35.0,
        "Modulus of Elasticity": 196.0,
        "Bulk Modulus": 156.0,
        "Poissons Ratio": 0.29,
        "Shear Modulus": 76.0,
        "Electrical Resistivity": 2.17e-05,
        "CTE, linear": 14.8,
        "Specific Heat Capacity": 0.486,
        "Thermal Conductivity": 50.7
    },
    {
        "name": "ATI Allegheny Ludlum Stainless Steel Chromium-Nickel Type 305, Annealed (UNS S30500)",
        "composition": "C0.12Cr19.0Fe69.0Mn2.0Ni13.0P0.045Si0.75S0.03",
        "Density": 7.9,
        "Hardness, Brinell": 183.0,
        "Hardness, Rockwell B": 88.0,
        "Tensile Strength, Ultimate": 515.0,
        "Tensile Strength, Yield": 205.0,
        "Elongation at Break": 40.0,
        "Tensile Modulus": 200.0,
        "Charpy Impact": 200.0,
        "Electrical Resistivity": 7.2e-05,
        "Magnetic Permeability": 1.002,
        "CTE, linear": 19.8,
        "Specific Heat Capacity": 0.5,
        "Thermal Conductivity": 21.4,
        "Melting Point": 1399.0,
        "Solidus": 1399.0,
        "Liquidus": 1421.0
    },
    {
        "name": "ASTM A543 Steel, Grade B\n      \n      \u00a0(discontinued **)",
        "composition": "C0.23Cr2.0Fe95.1Mn0.4Mo0.6Ni4.0P0.02Si0.4S0.02V0.03",
        "Density": 7.8,
        "Tensile Strength at Break": 621.0,
        "Tensile Strength, Yield": 483.0,
        "Modulus of Elasticity": 205.0,
        "Poissons Ratio": 0.28,
        "Shear Modulus": 80.0
    },
    {
        "name": "SAE 4621H Alloy Steel, Composition Spec",
        "composition": "C0.23Fe97.3Mn1.0Mo0.3Ni2.0P0.035Si0.3S0.04",
        "Density": 7.85
    },
    {
        "name": "AISI 5140 Steel, oil quenched 845\u00b0C (1550\u00b0F), 650\u00b0C (1200\u00b0F) temper, 25 mm (1 in.) round",
        "composition": "C0.43Cr0.9Fe98.07Mn0.9P0.035Si0.3S0.04",
        "Density": 7.85,
        "Hardness, Brinell": 235.0,
        "Hardness, Knoop": 259.0,
        "Hardness, Rockwell B": 97.0,
        "Hardness, Rockwell C": 21.0,
        "Hardness, Vickers": 247.0,
        "Tensile Strength, Ultimate": 807.0,
        "Tensile Strength, Yield": 650.0,
        "Elongation at Break": 22.5,
        "Modulus of Elasticity": 205.0,
        "Bulk Modulus": 160.0,
        "Poissons Ratio": 0.29,
        "Machinability": 65.0,
        "Shear Modulus": 80.0,
        "Electrical Resistivity": 7.85e-05,
        "CTE, linear": 14.9,
        "Specific Heat Capacity": 0.519,
        "Thermal Conductivity": 44.6
    },
    {
        "name": "AISI 86B50 Steel, oil quenched 800\u00b0C (1470\u00b0F), 595\u00b0C (1100\u00b0F) temper, round",
        "composition": "B0.003C0.54Cr0.65Fe97.8295Mn1.05Mo0.25Ni0.75P0.035Si0.35S0.045",
        "Density": 7.85,
        "Hardness, Brinell": 321.0,
        "Hardness, Knoop": 348.0,
        "Hardness, Rockwell B": 99.0,
        "Hardness, Rockwell C": 35.0,
        "Hardness, Vickers": 339.0,
        "Tensile Strength, Ultimate": 1060.0,
        "Tensile Strength, Yield": 1040.0,
        "Elongation at Break": 22.0,
        "Modulus of Elasticity": 205.0,
        "Bulk Modulus": 160.0,
        "Poissons Ratio": 0.29,
        "Machinability": 60.0,
        "Shear Modulus": 80.0,
        "Electrical Resistivity": 2.34e-05,
        "Specific Heat Capacity": 0.475,
        "Thermal Conductivity": 46.6
    },
    {
        "name": "AK Steel 304L Austenitic Stainless steel",
        "composition": "C0.03Cr20.0Fe74.0Mn2.0Ni12.0N0.1P0.045Si0.75S0.03",
        "Density": 8.03,
        "Hardness, Rockwell B": 80.0,
        "Tensile Strength, Ultimate": 586.0,
        "Tensile Strength, Yield": 241.0,
        "Elongation at Break": 55.0,
        "Tensile Modulus": 193.0,
        "Poissons Ratio": 0.24,
        "Shear Modulus": 78.0,
        "Electrical Resistivity": 0.000116,
        "Magnetic Permeability": 1.02,
        "CTE, linear": 18.7,
        "Specific Heat Capacity": 0.5,
        "Thermal Conductivity": 21.4,
        "Melting Point": 1399.0,
        "Solidus": 1399.0,
        "Liquidus": 1454.0
    },
    {
        "name": "AISI 4340H Steel, quenched 845\u00b0C, 540\u00b0C (1000\u00b0F) temper",
        "composition": "C0.44Cr0.95Fe96.53Mn0.9Mo0.3Ni2.0P0.035Si0.3S0.04",
        "Density": 7.85,
        "Hardness, Knoop": 381.0,
        "Hardness, Rockwell C": 38.0,
        "Hardness, Vickers": 368.0,
        "Modulus of Elasticity": 200.0,
        "Bulk Modulus": 159.0,
        "Poissons Ratio": 0.29,
        "Machinability": 50.0,
        "Shear Modulus": 78.0,
        "Charpy Impact": 20.0,
        "Electrical Resistivity": 7.97e-05,
        "CTE, linear": 14.5,
        "Specific Heat Capacity": 0.475,
        "Thermal Conductivity": 44.5
    },
    {
        "name": "Latrobe Whitebear\u00ae Cold Work Tool Steel (ASTM A18)",
        "composition": "C0.83Cr7.75Fe86.37Mn0.35Mo1.55Si1.0V2.15",
        "Specific Gravity": 7.81,
        "Density": 7.81,
        "Hardness, Rockwell C": 61.0,
        "Modulus of Elasticity": 207.0,
        "Machinability": 65.0
    },
    {
        "name": "Bohler-Uddeholm UDDEHOLM ELMAX\u00ae Powder Metallurgy Stainless Mold Steel",
        "composition": "C1.7Cr18.0Fe75.2Mn0.3Mo1.0Si0.8V3.0",
        "Density": 7.75,
        "Hardness, Brinell": 250.0,
        "Hardness, Rockwell C": 48.0,
        "Tensile Strength, Yield": 2310.0,
        "Modulus of Elasticity": 230.0,
        "Compressive Yield Strength": 3000.0,
        "CTE, linear": 11.7,
        "Specific Heat Capacity": 0.46,
        "Thermal Conductivity": 23.0
    },
    {
        "name": "AISI 4320 Steel, mock carburized 925\u00b0C (1700\u00b0F) for 8 hrs., reheated to 815\u00b0C (1500\u00b0F), oil quenched, 150\u00b0C (300\u00b0F) temper, 100 mm (4 in.) round",
        "composition": "C0.22Cr0.6Fe96.98Mn0.65Mo0.3Ni2.0P0.035Si0.3S0.04",
        "Density": 7.85,
        "Hardness, Brinell": 248.0,
        "Hardness, Knoop": 272.0,
        "Hardness, Rockwell B": 98.0,
        "Hardness, Rockwell C": 23.0,
        "Hardness, Vickers": 261.0,
        "Tensile Strength, Ultimate": 827.0,
        "Tensile Strength, Yield": 515.0,
        "Elongation at Break": 24.0,
        "Reduction of Area": 57.1,
        "Modulus of Elasticity": 205.0,
        "Bulk Modulus": 160.0,
        "Poissons Ratio": 0.29,
        "Machinability": 60.0,
        "Shear Modulus": 80.0,
        "Izod Impact": 72.0,
        "Electrical Resistivity": 2.45e-05,
        "CTE, linear": 11.3,
        "Specific Heat Capacity": 0.475,
        "Thermal Conductivity": 44.5
    },
    {
        "name": "Desktop Metal 316L Shop System\u2122 3D Printed Stainless Steel; 3D Printed, As-Sintered",
        "composition": "C0.045Cr18.0Fe72.0Mn2.0Mo3.0Ni14.0Si1.0",
        "Density": 7.7,
        "Hardness, Rockwell B": 56.0,
        "Tensile Strength, Ultimate": 489.0,
        "Tensile Stress": 500.0,
        "Tensile Strength, Yield": 138.0,
        "Elongation at Break": 64.0,
        "Modulus of Elasticity": 191.0,
        "Sulfuric acid test (corrosion)": 0.005
    },
    {
        "name": "AISI 51B60 Steel, oil quenched from 830\u00b0C (1525\u00b0F), 540\u00b0C (1000\u00b0F) temper, 25 mm (1 in.) round",
        "composition": "B0.003C0.64Cr0.9Fe97.8395Mn1.0P0.035Si0.3S0.04",
        "Density": 7.85,
        "Hardness, Brinell": 341.0,
        "Hardness, Knoop": 369.0,
        "Hardness, Rockwell B": 99.0,
        "Hardness, Rockwell C": 37.0,
        "Hardness, Vickers": 361.0,
        "Tensile Strength, Ultimate": 1145.0,
        "Tensile Strength, Yield": 1005.0,
        "Elongation at Break": 14.5,
        "Modulus of Elasticity": 205.0,
        "Bulk Modulus": 160.0,
        "Poissons Ratio": 0.29,
        "Machinability": 55.0,
        "Shear Modulus": 80.0,
        "Electrical Resistivity": 2.19e-05,
        "Specific Heat Capacity": 0.475,
        "Thermal Conductivity": 46.6
    },
    {
        "name": "ASTM A514 Steel, Grade S",
        "composition": "B0.005C0.2Fe97.937Mn1.5Mo0.35Nb0.06P0.035Si0.35S0.04Ti0.06",
        "Density": 7.8,
        "Modulus of Elasticity": 200.0,
        "Bulk Modulus": 160.0,
        "Poissons Ratio": 0.29,
        "Shear Modulus": 80.0,
        "Electrical Resistivity": 1.7e-05,
        "CTE, linear": 12.0,
        "Specific Heat Capacity": 0.47,
        "Thermal Conductivity": 52.0
    },
    {
        "name": "ASTM A414 Grade F Pressure Vessel Steel, Composition Spec",
        "composition": "C0.31Cu0.2Fe100.0Mn1.2P0.035S0.04"
    },
    {
        "name": "AISI 1090 Steel, cold drawn, spheroidized annealed, 19-32 mm (0.75-1.25 in) round",
        "composition": "C0.98Fe98.55Mn0.9P0.04S0.05",
        "Density": 7.85,
        "Hardness, Brinell": 197.0,
        "Hardness, Knoop": 219.0,
        "Hardness, Rockwell B": 92.0,
        "Hardness, Rockwell C": 13.0,
        "Hardness, Vickers": 207.0,
        "Tensile Strength, Ultimate": 696.0,
        "Tensile Strength, Yield": 540.0,
        "Elongation at Break": 10.0,
        "Reduction of Area": 40.0,
        "Modulus of Elasticity": 205.0,
        "Bulk Modulus": 160.0,
        "Poissons Ratio": 0.29,
        "Shear Modulus": 80.0,
        "Electrical Resistivity": 1.74e-05,
        "Specific Heat Capacity": 0.472,
        "Thermal Conductivity": 49.8
    },
    {
        "name": "AISI 4023 Steel, normalized at 925\u00b0C (1700\u00b0F), machined to 25 mm (1 in.) rounds, pseudocarburized at 925\u00b0C (1700\u00b0F), box cooled to RT, reheated to 855\u00b0C (1570\u00b0F) and oil quenched, 150\u00b0C (300\u00b0F) temper",
        "composition": "C0.25Fe98.75Mn0.9Mo0.3P0.035Si0.35S0.04",
        "Density": 7.85,
        "Hardness, Brinell": 248.0,
        "Hardness, Knoop": 272.0,
        "Hardness, Rockwell B": 98.0,
        "Hardness, Rockwell C": 23.0,
        "Hardness, Vickers": 261.0,
        "Tensile Strength, Ultimate": 786.0,
        "Tensile Strength, Yield": 495.0,
        "Elongation at Break": 22.0,
        "Reduction of Area": 55.0,
        "Modulus of Elasticity": 205.0,
        "Bulk Modulus": 160.0,
        "Poissons Ratio": 0.29,
        "Machinability": 70.0,
        "Shear Modulus": 80.0,
        "Electrical Resistivity": 2.45e-05,
        "Specific Heat Capacity": 0.475,
        "Thermal Conductivity": 44.5
    },
    {
        "name": "AISI 4130 Steel, water quenched 855\u00b0C (1570\u00b0F), 595\u00b0C (1100\u00b0F) temper, 50 mm (2 in.) round",
        "composition": "C0.33Cr1.1Fe98.22Mn0.6Mo0.25P0.035Si0.3S0.04",
        "Density": 7.85,
        "Hardness, Brinell": 229.0,
        "Hardness, Knoop": 252.0,
        "Hardness, Rockwell B": 96.0,
        "Hardness, Rockwell C": 19.0,
        "Hardness, Vickers": 241.0,
        "Tensile Strength, Ultimate": 786.0,
        "Tensile Strength, Yield": 635.0,
        "Elongation at Break": 21.7,
        "Reduction of Area": 67.7,
        "Modulus of Elasticity": 205.0,
        "Bulk Modulus": 160.0,
        "Poissons Ratio": 0.29,
        "Machinability": 70.0,
        "Shear Modulus": 80.0,
        "Electrical Resistivity": 0.0001222,
        "Specific Heat Capacity": 0.837,
        "Thermal Conductivity": 42.7
    },
    {
        "name": "AISI 1030 Steel, normalized at 925\u00b0C (1700\u00b0F), air cooled, 50 mm (2 in.) round",
        "composition": "C0.34Fe99.13Mn0.9P0.04S0.05",
        "Density": 7.87,
        "Hardness, Brinell": 137.0,
        "Hardness, Knoop": 156.0,
        "Hardness, Rockwell B": 75.0,
        "Hardness, Vickers": 143.0,
        "Tensile Strength, Ultimate": 510.0,
        "Tensile Strength, Yield": 345.0,
        "Elongation at Break": 29.5,
        "Reduction of Area": 58.9,
        "Modulus of Elasticity": 206.0,
        "Bulk Modulus": 163.0,
        "Poissons Ratio": 0.29,
        "Shear Modulus": 80.0,
        "Izod Impact": 94.0,
        "Electrical Resistivity": 1.66e-05,
        "CTE, linear": 11.7,
        "Specific Heat Capacity": 0.486,
        "Thermal Conductivity": 50.7
    },
    {
        "name": "AISI 4140 Steel, oil quenched, 50 mm (2 in.) round (845\u00b0C (1550\u00b0F) quench, 595\u00b0C (1100\u00b0F) temper)",
        "composition": "C0.43Cr1.1Fe97.77Mn1.0Mo0.25P0.035Si0.3S0.04",
        "Density": 7.85,
        "Hardness, Brinell": 262.0,
        "Hardness, Knoop": 287.0,
        "Hardness, Rockwell B": 98.0,
        "Hardness, Rockwell C": 26.0,
        "Hardness, Vickers": 276.0,
        "Tensile Strength, Ultimate": 883.0,
        "Tensile Strength, Yield": 710.0,
        "Elongation at Break": 21.7,
        "Reduction of Area": 65.0,
        "Modulus of Elasticity": 205.0,
        "Bulk Modulus": 160.0,
        "Poissons Ratio": 0.29,
