Repository: KylinGuo/HEA

File: data.json (part 37 of 70)
[
        "Machinability": 65.0,
        "Shear Modulus": 80.0,
        "Electrical Resistivity": 6.46e-05,
        "CTE, linear": 14.6,
        "Specific Heat Capacity": 0.561,
        "Thermal Conductivity": 42.6
    },
    {
        "name": "AISI 86B50 Steel, normalized, 25 mm (1 in.) round",
        "composition": "B0.003C0.54Cr0.65Fe97.8295Mn1.05Mo0.25Ni0.75P0.035Si0.35S0.045",
        "Density": 7.85,
        "Hardness, Brinell": 302.0,
        "Hardness, Knoop": 328.0,
        "Hardness, Rockwell B": 99.0,
        "Hardness, Rockwell C": 32.0,
        "Hardness, Vickers": 319.0,
        "Tensile Strength, Ultimate": 1020.0,
        "Tensile Strength, Yield": 689.0,
        "Elongation at Break": 14.0,
        "Modulus of Elasticity": 205.0,
        "Bulk Modulus": 160.0,
        "Poissons Ratio": 0.29,
        "Machinability": 60.0,
        "Shear Modulus": 80.0,
        "Izod Impact": 14.0,
        "Electrical Resistivity": 2.34e-05,
        "Specific Heat Capacity": 0.475,
        "Thermal Conductivity": 46.6
    },
    {
        "name": "Ovako 100Cr6 803D Steel, Q/T (bainite)",
        "composition": "C1.05Cr1.6Fe97.1Mn0.4Mo0.08Ni0.25P0.025Si0.35S0.023",
        "Density": 7.8,
        "Hardness, Rockwell C": 59.0,
        "Tensile Strength": 2200.0,
        "Tensile Strength, Yield": 2000.0,
        "Elongation at Break": 7.0,
        "Modulus of Elasticity": 210.0,
        "Poissons Ratio": 0.3,
        "Shear Modulus": 80.0,
        "Electrical Resistivity": 2e-06,
        "CTE, linear": 12.0,
        "Specific Heat Capacity": 0.46,
        "Thermal Conductivity": 40.0,
        "Transformation Temperature": 910.0
    },
    {
        "name": "AISI Type W5 Tool Steel",
        "composition": "C1.15Cr0.6Fe97.0Mn0.4Mo0.1P0.03Si0.4S0.03W0.15V0.1",
        "Density": 7.83,
        "Hardness, Rockwell C": 58.0,
        "Modulus of Elasticity": 205.0,
        "Bulk Modulus": 160.0,
        "Poissons Ratio": 0.28,
        "Machinability": 40.0,
        "Shear Modulus": 80.0,
        "Electrical Resistivity": 3e-05,
        "CTE, linear": 13.8,
        "Specific Heat Capacity": 0.461,
        "Thermal Conductivity": 48.0,
        "Processing Temperature": 175.0,
        "Annealing Temperature": 760.0
    },
    {
        "name": "Bethlehem Steel ASTM A678 Grade A 3/16 to 1-1/2 in. thick, steel plate\n      \n      \u00a0(discontinued **)",
        "composition": "C0.16Cu0.2Fe97.605Mn1.5P0.035Si0.5",
        "Density": 7.8,
        "Hardness, Brinell": 147.0,
        "Hardness, Rockwell B": 79.0,
        "Tensile Strength at Break": 483.0,
        "Tensile Strength, Yield": 345.0,
        "Elongation at Break": 20.0,
        "Bend Radius, Minimum": 2.0
    },
    {
        "name": "Cast Stainless Steel HU50, ASTM A608",
        "composition": "C0.6Cr21.0Fe45.1Mn1.5Mo0.5Ni41.0P0.04Si2.0S0.04"
    },
    {
        "name": "AISI Type W3 Water Hardening Tool Steel",
        "composition": "C1.0Fe98.5V0.5",
        "Density": 7.8
    },
    {
        "name": "Bohler-Uddeholm UDDEHOLM ORVAR\u00ae SUPERIOR (Premium AISI H13) Hot Work Tool Steel",
        "composition": "C0.39Cr5.2Fe90.71Mn0.4Mo1.4Si1.0V0.9",
        "Density": 7.67,
        "Hardness, Brinell": 180.0,
        "Tensile Strength, Ultimate": 1810.0,
        "Tensile Strength, Yield": 1520.0,
        "Modulus of Elasticity": 180.0,
        "Charpy Impact": 74.6,
        "CTE, linear": 13.1,
        "Thermal Conductivity": 30.0,
        "Processing Temperature": 1024.0
    },
    {
        "name": "AISI 4130 Steel, water quenched 855\u00b0C (1570\u00b0F), 595\u00b0C (1100\u00b0F) temper, 25 mm (1 in.) round",
        "composition": "C0.33Cr1.1Fe98.22Mn0.6Mo0.25P0.035Si0.3S0.04",
        "Density": 7.85,
        "Hardness, Brinell": 262.0,
        "Hardness, Knoop": 287.0,
        "Hardness, Rockwell B": 98.0,
        "Hardness, Rockwell C": 26.0,
        "Hardness, Vickers": 276.0,
        "Tensile Strength, Ultimate": 883.0,
        "Tensile Strength, Yield": 779.0,
        "Elongation at Break": 21.2,
        "Reduction of Area": 67.5,
        "Modulus of Elasticity": 205.0,
        "Bulk Modulus": 160.0,
        "Poissons Ratio": 0.29,
        "Machinability": 70.0,
        "Shear Modulus": 80.0,
        "Electrical Resistivity": 0.0001222,
        "Specific Heat Capacity": 0.837,
        "Thermal Conductivity": 42.7
    },
    {
        "name": "434 Stainless Steel annealed plate",
        "composition": "C0.12Cr16.0Fe81.0Mn1.0Mo1.0P0.04Si1.0S0.03",
        "Density": 7.8,
        "Hardness, Brinell": 160.0,
        "Hardness, Knoop": 177.0,
        "Hardness, Rockwell B": 83.0,
        "Hardness, Vickers": 167.0,
        "Tensile Strength, Ultimate": 517.0,
        "Tensile Strength, Yield": 276.0,
        "Elongation at Break": 30.0,
        "Modulus of Elasticity": 200.0,
        "Electrical Resistivity": 6e-05,
        "Magnetic Permeability": 600.0,
        "CTE, linear": 12.4,
        "Specific Heat Capacity": 0.46,
        "Thermal Conductivity": 26.3,
        "Melting Point": 1425.0,
        "Solidus": 1425.0,
        "Liquidus": 1510.0
    },
    {
        "name": "440C Martensitic Stainless Steel (UNS S44004)",
        "composition": "C1.1Cr17.0Fe79.15Mn1.0Mo0.75Si1.0",
        "Density": 7.8,
        "Hardness, Rockwell B": 97.0,
        "Hardness, Rockwell C": 63.0,
        "Hardness, Vickers": 760.0,
        "Tensile Strength, Ultimate": 760.0,
        "Tensile Strength, Yield": 450.0,
        "Elongation at Break": 2.0,
        "Modulus of Elasticity": 204.0,
        "Bulk Modulus": 166.0,
        "Poissons Ratio": 0.283,
        "Fracture Toughness": 17.6,
        "Shear Modulus": 83.9,
        "Electrical Resistivity": 6e-05,
        "CTE, linear": 10.2,
        "Specific Heat Capacity": 0.46,
        "Thermal Conductivity": 24.2
    },
    {
        "name": "AISI 1050 Steel, water quenched from 830\u00b0C (1525\u00b0F), 595\u00b0C (1100\u00b0F) temper, 13 mm (0.5 in.) round",
        "composition": "C0.55Fe98.92Mn0.9P0.04S0.05",
        "Density": 7.87,
        "Hardness, Brinell": 241.0,
        "Hardness, Knoop": 265.0,
        "Hardness, Rockwell B": 97.0,
        "Hardness, Rockwell C": 22.0,
        "Hardness, Vickers": 254.0,
        "Tensile Strength, Ultimate": 820.0,
        "Tensile Strength, Yield": 607.0,
        "Elongation at Break": 21.7,
        "Reduction of Area": 59.9,
        "Modulus of Elasticity": 200.0,
        "Bulk Modulus": 160.0,
        "Poissons Ratio": 0.29,
        "Shear Modulus": 80.0,
        "Izod Impact": 31.0,
        "Electrical Resistivity": 3e-05,
        "CTE, linear": 13.9,
        "Specific Heat Capacity": 0.486,
        "Thermal Conductivity": 51.9
    },
    {
        "name": "AISI 5160H Steel, oil quenched from 830\u00b0C (1525\u00b0F), 595\u00b0C (1100\u00b0F) temper, 50 mm (2 in.) round",
        "composition": "C0.65Cr1.0Fe98.05Mn1.1P0.035Si0.3S0.04",
        "Density": 7.85,
        "Hardness, Brinell": 277.0,
        "Hardness, Knoop": 302.0,
        "Hardness, Rockwell B": 99.0,
        "Hardness, Rockwell C": 28.0,
        "Hardness, Vickers": 292.0,
        "Tensile Strength, Ultimate": 931.0,
        "Tensile Strength, Yield": 635.0,
        "Elongation at Break": 20.0,
        "Modulus of Elasticity": 205.0,
        "Bulk Modulus": 160.0,
        "Poissons Ratio": 0.29,
        "Machinability": 55.0,
        "Shear Modulus": 80.0,
        "Electrical Resistivity": 2.19e-05,
        "Specific Heat Capacity": 0.475,
        "Thermal Conductivity": 46.6
    },
    {
        "name": "Cast Stainless Steel HE, ASTM A297",
        "composition": "C0.5Cr30.0Fe65.8Mn2.0Mo0.5Ni11.0P0.04Si2.0S0.04",
        "Tensile Strength, Ultimate": 585.0,
        "Tensile Strength, Yield": 275.0,
        "Elongation at Break": 9.0
    },
    {
        "name": "AISI 8630 Steel, normalized",
        "composition": "C0.33Cr0.6Fe98.02Mn0.95Mo0.25Ni0.75P0.035Si0.3S0.04",
        "Density": 7.85,
        "Hardness, Knoop": 305.0,
        "Hardness, Rockwell C": 28.0,
        "Hardness, Vickers": 289.0,
        "Tensile Strength, Ultimate": 1035.0,
        "Tensile Strength, Yield": 924.0,
        "Elongation at Break": 18.0,
        "Modulus of Elasticity": 220.0,
        "Bulk Modulus": 160.0,
        "Poissons Ratio": 0.3,
        "Fatigue Strength": 640.0,
        "Machinability": 70.0,
        "Shear Modulus": 84.6,
        "Electrical Resistivity": 2.34e-05,
        "CTE, linear": 14.0,
        "Specific Heat Capacity": 0.475,
        "Thermal Conductivity": 46.6
    },
    {
        "name": "Cast Stainless Steel CG6MMN, UNS J93790",
        "composition": "C0.06Cr23.5Fe62.1Mn6.0Mo3.0Ni13.5Nb0.3N0.4P0.04Si1.0S0.03V0.3"
    },
    {
        "name": "Sandvik Ti Grade 12 Tube and pipe, seamless",
        "composition": "C0.08H0.015Fe0.3Mo0.4Ni0.9N0.03O0.18Ti99.2"
    },
    {
        "name": "AISI 9255 Steel, oil quenched from 885\u00b0C (1625\u00b0F), 595\u00b0C (1100\u00b0F) temper, 50 mm (2 in.) round",
        "composition": "C0.59Fe96.99Mn0.95P0.035Si2.2S0.04",
        "Density": 7.85,
        "Hardness, Brinell": 293.0,
        "Hardness, Knoop": 319.0,
        "Hardness, Rockwell B": 99.0,
        "Hardness, Rockwell C": 31.0,
        "Hardness, Vickers": 309.0,
        "Tensile Strength, Ultimate": 1005.0,
        "Tensile Strength, Yield": 635.0,
        "Elongation at Break": 20.0,
        "Modulus of Elasticity": 200.0,
        "Bulk Modulus": 160.0,
        "Poissons Ratio": 0.29,
        "Machinability": 40.0,
        "Shear Modulus": 80.0,
        "Electrical Resistivity": 1.74e-05,
        "CTE, linear": 14.7,
        "Specific Heat Capacity": 0.472,
        "Thermal Conductivity": 51.9
    },
    {
        "name": "34MoCr4 Alloy Steel",
        "composition": "C0.37Cr1.2Fe97.8Mn0.9Mo0.3P0.035Si0.4S0.4",
        "Density": 7.85,
        "Tensile Strength, Ultimate": 1100.0,
        "Tensile Strength, Yield": 800.0,
        "Elongation at Break": 11.0,
        "Modulus of Elasticity": 205.0,
        "Bulk Modulus": 160.0,
        "Poissons Ratio": 0.29,
        "Shear Modulus": 80.0,
        "Electrical Resistivity": 2.23e-05,
        "CTE, linear": 13.5,
        "Specific Heat Capacity": 0.477,
        "Thermal Conductivity": 42.7
    },
    {
        "name": "Cast Stainless Steel CE30, UNS J93423",
        "composition": "C0.3Cr30.0Fe66.0Mn1.5Ni11.0P0.04Si2.0S0.04"
    },
    {
        "name": "Cast Stainless Steel CC50, ASTM A743",
        "composition": "C0.5Cr30.0Fe74.0Mn1.0Ni4.0P0.04Si1.5S0.04"
    },
    {
        "name": "Bethlehem Steel ASTM A656 Grade 50 Type 7, 3/16 to 2 in. thick, steel plate\n      \n      \u00a0(discontinued **)",
        "composition": "C0.18Fe97.235Mn1.65Nb0.1N0.02P0.025Si0.6S0.035V0.15",
        "Density": 7.8,
        "Hardness, Brinell": 123.0,
        "Hardness, Rockwell B": 69.0,
        "Tensile Strength at Break": 414.0,
        "Tensile Strength, Yield": 345.0,
        "Elongation at Break": 21.0,
        "Bend Radius, Minimum": 1.0
    },
    {
        "name": "AISI 4027 Steel, water quenched 865\u00b0C (1590\u00b0F), 480\u00b0C (900\u00b0F) temper, 25 mm (1 in.) round",
        "composition": "C0.3Fe98.7Mn0.9Mo0.3P0.035Si0.35S0.04",
        "Density": 7.85,
        "Hardness, Brinell": 311.0,
        "Hardness, Knoop": 338.0,
        "Hardness, Rockwell B": 99.0,
        "Hardness, Rockwell C": 34.0,
        "Hardness, Vickers": 329.0,
        "Tensile Strength, Ultimate": 1035.0,
        "Tensile Strength, Yield": 917.0,
        "Elongation at Break": 16.0,
        "Reduction of Area": 57.8,
        "Modulus of Elasticity": 205.0,
        "Bulk Modulus": 160.0,
        "Poissons Ratio": 0.29,
        "Machinability": 70.0,
        "Shear Modulus": 80.0,
        "Electrical Resistivity": 2.45e-05,
        "Specific Heat Capacity": 0.475,
        "Thermal Conductivity": 44.5
    },
    {
        "name": "AISI E4340 Steel, heat treated, nitrided for 48 hrs., fatigue tested",
        "composition": "C0.43Cr0.9Fe96.27Mn0.85Mo0.3Ni2.0P0.025Si0.3S0.02",
        "Density": 7.85,
        "Hardness, Knoop": 335.0,
        "Hardness, Rockwell C": 33.0,
        "Hardness, Vickers": 323.0,
        "Modulus of Elasticity": 200.0,
        "Bulk Modulus": 159.0,
        "Poissons Ratio": 0.29,
        "Machinability": 50.0,
        "Shear Modulus": 78.0,
        "Electrical Resistivity": 7.97e-05,
        "CTE, linear": 13.7,
        "Specific Heat Capacity": 0.475,
        "Thermal Conductivity": 44.5
    },
    {
        "name": "Cast Stainless Steel CF8C, UNS J92710",
        "composition": "C0.08Cr21.0Fe73.0Mn1.5Mo0.5Ni12.0P0.04Si2.0S0.04"
    },
    {
        "name": "Ovako 100Cr6 803N Steel, Q/T (martensite)",
        "composition": "C1.05Cr1.6Fe97.22Mn0.4Mo0.08Ni0.25P0.025Si0.3S0.015",
        "Density": 7.8,
        "Hardness, Rockwell C": 61.0,
        "Tensile Strength": 2300.0,
        "Tensile Strength, Yield": 1700.0,
        "Elongation at Break": 2.0,
        "Modulus of Elasticity": 210.0,
        "Poissons Ratio": 0.3,
        "Shear Modulus": 80.0,
        "Electrical Resistivity": 2e-06,
        "CTE, linear": 12.0,
        "Specific Heat Capacity": 0.46,
        "Thermal Conductivity": 40.0,
        "Transformation Temperature": 910.0
    },
    {
        "name": "AISI Grade 18Ni (250) Maraging Steel, solution annealed at 815\u00b0C (1500\u00b0F) for 1 hour, air cooled, aged at 480\u00b0C (900\u00b0F) for 3 hours",
        "composition": "Al0.1B0.003C0.03Co7.5Fe68.0Mn0.1Mo4.8Ni18.5P0.01Si0.1S0.01Ti0.4Zr0.01",
        "Density": 8.0,
        "Tensile Strength, Ultimate": 1609.0,
        "Tensile Strength, Yield": 1548.0,
        "Elongation at Break": 23.0,
        "Reduction of Area": 79.2,
        "Modulus of Elasticity": 190.0,
        "Bulk Modulus": 160.0,
        "Poissons Ratio": 0.3,
        "Shear Modulus": 73.0,
        "Electrical Resistivity": 1.74e-05,
        "CTE, linear": 10.1,
        "Thermal Conductivity": 27.0
    },
    {
        "name": "Bethlehem Steel ASTM A572 Grade 65 >1/2 to 1-1/4 in. thick, as-rolled steel plate\n      \n      \u00a0(discontinued **)",
        "composition": "C0.23Fe97.63Mn1.65P0.04Si0.4S0.05",
        "Density": 7.8,
        "Hardness, Brinell": 159.0,
        "Hardness, Rockwell B": 83.0,
        "Tensile Strength at Break": 552.0,
        "Tensile Strength, Yield": 448.0,
        "Elongation at Break": 14.0
    },
    {
        "name": "AISI 8650 Steel, annealed",
        "composition": "C0.53Cr0.6Fe97.67Mn1.0Mo0.25Ni0.7P0.035Si0.3S0.045",
        "Density": 7.85,
        "Hardness, Brinell": 212.0,
        "Hardness, Knoop": 235.0,
        "Hardness, Rockwell B": 94.0,
        "Hardness, Rockwell C": 16.0,
        "Hardness, Vickers": 223.0,
        "Tensile Strength, Ultimate": 715.0,
        "Tensile Strength, Yield": 385.0,
        "Elongation at Break": 22.5,
        "Modulus of Elasticity": 205.0,
        "Bulk Modulus": 160.0,
        "Poissons Ratio": 0.29,
        "Machinability": 60.0,
        "Shear Modulus": 80.0,
        "Izod Impact": 29.0,
        "Electrical Resistivity": 2.34e-05,
        "Specific Heat Capacity": 0.475,
        "Thermal Conductivity": 46.6
    },
    {
        "name": "AISI 1025 Steel, hot rolled, 19-32 mm (0.75-1.25 in) round",
        "composition": "C0.28Fe99.48Mn0.6P0.04S0.05",
        "Density": 7.858,
        "Hardness, Brinell": 116.0,
        "Hardness, Knoop": 135.0,
        "Hardness, Rockwell B": 66.0,
        "Hardness, Vickers": 120.0,
        "Tensile Strength, Ultimate": 400.0,
        "Tensile Strength, Yield": 220.0,
        "Elongation at Break": 25.0,
        "Reduction of Area": 50.0,
        "Modulus of Elasticity": 200.0,
        "Bulk Modulus": 160.0,
        "Poissons Ratio": 0.29,
        "Shear Modulus": 80.0,
        "Electrical Resistivity": 0.0001239,
        "CTE, linear": 14.8,
        "Specific Heat Capacity": 1.432,
        "Thermal Conductivity": 51.9
    },
    {
        "name": "ATI Allegheny Ludlum AL 17-7\u2122 High Strength Stainless Steel, UNS S17700",
        "composition": "Al1.1Cr17.0Fe74.9Ni7.0",
        "Density": 7.81,
        "Hardness, Rockwell B": 85.0,
        "Tensile Strength, Ultimate": 830.0,
        "Tensile Strength, Yield": 345.0,
        "Elongation at Break": 35.0
    },
    {
        "name": "Ametek P410L P/M Stainless Steel, Sintered from 6.0 g/cc Green Density",
        "composition": "C0.03Cr13.5Fe88.5Mn2.0P0.04Si1.0S0.03",
        "Density": 6.13,
        "Hardness, Rockwell B": 42.0,
        "Tensile Strength, Ultimate": 280.0,
        "Elongation at Break": 3.6
    },
    {
        "name": "ASTM A678 Steel, grade C",
        "composition": "C0.22Cr0.25Cu0.35Fe98.0Mn1.6Mo0.08Ni0.25P0.04Si0.5S0.05",
        "Density": 7.8,
        "Tensile Strength, Ultimate": 585.0,
        "Tensile Strength, Yield": 450.0,
        "Elongation at Break": 19.0,
        "Bulk Modulus": 160.0,
        "Shear Modulus": 80.0
    },
    {
        "name": "AISI Type D3 Tool Steel, oil-quenched from 980\u00b0C (1800\u00b0F), tempered at 450\u00b0C",
        "composition": "C2.35Cr13.0Fe87.0Mn0.6P0.03Si0.6S0.03W1.0V1.1",
        "Density": 7.86,
        "Hardness, Knoop": 682.0,
        "Hardness, Rockwell C": 58.0,
        "Hardness, Vickers": 661.0,
        "Izod Impact Unnotched": 29.0,
        "CTE, linear": 12.8,
        "Processing Temperature": 205.0,
        "Annealing Temperature": 870.0
    },
    {
        "name": "AISI 1040 Steel, water quenched from 845\u00b0C (1550\u00b0F), 540\u00b0C (1000\u00b0F) temper, 100 mm (4 in.) round",
        "composition": "C0.44Fe99.0Mn0.9P0.04S0.05",
        "Density": 7.845,
        "Hardness, Brinell": 201.0,
        "Hardness, Knoop": 223.0,
        "Hardness, Rockwell B": 93.0,
        "Hardness, Rockwell C": 13.0,
        "Hardness, Vickers": 211.0,
        "Tensile Strength, Ultimate": 683.0,
        "Tensile Strength, Yield": 440.0,
        "Elongation at Break": 24.7,
        "Reduction of Area": 60.2,
        "Modulus of Elasticity": 200.0,
        "Bulk Modulus": 160.0,
        "Poissons Ratio": 0.29,
        "Shear Modulus": 80.0,
        "Izod Impact": 65.0,
        "Electrical Resistivity": 0.0001179,
        "CTE, linear": 14.8,
        "Specific Heat Capacity": 1.583,
        "Thermal Conductivity": 51.9
    },
    {
        "name": "AISI 1090 Steel, hot rolled, 19-32 mm (0.75-1.25 in) round",
        "composition": "C0.98Fe98.55Mn0.9P0.04S0.05",
        "Density": 7.87,
        "Hardness, Brinell": 248.0,
        "Hardness, Knoop": 272.0,
        "Hardness, Rockwell B": 98.0,
        "Hardness, Rockwell C": 23.0,
        "Hardness, Vickers": 261.0,
        "Tensile Strength, Ultimate": 841.0,
        "Tensile Strength, Yield": 460.0,
        "Elongation at Break": 10.0,
        "Reduction of Area": 25.0,
        "Modulus of Elasticity": 200.0,
        "Bulk Modulus": 160.0,
        "Poissons Ratio": 0.29,
        "Shear Modulus": 80.0,
        "Izod Impact": 5.0,
        "Electrical Resistivity": 1.74e-05,
        "CTE, linear": 13.9,
        "Specific Heat Capacity": 0.472,
        "Thermal Conductivity": 51.9
    },
    {
        "name": "AISI 1018 Steel, cold drawn, high temperature, stress relieved, 22-32 mm (0.875-1.25 in) round",
        "composition": "C0.2Fe99.26Mn0.9P0.04S0.05",
        "Density": 7.87,
        "Hardness, Brinell": 121.0,
        "Hardness, Knoop": 140.0,
        "Hardness, Rockwell B": 68.0,
        "Hardness, Vickers": 126.0,
        "Tensile Strength, Ultimate": 415.0,
        "Tensile Strength, Yield": 310.0,
        "Elongation at Break": 20.0,
        "Reduction of Area": 45.0,
        "Modulus of Elasticity": 200.0,
        "Bulk Modulus": 159.0,
        "Poissons Ratio": 0.29,
        "Shear Modulus": 78.0,
        "Electrical Resistivity": 2.93e-05,
        "CTE, linear": 13.9,
        "Specific Heat Capacity": 0.486,
        "Thermal Conductivity": 51.9
    },
    {
        "name": "AISI 5140H Steel, oil quenched 845\u00b0C (1550\u00b0F), 540\u00b0C (1000\u00b0F) temper, 100 mm (4 in.) round",
        "composition": "C0.44Cr1.0Fe98.28Mn1.0P0.035Si0.3S0.04",
        "Density": 7.85,
        "Hardness, Brinell": 248.0,
        "Hardness, Knoop": 272.0,
        "Hardness, Rockwell B": 98.0,
        "Hardness, Rockwell C": 23.0,
        "Hardness, Vickers": 261.0,
        "Tensile Strength, Ultimate": 862.0,
        "Tensile Strength, Yield": 565.0,
        "Elongation at Break": 20.2,
        "Modulus of Elasticity": 205.0,
        "Bulk Modulus": 160.0,
        "Poissons Ratio": 0.29,
        "Machinability": 65.0,
        "Shear Modulus": 80.0,
        "Electrical Resistivity": 7.85e-05,
        "CTE, linear": 14.9,
        "Specific Heat Capacity": 0.519,
        "Thermal Conductivity": 44.6
    },
    {
        "name": "Titanium Ti-5-5-8-3 (Ti-5Mo-5V-8Cr-3Al), 1 to 3 mm Sheet",
        "composition": "Al3.0Cr8.0Mo5.0Ti79.0V5.0",
        "Density": 4.8,
        "Hardness, Rockwell C": 40.0,
        "Tensile Strength, Ultimate": 1300.0,
        "Elongation at Break": 20.0
    },
    {
        "name": "Sandvik Osprey 434 Ferritic Stainless Steel Powder",
        "composition": "C0.12Cr17.0Fe81.0Mn0.7Mo1.0P0.04Si0.7S0.03"
    },
    {
        "name": "3D Systems LaserForm\u00ae Ti Gr1 (A) Titanium, After HIP",
        "composition": "C0.08H0.015Fe0.2N0.03O0.18Ti98.995",
        "Density": 4.51,
        "Hardness, Rockwell B": 75.0,
        "Tensile Strength, Ultimate": 430.0,
        "Tensile Strength, Yield": 320.0,
        "Elongation at Break": 31.0,
        "Reduction of Area": 50.0,
        "Tensile Modulus": 10.5,
        "Charpy Impact": 35.0,
        "CTE, linear": 7.17,
        "Thermal Conductivity": 16.0,
        "Melting Point": 1668.0,
        "Element": 0.1,
        "Surface Roughness": 4.0
    },
    {
        "name": "AISI 1022 Steel, heat treated, reheated to 800\u00b0C, 13.7 mm round",
        "composition": "C0.23Fe99.13Mn1.0P0.04S0.05",
        "Density": 7.858,
        "Hardness, Brinell": 170.0,
        "Hardness, Knoop": 191.0,
        "Hardness, Rockwell B": 86.0,
        "Hardness, Vickers": 178.0,
        "Tensile Strength, Ultimate": 560.0,
        "Tensile Strength, Yield": 355.0,
        "Elongation at Break": 30.0,
        "Reduction of Area": 70.5,
        "Modulus of Elasticity": 200.0,
        "Bulk Modulus": 160.0,
        "Poissons Ratio": 0.29,
        "Shear Modulus": 80.0,
        "Electrical Resistivity": 2.93e-05,
        "CTE, linear": 13.9,
        "Specific Heat Capacity": 0.472,
        "Thermal Conductivity": 51.9
    },
    {
        "name": "ATI Allegheny Ludlum Martensitic Stainless Steel Type 420, Hardened + 649\u00b0C (1200\u00b0F) Temper",
        "composition": "C0.4Cr14.0Fe86.0Mn1.0Ni0.5P0.04Si1.0S0.03",
        "Density": 7.73,
        "Hardness, Rockwell C": 23.0,
        "Tensile Strength, Ultimate": 838.0,
        "Tensile Strength, Yield": 652.0,
        "Modulus of Elasticity": 200.0,
        "Electrical Resistivity": 5.6e-05,
        "CTE, linear": 12.5,
        "Thermal Conductivity": 24.207,
        "Melting Point": 1454.0,
        "Solidus": 1454.0,
        "Liquidus": 1510.0
    },
    {
        "name": "Latrobe LSS\u2122 420 MQ Plastic Mold Steel (AISI 420)",
        "composition": "C0.38Cr13.6Fe84.87Mn0.45Si0.4V0.3",
        "Specific Gravity": 7.75,
        "Density": 7.75,
        "Hardness, Rockwell C": 56.5,
        "Modulus of Elasticity": 200.0,
        "Machinability": 55.0,
        "Izod Impact Unnotched": 20.3,
        "CTE, linear": 11.7,
        "Thermal Conductivity": 24.95,
        "Processing Temperature": 802.0
    },
    {
        "name": "Titanium Ti-15Mo-5Zr ST 730\u00b0C, Aged 475\u00b0C",
        "composition": "H0.02Fe0.35Mo15.0N0.05O0.2Ti80.0Zr5.0",
        "Density": 5.06,
        "Hardness, Vickers": 430.0,
        "Tensile Strength, Ultimate": 1360.0,
        "Tensile Strength, Yield": 1330.0,
        "Elongation at Break": 3.0,
        "Modulus of Elasticity": 105.0,
        "Notched Tensile Strength": 1600.0,
        "Poissons Ratio": 0.33,
        "Fatigue Strength": 700.0,
        "Shear Modulus": 34.0,
        "Charpy Impact, Notched": 25.0,
        "Electrical Resistivity": 0.00015,
        "Magnetic Permeability": 1.0,
        "CTE, linear": 9.2,
        "Specific Heat Capacity": 0.54,
        "Thermal Conductivity": 7.5,
        "Beta Transus": 730.0
    },
    {
        "name": "Schmolz + Bickenbach UGIMA\u00ae 303 Stainless Steel Bar",
        "composition": "C0.15Cr19.0Cu1.0Fe69.9Mn2.0Mo0.6Ni10.0P0.2Si1.0S0.15",
        "Density": 7.89,
        "Hardness, Brinell": 220.0,
        "Tensile Strength": 655.0,
        "Tensile Strength, Yield": 483.0,
        "Elongation at Yield": 50.0,
        "Reduction of Area": 60.0,
        "Electrical Resistivity": 7.3e-05,
        "CTE, linear": 16.7,
        "Thermal Conductivity": 15.3,
        "Annealing Temperature": 1010.0,
        "Hot-Working Temperature": 954.0,
        "Corrosion Resistance": "Acetic Acid"
    },
    {
        "name": "AISI Type S14800 Stainless Steel condition CH900, 49.2% cold reduction",
        "composition": "Al1.5C0.05Cr15.0Fe73.0Mn1.0Mo3.0Ni8.75P0.015Si1.0S0.01",
        "Density": 7.7,
        "Hardness, Brinell": 529.0,
        "Hardness, Knoop": 585.0,
        "Hardness, Rockwell C": 53.0,
        "Hardness, Vickers": 559.0,
        "Tensile Strength, Ultimate": 1910.0,
        "Tensile Strength, Yield": 1903.0,
        "Elongation at Break": 1.0,
        "Modulus of Elasticity": 200.0,
        "CTE, linear": 11.5
    },
    {
        "name": "Titanium Ti-7Al-4Mo, STA",
        "composition": "Al7.0C0.1H0.013Fe0.3Mo4.0N0.05O0.2Ti89.0",
        "Density": 4.48,
        "Hardness, Brinell": 351.0,
        "Hardness, Knoop": 382.0,
        "Hardness, Rockwell C": 38.0,
        "Hardness, Vickers": 367.0,
        "Tensile Strength, Ultimate": 1170.0,
        "Tensile Strength, Yield": 1035.0,
        "Elongation at Break": 10.0,
        "Reduction of Area": 15.0,
        "Modulus of Elasticity": 113.8,
        "Modulus of Rigidity": 44.8,
        "Compressive Yield Strength": 1070.0,
        "Notched Tensile Strength": 1380.0,
        "Ultimate Bearing Strength": 2280.0,
        "Bearing Yield Strength": 1690.0,
        "Poissons Ratio": 0.32,
        "Fatigue Strength": 590.0,
        "Fracture Toughness": 39.0,
        "Shear Modulus": 44.0,
        "Shear Strength": 690.0,
        "Charpy Impact": 18.0,
        "Impact Test": 47.5,
        "Electrical Resistivity": 0.00017,
        "CTE, linear": 10.4,
        "Specific Heat Capacity": 0.515,
        "Thermal Conductivity": 13.8,
        "Melting Point": 1650.0,
        "Liquidus": 1650.0,
        "Maximum Service Temperature, Air": 480.0,
        "Beta Transus": 1005.0
    },
    {
        "name": "AISI 8620 Steel, normalized, machined to 25 mm, pseudocarburized, reheated to 775\u00b0C, 150\u00b0C temper",
        "composition": "C0.23Cr0.6Fe98.02Mn0.9Mo0.25Ni0.7P0.035Si0.35S0.04",
        "Density": 7.85,
        "Hardness, Brinell": 277.0,
        "Hardness, Knoop": 302.0,
        "Hardness, Rockwell B": 99.0,
        "Hardness, Rockwell C": 28.0,
        "Hardness, Vickers": 292.0,
        "Tensile Strength, Ultimate": 903.0,
        "Tensile Strength, Yield": 710.0,
        "Elongation at Break": 15.0,
        "Reduction of Area": 52.0,
        "Modulus of Elasticity": 205.0,
        "Bulk Modulus": 160.0,
        "Poissons Ratio": 0.29,
        "Machinability": 65.0,
        "Shear Modulus": 80.0,
        "Electrical Resistivity": 2.34e-05,
        "Specific Heat Capacity": 0.475,
        "Thermal Conductivity": 46.6
    },
    {
        "name": "Latrobe Lescalloy\u00ae HY-180 VIM-VAR ; 2.01 - 4.00 thickness High Strength Alloy Steel",
        "composition": "C0.13Cr2.0Co8.0Fe78.72Mn0.1Mo1.0Ni10.0Si0.05",
        "Density": 7.75,
        "Tensile Strength, Ultimate": 1310.0,
        "Tensile Strength, Yield": 1207.0,
        "Elongation at Break": 12.0,
        "Reduction of Area": 60.0,
        "Modulus of Elasticity": 190.0,
        "Charpy Impact": 68.0,
        "Processing Temperature": 166.0
    },
    {
        "name": "AISI 1141 Steel, normalized at 900\u00b0C (1650\u00b0F), air cooled, round",
        "composition": "C0.45Fe98.2Mn1.65P0.04S0.13",
        "Density": 7.87,
        "Hardness, Brinell": 207.0,
        "Hardness, Knoop": 229.0,
        "Hardness, Rockwell B": 93.0,
        "Hardness, Rockwell C": 15.0,
        "Hardness, Vickers": 217.0,
        "Tensile Strength, Ultimate": 731.0,
        "Tensile Strength, Yield": 425.0,
        "Elongation at Break": 22.7,
        "Reduction of Area": 57.8,
        "Modulus of Elasticity": 200.0,
        "Bulk Modulus": 160.0,
        "Poissons Ratio": 0.29,
        "Shear Modulus": 80.0,
        "Izod Impact": 53.0,
        "Electrical Resistivity": 1.7e-05,
        "CTE, linear": 13.9,
        "Specific Heat Capacity": 0.472,
        "Thermal Conductivity": 51.9
    },
    {
        "name": "ATI Allegheny Ludlum Stainless Steel Chromium-Nickel Type 304, 0% Cold Rolled (UNS S30400)",
        "composition": "C0.08Cr20.0Fe71.0Mn2.0Ni10.5N0.1P0.045Si0.75S0.03",
        "Density": 7.9,
        "Hardness, Rockwell B": 92.0,
        "Tensile Strength, Ultimate": 572.0,
        "Tensile Strength, Yield": 290.0,
        "Elongation at Break": 50.0,
        "Tensile Modulus": 200.0,
        "Charpy Impact": 200.0,
        "Electrical Resistivity": 7.2e-05,
        "Magnetic Permeability": 1.005,
        "CTE, linear": 19.8,
        "Specific Heat Capacity": 0.5,
        "Thermal Conductivity": 21.4,
        "Melting Point": 1399.0,
        "Solidus": 1399.0,
        "Liquidus": 1421.0
    },
    {
        "name": "ATI Allvac\u00ae Vasco\u00ae 440 C UNS S44004 Specialty Steel",
        "composition": "C1.6Cr17.08Fe80.0Mn0.5Mo0.38P0.02Si0.5S0.015",
        "Density": 7.75,
        "Hardness, Rockwell C": 57.0,
        "Tensile Strength, Ultimate": 1964.0,
        "Tensile Strength, Yield": 1895.0,
        "Elongation at Break": 2.0,
        "Reduction of Area": 10.0
    },
    {
        "name": "416 Stainless Steel",
        "composition": "C0.15Cr13.0Fe84.0Mn1.25Mo0.6P0.06Si1.0S0.15",
        "Density": 7.8,
        "Hardness, Brinell": 365.0,
        "Hardness, Knoop": 397.0,
        "Hardness, Rockwell C": 39.5,
        "Hardness, Vickers": 383.0,
        "Tensile Strength, Ultimate": 1310.0,
        "Tensile Strength, Yield": 983.0,
        "Elongation at Break": 20.0,
        "Modulus of Elasticity": 200.0,
        "Poissons Ratio": 0.2,
        "Shear Modulus": 83.0,
        "Izod Impact": 75.0,
        "Electrical Resistivity": 0.000108,
        "Magnetic Permeability": 700.0,
        "CTE, linear": 11.7,
        "Specific Heat Capacity": 0.46,
        "Thermal Conductivity": 28.7,
        "Melting Point": 1480.0,
        "Solidus": 1480.0,
        "Liquidus": 1530.0,
        "Maximum Service Temperature, Air": 760.0
    },
    {
        "name": "Cast Stainless Steel A872, UNS J93550",
        "composition": "C0.03Cr26.0Co1.5Cu1.0Fe69.4Mn2.0Mo8.0N0.25P0.04Si2.0S0.03"
    },
    {
        "name": "AISI 4140 Steel, oil quenched, 100 mm (4 in.) round (845\u00b0C (1550\u00b0F) quench, 650\u00b0C (1200\u00b0F) temper)",
        "composition": "C0.43Cr1.1Fe97.77Mn1.0Mo0.25P0.035Si0.3S0.04",
        "Density": 7.85,
        "Hardness, Brinell": 229.0,
        "Hardness, Knoop": 252.0,
        "Hardness, Rockwell B": 96.0,
        "Hardness, Rockwell C": 19.0,
        "Hardness, Vickers": 241.0,
        "Tensile Strength, Ultimate": 772.0,
        "Tensile Strength, Yield": 580.0,
        "Elongation at Break": 23.2,
        "Reduction of Area": 64.9,
        "Modulus of Elasticity": 205.0,
        "Bulk Modulus": 160.0,
        "Poissons Ratio": 0.29,
        "Machinability": 65.0,
        "Shear Modulus": 80.0,
        "Electrical Resistivity": 6.46e-05,
        "CTE, linear": 14.6,
        "Specific Heat Capacity": 0.561,
        "Thermal Conductivity": 42.6
    },
    {
        "name": "JIS S20CK Carbon Steel",
        "composition": "C0.23Cr0.2Cu0.25Fe99.4Mn0.6Ni0.2P0.025Si0.35S0.025",
        "Density": 7.87,
        "Modulus of Elasticity": 186.0,
        "Poissons Ratio": 0.29,
        "Electrical Resistivity": 2.92e-05,
        "CTE, linear": 14.8,
        "Specific Heat Capacity": 0.599
    },
    {
        "name": "Cast Stainless Steel CK20, ACI",
        "composition": "C0.2Cr27.0Fe58.0Mn2.0Ni22.0P0.04Si2.0S0.04"
    },
    {
        "name": "MetalTek MTEK 535 Martensitic Stainless Steel",
        "composition": "C0.11Cr11.2Co7.0Fe83.54Mn1.15Mo1.0Ni0.8Nb0.45Si0.7",
        "Hardness, Brinell": 330.0,
        "Tensile Strength, Ultimate": 1000.0,
        "Tensile Strength, Yield": 880.0,
        "Elongation at Break": 8.0,
        "Heat Treatment": "Harden & Temper"
    },
    {
        "name": "AISI Type S7 Tool Steel (UNS T41907)",
        "composition": "C0.55Cr3.5Fe94.9Mn0.9Mo1.8Si1.0V0.3",
        "Density": 7.76,
        "Hardness, Brinell": 187.0,
        "Hardness, Rockwell C": 45.0,
        "CTE, linear": 13.3,
        "Processing Temperature": 205.0,
        "Annealing Temperature": 815.0
    },
    {
        "name": "Cast Stainless Steel CA40, ASTM A743",
        "composition": "C0.4Cr14.0Fe88.3Mn1.0Mo0.5Ni1.0P0.04Si1.5S0.04",
        "Tensile Strength, Ultimate": 690.0,
        "Tensile Strength, Yield": 485.0,
        "Elongation at Break": 15.0
    },
    {
        "name": "AISI 50B46H Steel",
        "composition": "B0.003C0.49Cr0.43Fe98.6395Mn1.1P0.035Si0.3S0.04",
        "Density": 7.85,
        "Hardness, Brinell": 174.0,
        "Hardness, Knoop": 221.0,
        "Hardness, Rockwell B": 92.0,
        "Hardness, Rockwell C": 13.0,
        "Hardness, Vickers": 208.0,
        "Modulus of Elasticity": 205.0,
        "Bulk Modulus": 160.0,
        "Poissons Ratio": 0.29,
        "Machinability": 60.0,
        "Shear Modulus": 80.0,
        "Electrical Resistivity": 2.19e-05,
        "Specific Heat Capacity": 0.475,
        "Thermal Conductivity": 46.6
    },
    {
        "name": "EN S235JR High Manganese, Structural, Hot Rolled, Base Steel, t < 16 mm",
        "composition": "C0.17Fe98.3Mn1.4N0.009P0.045S0.045",
        "Density": 7.85,
        "Tensile Strength, Ultimate": 360.0,
        "Tensile Strength, Yield": 235.0,
        "Elongation at Break": 17.0,
        "Modulus of Elasticity": 200.0,
        "Poissons Ratio": 0.29,
        "Shear Modulus": 80.0,
        "Electrical Resistivity": 1.7e-05,
        "CTE, linear": 12.0,
        "Specific Heat Capacity": 0.47,
        "Thermal Conductivity": 52.0
    },
    {
        "name": "ATI Allegheny Ludlum Stainless Steel Chromium-Nickel Type 304L, 30% Cold Rolled (UNS S30403)",
        "composition": "C0.03Cr20.0Fe70.0Mn2.0Ni12.0N0.1P0.045Si0.75S0.03",
        "Density": 7.9,
        "Hardness, Rockwell B": 92.0,
        "Tensile Strength, Ultimate": 910.0,
        "Tensile Strength, Yield": 824.0,
        "Elongation at Break": 18.0,
        "Tensile Modulus": 200.0,
        "Charpy Impact": 200.0,
        "Electrical Resistivity": 7.2e-05,
        "Magnetic Permeability": 3.235,
        "CTE, linear": 19.8,
        "Specific Heat Capacity": 0.5,
        "Thermal Conductivity": 21.4,
        "Melting Point": 1399.0,
        "Solidus": 1399.0,
        "Liquidus": 1421.0
    },
    {
        "name": "Cast Stainless Steel UNS J92740, Duromet 101",
        "composition": "C0.07Cr24.0Cu0.5Fe72.7Mn0.5Mo1.15Ni5.5P0.04Si1.7S0.04"
    },
    {
        "name": "AISI 8620 Steel, normalized, machined to 13.7 mm, pseudocarburized, reheated to 800\u00b0C, 150\u00b0C temper",
        "composition": "C0.23Cr0.6Fe98.02Mn0.9Mo0.25Ni0.7P0.035Si0.35S0.04",
        "Density": 7.85,
        "Hardness, Brinell": 321.0,
        "Hardness, Knoop": 348.0,
        "Hardness, Rockwell B": 99.0,
        "Hardness, Rockwell C": 35.0,
        "Hardness, Vickers": 339.0,
        "Tensile Strength, Ultimate": 1040.0,
        "Tensile Strength, Yield": 848.0,
        "Elongation at Break": 15.5,
        "Reduction of Area": 50.0,
        "Modulus of Elasticity": 205.0,
        "Bulk Modulus": 160.0,
        "Poissons Ratio": 0.29,
        "Machinability": 65.0,
        "Shear Modulus": 80.0,
        "Electrical Resistivity": 2.34e-05,
        "Specific Heat Capacity": 0.475,
        "Thermal Conductivity": 46.6
    },
    {
        "name": "Cast Stainless Steel 2A, UNS J93345",
        "composition": "C0.08Cr25.5Fe66.4Mn1.0Mo4.5Ni11.0N0.3P0.04Si1.5S0.025"
    },
    {
        "name": "ATI Wah Chang TI-3Al-2.5V",
        "composition": "Al3.0Ti94.5V2.5",
        "Density": 4.48,
        "Tensile Strength, Ultimate": 896.0,
        "Tensile Strength, Yield": 758.0,
        "Elongation at Break": 29.0,
        "Modulus of Elasticity": 103.4,
        "Poissons Ratio": 0.3,
        "Shear Modulus": 42.7,
        "Electrical Resistivity": 0.000126,
        "CTE, linear": 9.54,
        "Melting Point": 1700.0,
        "Beta Transus": 935.0
    },
    {
        "name": "Titanium Ti-13V-11Cr-3Al (Ti-13-11-3) Aged 400\u00b0C",
        "composition": "Al3.0C0.1Cr11.0H0.015Fe0.35N0.08O0.2Ti73.0V13.0",
        "Density": 4.82,
        "Hardness, Brinell": 389.0,
        "Hardness, Knoop": 425.0,
        "Hardness, Rockwell C": 42.0,
        "Hardness, Vickers": 407.0,
        "Tensile Strength, Ultimate": 1150.0,
        "Tensile Modulus": 110.0,
        "Poissons Ratio": 0.3,
        "Shear Modulus": 43.0,
        "Electrical Resistivity": 0.00014,
        "CTE, linear": 10.44,
        "Specific Heat Capacity": 0.833,
        "Thermal Conductivity": 17.1,
        "Beta Transus": 700.0
    },
    {
        "name": "309 Stainless Steel, soft tempered, wire, 12.7 mm diameter",
        "composition": "C0.2Cr23.0Fe60.0Mn2.0Ni14.0P0.045Si1.0S0.03",
        "Density": 8.0,
        "Hardness, Brinell": 147.0,
        "Hardness, Knoop": 164.0,
        "Hardness, Rockwell B": 85.0,
        "Hardness, Vickers": 169.0,
        "Tensile Strength, Ultimate": 725.0,
        "Tensile Strength, Yield": 620.0,
        "Elongation at Break": 35.0,
        "Modulus of Elasticity": 200.0,
        "Poissons Ratio": 0.3,
        "Shear Modulus": 77.0,
        "Izod Impact": 120.0,
        "Electrical Resistivity": 7.8e-05,
        "CTE, linear": 18.0,
        "Specific Heat Capacity": 0.5,
        "Thermal Conductivity": 15.6,
        "Melting Point": 1400.0,
        "Solidus": 1400.0,
        "Liquidus": 1455.0,
        "Maximum Service Temperature, Air": 1095.0
    },
    {
        "name": "AISI E4340 Steel, heat treated, fatigue tested",
        "composition": "C0.43Cr0.9Fe96.27Mn0.85Mo0.3Ni2.0P0.025Si0.3S0.02",
        "Density": 7.85,
        "Hardness, Knoop": 371.0,
        "Hardness, Rockwell C": 37.0,
        "Hardness, Vickers": 358.0,
        "Modulus of Elasticity": 200.0,
        "Bulk Modulus": 159.0,
        "Poissons Ratio": 0.29,
        "Machinability": 50.0,
        "Shear Modulus": 78.0,
        "Electrical Resistivity": 7.97e-05,
        "CTE, linear": 13.7,
        "Specific Heat Capacity": 0.475,
        "Thermal Conductivity": 44.5
    },
    {
        "name": "AISI 1065 Steel, cold drawn, spheroidized, annealed, 19-32 mm (0.75-1.25 in) round",
        "composition": "C0.7Fe98.8Mn0.9P0.04S0.05",
        "Density": 7.85,
        "Hardness, Brinell": 187.0,
        "Hardness, Knoop": 209.0,
        "Hardness, Rockwell B": 90.0,
        "Hardness, Rockwell C": 10.0,
        "Hardness, Vickers": 196.0,
        "Tensile Strength, Ultimate": 635.0,
        "Tensile Strength, Yield": 490.0,
        "Elongation at Break": 10.0,
        "Reduction of Area": 45.0,
        "Modulus of Elasticity": 205.0,
        "Bulk Modulus": 160.0,
        "Poissons Ratio": 0.29,
        "Machinability": 60.0,
        "Shear Modulus": 80.0,
        "Electrical Resistivity": 2.24e-05,
        "Specific Heat Capacity": 0.472,
        "Thermal Conductivity": 49.8
