Repository: KylinGuo/HEA

File: data.json (part 38 of 70)
[
    },
    {
        "name": "Cast Stainless Steel CF8, UNS J92600",
        "composition": "C0.08Cr21.0Fe74.0Mn1.5Mo0.5Ni11.0P0.04Si2.0S0.04"
    },
    {
        "name": "AISI 4140H Steel, heat treated, tempered 370\u00b0C (700\u00b0F), 25 mm (1 in.) round",
        "composition": "C0.44Cr1.2Fe97.93Mn1.1Mo0.3P0.035Si0.3S0.04",
        "Density": 7.85,
        "Hardness, Brinell": 461.0,
        "Hardness, Knoop": 494.0,
        "Hardness, Rockwell C": 49.0,
        "Hardness, Vickers": 489.0,
        "Tensile Strength, Ultimate": 1595.0,
        "Tensile Strength, Yield": 1460.0,
        "Elongation at Break": 12.5,
        "Reduction of Area": 48.0,
        "Modulus of Elasticity": 205.0,
        "Bulk Modulus": 160.0,
        "Poissons Ratio": 0.29,
        "Machinability": 65.0,
        "Shear Modulus": 80.0,
        "Izod Impact": 15.0,
        "Electrical Resistivity": 6.46e-05,
        "CTE, linear": 14.6,
        "Specific Heat Capacity": 0.561,
        "Thermal Conductivity": 42.6
    },
    {
        "name": "AISI 1035 Steel, cold drawn, low temperature, stress relieved, 50-75 mm (2-3 in) round",
        "composition": "C0.38Fe99.09Mn0.9P0.04S0.05",
        "Density": 7.87,
        "Hardness, Brinell": 149.0,
        "Hardness, Knoop": 169.0,
        "Hardness, Rockwell B": 80.0,
        "Hardness, Vickers": 155.0,
        "Tensile Strength, Ultimate": 515.0,
        "Tensile Strength, Yield": 450.0,
        "Elongation at Break": 10.0,
        "Reduction of Area": 30.0,
        "Modulus of Elasticity": 196.0,
        "Bulk Modulus": 156.0,
        "Poissons Ratio": 0.29,
        "Shear Modulus": 76.0,
        "Electrical Resistivity": 2.17e-05,
        "CTE, linear": 14.8,
        "Specific Heat Capacity": 0.486,
        "Thermal Conductivity": 50.7
    },
    {
        "name": "ASTM A500 Steel, grade C, shaped structural tubing",
        "composition": "C0.27Cu0.18Fe98.0Mn1.4P0.05S0.063",
        "Density": 7.8,
        "Tensile Strength, Ultimate": 425.0,
        "Tensile Strength, Yield": 345.0,
        "Elongation at Break": 21.0,
        "Bulk Modulus": 160.0,
        "Shear Modulus": 80.0
    },
    {
        "name": "Ovako 100Cr6 803P Steel, Q/T (bainite)",
        "composition": "C1.05Cr1.6Fe97.22Mn0.4Mo0.06Ni0.2P0.02Si0.35S0.008",
        "Density": 7.8,
        "Hardness, Rockwell C": 59.0,
        "Tensile Strength": 2200.0,
        "Tensile Strength, Yield": 2000.0,
        "Elongation at Break": 7.0,
        "Modulus of Elasticity": 210.0,
        "Poissons Ratio": 0.3,
        "Shear Modulus": 80.0,
        "Electrical Resistivity": 2e-06,
        "CTE, linear": 12.0,
        "Specific Heat Capacity": 0.46,
        "Thermal Conductivity": 40.0,
        "Transformation Temperature": 910.0
    },
    {
        "name": "AISI 86B50 Steel, normalized, 100 mm (4 in.) round",
        "composition": "B0.003C0.54Cr0.65Fe97.8295Mn1.05Mo0.25Ni0.75P0.035Si0.35S0.045",
        "Density": 7.85,
        "Hardness, Brinell": 285.0,
        "Hardness, Knoop": 311.0,
        "Hardness, Rockwell B": 99.0,
        "Hardness, Rockwell C": 30.0,
        "Hardness, Vickers": 301.0,
        "Tensile Strength, Ultimate": 958.0,
        "Tensile Strength, Yield": 640.0,
        "Elongation at Break": 15.0,
        "Modulus of Elasticity": 205.0,
        "Bulk Modulus": 160.0,
        "Poissons Ratio": 0.29,
        "Machinability": 60.0,
        "Shear Modulus": 80.0,
        "Electrical Resistivity": 2.34e-05,
        "Specific Heat Capacity": 0.475,
        "Thermal Conductivity": 46.6
    },
    {
        "name": "Latrobe Dynavan\u2122 ASTM T15 Super High Speed Steel",
        "composition": "C1.57Cr4.0Co5.0Fe70.88Mn0.3Mo0.5Si0.5W12.25V5.0",
        "Specific Gravity": 8.19,
        "Density": 8.19,
        "Hardness, Rockwell C": 67.0,
        "Modulus of Elasticity": 207.0,
        "Machinability": 40.0,
        "Izod Impact Unnotched": 20.3,
        "CTE, linear": 12.11,
        "Processing Temperature": 766.0
    },
    {
        "name": "AISI 1151 Steel, Cold Drawn Bar (UNS G11510)",
        "composition": "C0.55Fe98.74Mn1.0P0.04S0.13",
        "Density": 7.85,
        "Hardness, Brinell": 207.0,
        "Tensile Strength, Ultimate": 703.0,
        "Tensile Strength, Yield": 593.0,
        "Elongation at Break": 10.0,
        "Reduction of Area": 30.0,
        "Modulus of Elasticity": 200.0,
        "Poissons Ratio": 0.29,
        "Machinability": 65.0,
        "Shear Modulus": 78.0,
        "Electrical Resistivity": 1.7e-05,
        "CTE, linear": 12.0,
        "Specific Heat Capacity": 0.47,
        "Thermal Conductivity": 52.0
    },
    {
        "name": "ASTM A542 Low Alloy Steel, Grade C, Class 2",
        "composition": "B0.003C0.15Cr3.25Cu0.25Fe95.468Mn0.6Ni0.25P0.025Si0.13S0.025Ti0.035V0.3",
        "Density": 7.8,
        "Tensile Strength, Ultimate": 795.0,
        "Tensile Strength, Yield": 690.0,
        "Elongation at Break": 13.0,
        "Modulus of Elasticity": 200.0,
        "Bulk Modulus": 160.0,
        "Poissons Ratio": 0.29,
        "Shear Modulus": 80.0,
        "Electrical Resistivity": 1.7e-05,
        "CTE, linear": 12.0,
        "Specific Heat Capacity": 0.47,
        "Thermal Conductivity": 52.0
    },
    {
        "name": "Cast Stainless Steel CN7M, UNS N08007",
        "composition": "C0.07Cr22.0Cu4.0Fe48.5Mn1.5Mo3.0Ni30.5Si1.5"
    },
    {
        "name": "AISI 4118 Steel, normalized at 910\u00b0C (1670\u00b0F), air cooled, 100 mm (4 in.) round",
        "composition": "C0.23Cr0.6Fe98.49Mn0.9Mo0.15P0.035Si0.35S0.04",
        "Density": 7.85,
        "Hardness, Brinell": 137.0,
        "Hardness, Knoop": 156.0,
        "Hardness, Rockwell B": 75.0,
        "Hardness, Vickers": 143.0,
        "Tensile Strength, Ultimate": 521.0,
        "Tensile Strength, Yield": 341.0,
        "Elongation at Break": 34.0,
        "Reduction of Area": 71.2,
        "Modulus of Elasticity": 205.0,
        "Bulk Modulus": 160.0,
        "Poissons Ratio": 0.29,
        "Machinability": 60.0,
        "Shear Modulus": 80.0,
        "Electrical Resistivity": 2.45e-05,
        "Specific Heat Capacity": 0.475,
        "Thermal Conductivity": 44.5
    },
    {
        "name": "AISI Grade 18Ni (350) Maraging Steel solution annealed at 815\u00b0C (1500\u00b0F) for 1 hour, air cooled, aged at 480\u00b0C (900\u00b0F) for 6 hours",
        "composition": "Al0.1B0.003C0.03Co12.0Fe63.0Mn0.1Mo4.8Ni18.5P0.01Si0.1S0.01Ti1.4Zr0.01",
        "Density": 8.08,
        "Tensile Strength, Ultimate": 2139.0,
        "Tensile Strength, Yield": 2037.0,
        "Elongation at Break": 20.0,
        "Reduction of Area": 70.9,
        "Modulus of Elasticity": 200.0,
        "Bulk Modulus": 160.0,
        "Poissons Ratio": 0.3,
        "Shear Modulus": 77.0,
        "Electrical Resistivity": 1.74e-05,
        "CTE, linear": 11.3,
        "Thermal Conductivity": 27.0
    },
    {
        "name": "Eagle Brass 302 Austenitic Stainless Steel, 1/4 Hardened",
        "composition": "C0.15Cr19.0Fe75.0Mn2.0Ni10.0P0.045Si0.75S0.03",
        "Density": 7.89,
        "Tensile Strength": 862.0,
        "Tensile Strength, Yield": 517.0,
        "Elongation at Break": 10.0,
        "Tensile Modulus": 193.0,
        "CTE, linear": 18.7,
        "Thermal Conductivity": 16.3
    },
    {
        "name": "Cast Stainless Steel HL30, UNS N08613",
        "composition": "C0.35Cr32.0Fe53.3Mn1.5Mo0.5Ni22.0P0.04Si2.0S0.04"
    },
    {
        "name": "Desktop Metal 316L Studio System\u2122 2 3D Printed Stainless Steel; As-Sintered",
        "composition": "C0.03Cr18.0Fe72.0Mn2.0Mo3.0Ni14.0Si1.0",
        "Density": 7.76,
        "Porosity": 3.0,
        "Hardness, Rockwell B": 66.0,
        "Tensile Strength, Ultimate": 533.0,
        "Tensile Stress": 500.0,
        "Tensile Strength, Yield": 169.0,
        "Elongation at Break": 66.0
    },
    {
        "name": "MetalTek MTEK 302 Cast CF16Fa Austenitic Stainless Steel",
        "composition": "C0.16Cr21.0Fe72.4Mn1.5Mo0.8Ni12.0Si2.0S0.4",
        "Tensile Strength, Ultimate": 485.0,
        "Tensile Strength, Yield": 205.0,
        "Elongation at Break": 25.0,
        "Heat Treatment": "Sol. Anneal"
    },
    {
        "name": "ASTM A633 HSLA Steel Grade C, Thickness 65 to 100 mm (2.5 to 4 in.)",
        "composition": "C0.2Fe98.7Mn1.5Nb0.05P0.04Si0.5S0.05",
        "Density": 7.75,
        "Tensile Strength at Break": 448.0,
        "Tensile Strength, Yield": 317.0,
        "Elongation at Break": 23.0,
        "Modulus of Elasticity": 205.0,
        "Poissons Ratio": 0.28,
        "Shear Modulus": 80.0
    },
    {
        "name": "Eagle Brass 304L Austenitic Stainless Steel, Full Hardened",
        "composition": "C0.03Cr20.0Fe74.0Mn2.0Ni12.0P0.045Si0.75S0.03",
        "Density": 7.89,
        "Tensile Strength": 1280.0,
        "Tensile Strength, Yield": 965.0,
        "Elongation at Break": 1.0,
        "Tensile Modulus": 193.0,
        "CTE, linear": 18.7,
        "Thermal Conductivity": 16.3
    },
    {
        "name": "AISI 1020 Steel, mock carburized at 915\u00b0C (1680\u00b0F) for 8 hours, 775\u00b0C (1430\u00b0F) reheat, water quenched, 175\u00b0C (350\u00b0F) temper, 25 mm (1 in.) round",
        "composition": "C0.23Fe99.53Mn0.6P0.04S0.05",
        "Density": 7.87,
        "Hardness, Brinell": 179.0,
        "Hardness, Knoop": 200.0,
        "Hardness, Rockwell B": 88.0,
        "Hardness, Vickers": 188.0,
        "Tensile Strength, Ultimate": 600.0,
        "Tensile Strength, Yield": 370.0,
        "Elongation at Break": 23.0,
        "Reduction of Area": 64.2,
        "Modulus of Elasticity": 186.0,
        "Bulk Modulus": 148.0,
        "Poissons Ratio": 0.29,
        "Shear Modulus": 72.0,
        "Izod Impact": 110.0,
        "Charpy Impact": 68.0,
        "Electrical Resistivity": 2.92e-05,
        "CTE, linear": 14.8,
        "Specific Heat Capacity": 0.599,
        "Thermal Conductivity": 51.9
    },
    {
        "name": "AISI 51B60 Steel, oil quenched from 830\u00b0C (1525\u00b0F), 540\u00b0C (1000\u00b0F) temper, 100 mm (4 in.) round",
        "composition": "B0.003C0.64Cr0.9Fe97.8395Mn1.0P0.035Si0.3S0.04",
        "Density": 7.85,
        "Hardness, Brinell": 285.0,
        "Hardness, Knoop": 311.0,
        "Hardness, Rockwell B": 99.0,
        "Hardness, Rockwell C": 30.0,
        "Hardness, Vickers": 301.0,
        "Tensile Strength, Ultimate": 965.0,
        "Tensile Strength, Yield": 703.0,
        "Elongation at Break": 18.5,
        "Modulus of Elasticity": 205.0,
        "Bulk Modulus": 160.0,
        "Poissons Ratio": 0.29,
        "Machinability": 55.0,
        "Shear Modulus": 80.0,
        "Electrical Resistivity": 2.19e-05,
        "Specific Heat Capacity": 0.475,
        "Thermal Conductivity": 46.6
    },
    {
        "name": "Outokumpu LDX 2101\u00ae Duplex Stainless Steel",
        "composition": "C0.03Cr21.5Fe71.45Mn5.0Mo0.3Ni1.5N0.22",
        "Density": 7.8,
        "Tensile Strength, Ultimate": 590.0,
        "Tensile Strength, Yield": 380.0,
        "Elongation at Break": 38.0,
        "Modulus of Elasticity": 194.0,
        "Poissons Ratio": 0.3,
        "Fatigue Strength": 478.0,
        "Shear Modulus": 77.0,
        "Impact Test": 27.0,
        "Electrical Resistivity": 0.0001,
        "CTE, linear": 14.5,
        "Specific Heat Capacity": 0.59,
        "Thermal Conductivity": 20.0,
        "Annealing Temperature": 1020.0
    },
    {
        "name": "ThyssenKrupp SECURE 400 Structural Steel",
        "composition": "Al1.5C0.32Cr1.5Fe94.1Mn1.0Mo0.5Ni0.7P0.015Si0.4S0.005",
        "Tensile Strength at Break": 1150.0,
        "Tensile Strength, Yield": 950.0,
        "Elongation at Break": 11.0,
        "Charpy Impact": 20.0
    },
    {
        "name": "ATI Allegheny Ludlum Stainless Steel Free Machining Grade Type 416, Tempered at 593\u00b0C (UNS S41600)",
        "composition": "C0.15Cr14.0Fe86.0Mn1.25Mo0.6P0.06Si1.0S0.15",
        "Density": 7.64,
        "Hardness, Brinell": 248.0,
        "Hardness, Rockwell C": 24.0,
        "Tensile Strength, Ultimate": 814.0,
        "Tensile Strength, Yield": 676.0,
        "Elongation at Break": 19.0,
        "Reduction of Area": 53.0,
        "Tensile Modulus": 200.0,
        "Fatigue Strength": 410.0,
        "Electrical Resistivity": 5.7e-05,
        "CTE, linear": 12.4,
        "Thermal Conductivity": 24.9,
        "Melting Point": 1490.0,
        "Maximum Service Temperature, Air": 677.0
    },
    {
        "name": "Overview of materials for Beta Titanium Alloy",
        "composition": "Al6.5B0.03C0.1Cr11.0H0.02Fe6.0Mo16.0Ni0.05Nb30.0N0.08O0.5Si0.25S0.01Sn7.0Ti93.0V16.0Y0.005Zr11.0",
        "Density": 4.24,
        "Hardness, Brinell": 290.0,
        "Hardness, Knoop": 315.0,
        "Hardness, Rockwell C": 30.0,
        "Hardness, Vickers": 240.0,
        "Tensile Strength, Ultimate": 700.0,
        "Tensile Strength, Yield": 290.0,
        "Elongation at Break": 0.0,
        "Reduction of Area": 6.0,
        "Modulus of Elasticity": 63.0,
        "Compressive Yield Strength": 800.0,
        "Compressive Modulus": 97.2,
        "Notched Tensile Strength": 580.0,
        "Ultimate Bearing Strength": 1300.0,
        "Bearing Yield Strength": 1270.0,
        "Poissons Ratio": 0.3,
        "Fatigue Strength": 120.0,
        "Fracture Toughness": 31.0,
        "Shear Modulus": 27.0,
        "Shear Strength": 538.0,
        "Charpy Impact": 8.0,
        "Charpy Impact, Notched": 25.0,
        "Bend Radius, Minimum": 2.0,
        "Electrical Resistivity": 0.000135,
        "Magnetic Permeability": 1.0,
        "CTE, linear": 7.06,
        "Specific Heat Capacity": 0.49,
        "Thermal Conductivity": 6.2,
        "Melting Point": 1550.0,
        "Solidus": 1550.0,
        "Liquidus": 1600.0,
        "Maximum Service Temperature, Air": 288.0,
        "Beta Transus": 700.0
    },
    {
        "name": "Latrobe Lescalloy\u00ae UT-18 VAC-ARC ; 4 in. round High Strength Alloy Steel",
        "composition": "C0.4Cr3.25Fe94.3Mn0.6Mo1.0Si0.25V0.2",
        "Tensile Strength, Ultimate": 1410.0,
        "Tensile Strength, Yield": 1145.0,
        "Elongation at Break": 17.0,
        "Reduction of Area": 62.0,
        "Izod Impact Notched": 55.6
    },
    {
        "name": "AISI 302 Cast Stainless Steel, JIS G 4303",
        "composition": "C0.15Cr19.0Fe67.0Mn2.0Ni10.0N0.1P0.045Si1.0S0.03",
        "Hardness, Brinell": 187.0,
        "Hardness, Rockwell B": 90.0,
        "Tensile Strength, Ultimate": 520.0,
        "Tensile Strength, Yield": 205.0,
        "Elongation at Break": 40.0
    },
    {
        "name": "AISI 1340H Steel, oil quenched from 830\u00b0C (1525\u00b0F), 540\u00b0C (1000\u00b0F) temper, 13 mm (0.5 in.) round",
        "composition": "C0.44Fe98.03Mn2.05P0.035Si0.35S0.04",
        "Density": 7.87,
        "Hardness, Brinell": 285.0,
        "Hardness, Knoop": 311.0,
        "Hardness, Rockwell B": 99.0,
        "Hardness, Rockwell C": 30.0,
        "Hardness, Vickers": 301.0,
        "Tensile Strength, Ultimate": 979.0,
        "Tensile Strength, Yield": 910.0,
        "Elongation at Break": 18.8,
        "Reduction of Area": 55.2,
        "Modulus of Elasticity": 200.0,
        "Bulk Modulus": 160.0,
        "Poissons Ratio": 0.29,
        "Machinability": 50.0,
        "Shear Modulus": 80.0,
        "Electrical Resistivity": 1.74e-05,
        "CTE, linear": 13.9,
        "Specific Heat Capacity": 0.472,
        "Thermal Conductivity": 51.9
    },
    {
        "name": "410 Stainless Steel, tempered at 540\u00b0C (1000\u00b0F)",
        "composition": "C0.15Cr13.5Fe88.5Mn1.0P0.04Si1.0S0.03",
        "Density": 7.8,
        "Hardness, Knoop": 357.0,
        "Hardness, Rockwell C": 35.5,
        "Hardness, Vickers": 344.0,
        "Tensile Strength, Ultimate": 1050.0,
        "Tensile Strength, Yield": 927.0,
        "Elongation at Break": 81.0,
        "Reduction of Area": 96.0,
        "Modulus of Elasticity": 200.0,
        "Electrical Resistivity": 0.000108,
        "CTE, linear": 11.7,
        "Specific Heat Capacity": 0.46,
        "Thermal Conductivity": 28.7,
        "Melting Point": 1480.0,
        "Solidus": 1480.0,
        "Liquidus": 1530.0,
        "Maximum Service Temperature, Air": 815.0
    },
    {
        "name": "MetalTek MTEK 29MN Cast UNS J93372 Duplex Stainless Steel",
        "composition": "C0.04Cr26.5Cu3.3Fe66.3Mn1.0Mo2.3Ni6.0N0.25Si1.0",
        "Hardness, Brinell": 235.0,
        "Tensile Strength, Ultimate": 690.0,
        "Tensile Strength, Yield": 485.0,
        "Elongation at Break": 16.0,
        "Heat Treatment": "Sol. Anneal"
    },
    {
        "name": "AISI 5115/SAE 5115 Low Alloy Steel, Case Hardened",
        "composition": "Al0.1C0.19Cr1.1Co0.1Cu0.3Fe97.9Mn1.3P0.035Si0.4S0.035",
        "Density": 7.85,
        "Tensile Strength, Ultimate": 880.0,
        "Tensile Strength, Yield": 600.0,
        "Elongation at Break": 10.0,
        "Modulus of Elasticity": 200.0,
        "Poissons Ratio": 0.29,
        "CTE, linear": 12.0,
        "Specific Heat Capacity": 0.47,
        "Thermal Conductivity": 52.0
    },
    {
        "name": "AISI 4340 Steel, normalized, 50 mm (2 in.) round",
        "composition": "C0.43Cr0.9Fe96.33Mn0.8Mo0.3Ni2.0P0.035Si0.3S0.04",
        "Density": 7.85,
        "Hardness, Brinell": 341.0,
        "Hardness, Knoop": 369.0,
        "Hardness, Rockwell B": 99.0,
        "Hardness, Rockwell C": 37.0,
        "Hardness, Vickers": 361.0,
        "Tensile Strength, Ultimate": 1220.0,
        "Tensile Strength, Yield": 786.0,
        "Elongation at Break": 13.5,
        "Reduction of Area": 37.3,
        "Modulus of Elasticity": 200.0,
        "Bulk Modulus": 159.0,
        "Poissons Ratio": 0.29,
        "Machinability": 50.0,
        "Shear Modulus": 78.0,
        "Electrical Resistivity": 7.97e-05,
        "CTE, linear": 14.5,
        "Specific Heat Capacity": 0.475,
        "Thermal Conductivity": 44.5
    },
    {
        "name": "Carpenter BioDur\u2122 316LS Stainless Medical Implant Alloy, 48% Cold Worked",
        "composition": "C0.03Cr19.0Cu0.5Fe62.0Mn2.0Mo3.5Ni15.0N0.1P0.025Si0.75S0.01",
        "Density": 7.95,
        "Hardness, Brinell": 304.0,
        "Hardness, Knoop": 330.0,
        "Hardness, Rockwell C": 32.0,
        "Hardness, Vickers": 318.0,
        "Tensile Strength, Ultimate": 1000.0,
        "Tensile Strength, Yield": 827.0,
        "Elongation at Break": 16.0,
        "Reduction of Area": 69.0,
        "Electrical Resistivity": 7.4e-05,
        "CTE, linear": 18.5,
        "Specific Heat Capacity": 0.5
    },
    {
        "name": "H.C. Starck Amperit\u00ae AISI 316 L 45/22 \u00b5m for Thermal Spraying",
        "composition": "C0.03Cr18.0Fe70.0Mn2.0Mo3.0Ni14.0P0.045Si1.0S0.03",
        "Particle Size": 45.0,
        "Maximum Service Temperature, Air": 870.0,
        "Minimum Service Temperature, Air": 196.0
    },
    {
        "name": "ATI Allegheny Ludlum Stainless Steel Chromium-Nickel Type 304L, 40% Cold Rolled (UNS S30403)",
        "composition": "C0.03Cr20.0Fe70.0Mn2.0Ni12.0N0.1P0.045Si0.75S0.03",
        "Density": 7.9,
        "Hardness, Rockwell B": 92.0,
        "Tensile Strength, Ultimate": 1014.0,
        "Tensile Strength, Yield": 931.0,
        "Elongation at Break": 10.0,
        "Tensile Modulus": 200.0,
        "Charpy Impact": 200.0,
        "Electrical Resistivity": 7.2e-05,
        "Magnetic Permeability": 8.48,
        "CTE, linear": 19.8,
        "Specific Heat Capacity": 0.5,
        "Thermal Conductivity": 21.4,
        "Melting Point": 1399.0,
        "Solidus": 1399.0,
        "Liquidus": 1421.0
    },
    {
        "name": "Overview of materials for AISI 5000 Series Steel",
        "composition": "Al0.1B0.003C1.1Cr1.6Fe98.6Mn1.3Mo0.1Ni0.25P0.035Si0.4S0.045",
        "Density": 7.8,
        "Hardness, Brinell": 163.0,
        "Hardness, Knoop": 188.0,
        "Hardness, Rockwell B": 85.0,
        "Hardness, Rockwell C": 11.0,
        "Hardness, Vickers": 175.0,
        "Tensile Strength, Ultimate": 570.0,
        "Tensile Strength, Yield": 275.0,
        "Elongation at Break": 2.0,
        "Modulus of Elasticity": 200.0,
        "Bulk Modulus": 160.0,
        "Poissons Ratio": 0.29,
        "Machinability": 40.0,
        "Shear Modulus": 78.0,
        "Izod Impact": 10.0,
        "Electrical Resistivity": 2e-06,
        "CTE, linear": 11.9,
        "Specific Heat Capacity": 0.47,
        "Thermal Conductivity": 40.0,
        "Transformation Temperature": 218.0
    },
    {
        "name": "ASTM A203 Low Alloy Steel, Grade B\n      \n      \u00a0(discontinued **)",
        "composition": "C0.25Fe96.3Mn0.8Ni2.5P0.035Si0.4S0.04",
        "Density": 7.8,
        "Tensile Strength, Ultimate": 485.0,
        "Tensile Strength, Yield": 275.0,
        "Elongation at Break": 21.0,
        "Modulus of Elasticity": 200.0,
        "Bulk Modulus": 160.0,
        "Poissons Ratio": 0.29,
        "Shear Modulus": 80.0,
        "Electrical Resistivity": 1.7e-05,
        "CTE, linear": 12.0,
        "Specific Heat Capacity": 0.47,
        "Thermal Conductivity": 52.0
    },
    {
        "name": "ASTM A299 Carbon Steel, Manganese Silicon Alloy",
        "composition": "C0.3Fe98.15Mn1.5P0.035Si0.4S0.04",
        "Density": 7.8,
        "Tensile Strength, Ultimate": 515.0,
        "Tensile Strength, Yield": 275.0,
        "Elongation at Break": 19.0,
        "Modulus of Elasticity": 200.0,
        "Bulk Modulus": 160.0,
        "Poissons Ratio": 0.29,
        "Shear Modulus": 80.0,
        "Electrical Resistivity": 1.7e-05,
        "CTE, linear": 12.0,
        "Specific Heat Capacity": 0.47,
        "Thermal Conductivity": 52.0
    },
    {
        "name": "AISI 1137 Steel, as cold drawn, 50-75 mm (2-3 in) round",
        "composition": "C0.39Fe98.25Mn1.65P0.04S0.13",
        "Density": 7.87,
        "Hardness, Brinell": 170.0,
        "Hardness, Knoop": 191.0,
        "Hardness, Rockwell B": 86.0,
        "Hardness, Vickers": 178.0,
        "Tensile Strength, Ultimate": 585.0,
        "Tensile Strength, Yield": 515.0,
        "Elongation at Break": 10.0,
        "Reduction of Area": 30.0,
        "Modulus of Elasticity": 200.0,
        "Bulk Modulus": 160.0,
        "Poissons Ratio": 0.29,
        "Shear Modulus": 80.0,
        "Izod Impact": 83.0,
        "Electrical Resistivity": 1.7e-05,
        "CTE, linear": 13.9,
        "Specific Heat Capacity": 0.472,
        "Thermal Conductivity": 51.9
    },
    {
        "name": "AISI Type D2 Tool Steel, air-quenched from 1010\u00b0C, tempered at 450\u00b0C",
        "composition": "C1.6Cr13.0Co1.0Fe86.9Mn0.6Mo1.2P0.03Si0.6S0.03V1.1",
        "Density": 7.7,
        "Hardness, Knoop": 682.0,
        "Hardness, Rockwell C": 58.0,
        "Hardness, Vickers": 661.0,
        "Izod Impact Unnotched": 63.0,
        "CTE, linear": 12.5,
        "Processing Temperature": 205.0,
        "Annealing Temperature": 870.0
    },
    {
        "name": "ASTM A514 Steel, grade H, plate thickness \u2264 19 mm",
        "composition": "B0.005C0.21Cr0.65Fe97.0Mn1.3Mo0.3Ni0.7P0.035Si0.35S0.04V0.08",
        "Density": 7.8,
        "Hardness, Brinell": 235.0,
        "Hardness, Knoop": 289.0,
        "Hardness, Rockwell B": 98.0,
        "Hardness, Rockwell C": 26.0,
        "Hardness, Vickers": 278.0,
        "Tensile Strength, Ultimate": 760.0,
        "Tensile Strength, Yield": 690.0,
        "Elongation at Break": 18.0,
        "Bulk Modulus": 160.0,
        "Shear Modulus": 80.0
    },
    {
        "name": "AISI Type H24 Tungsten Hot Work Tool Steel (UNS T20824)",
        "composition": "C0.53Cr3.5Cu0.25Fe82.4Mn0.4Ni0.3P0.03Si0.4S0.03W16.0V0.6"
    },
    {
        "name": "Outokumpu 4501 Duplex Stainless Steel",
        "composition": "C0.02Cr25.0Cu0.5Fe62.91Mo3.8Ni7.0N0.27W0.5",
        "Density": 7.7,
        "Tensile Strength, Ultimate": 805.0,
        "Tensile Strength, Yield": 450.0,
        "Elongation at Break": 35.0,
        "Modulus of Elasticity": 172.0,
        "Electrical Resistivity": 8e-05,
        "CTE, linear": 14.5,
        "Specific Heat Capacity": 0.5,
        "Thermal Conductivity": 20.0
    },
    {
        "name": "MetalTek MTEK 27-5 Cast UNS J93015 Heat Resistant Stainless Steel",
        "composition": "C0.5Cr30.0Fe70.0Mn1.5Ni7.0Si2.0",
        "Hardness, Brinell": 192.0,
        "Tensile Strength, Ultimate": 515.0,
        "Tensile Strength, Yield": 240.0,
        "Elongation at Break": 8.0,
        "Maximum Service Temperature, Air": 700.0,
        "Heat Treatment": "Not Heat Treated"
    },
    {
        "name": "Cast Stainless Steel CN3MN, ASTM A744",
        "composition": "C0.03Cr22.0Cu0.75Fe50.3Mn2.0Mo7.0Ni25.5N0.26P0.04Si1.0S0.01",
        "Tensile Strength, Ultimate": 550.0,
        "Tensile Strength, Yield": 260.0,
        "Elongation at Break": 35.0
    },
    {
        "name": "MetalTek MTEK 35-15 Cast UNS N08605 Heat Resistant Stainless Steel",
        "composition": "C0.75Cr19.0Fe51.65Mn2.0Ni37.0Si2.5",
        "Hardness, Brinell": 179.0,
        "Tensile Strength, Ultimate": 450.0,
        "Tensile Strength, Yield": 235.0,
        "Elongation at Break": 4.0,
        "Maximum Service Temperature, Air": 980.0,
        "Heat Treatment": "Not Heat Treated"
    },
    {
        "name": "Sandvik 316L-3R65 Billet",
        "composition": "C0.03Cr17.0Fe67.2Mn1.7Mo2.1Ni11.5P0.04Si0.4S0.015",
        "Hardness, Brinell": 170.0,
        "Tensile Strength, Ultimate": 450.0,
        "Tensile Strength, Yield": 190.0,
        "Elongation at Break": 40.0,
        "Reduction of Area": 50.0
    },
    {
        "name": "AISI 1080 Steel, oil quenched from 815\u00b0C (1500\u00b0F), 595\u00b0C (1100\u00b0F) temper, 25 mm (1 in.) round",
        "composition": "C0.88Fe98.65Mn0.9P0.04S0.05",
        "Density": 7.87,
        "Hardness, Brinell": 302.0,
        "Hardness, Knoop": 328.0,
        "Hardness, Rockwell B": 99.0,
        "Hardness, Rockwell C": 32.0,
        "Hardness, Vickers": 319.0,
        "Tensile Strength, Ultimate": 1035.0,
        "Tensile Strength, Yield": 670.0,
        "Elongation at Break": 16.5,
        "Reduction of Area": 40.3,
        "Modulus of Elasticity": 200.0,
        "Bulk Modulus": 160.0,
        "Poissons Ratio": 0.29,
        "Shear Modulus": 80.0,
        "Izod Impact": 7.0,
        "Electrical Resistivity": 0.0001246,
        "CTE, linear": 14.6,
        "Specific Heat Capacity": 2.08,
        "Thermal Conductivity": 48.1
    },
    {
        "name": "ASTM A710 Steel, grade B, 6.4 - 9.5 mm thicknesses",
        "composition": "C0.06Cu1.3Fe97.23Mn0.65Ni1.5Nb0.02P0.025Si0.4S0.025",
        "Density": 7.85,
        "Tensile Strength, Ultimate": 620.0,
        "Tensile Strength, Yield": 565.0,
        "Modulus of Elasticity": 205.0,
        "Bulk Modulus": 160.0,
        "Poissons Ratio": 0.29,
        "Shear Modulus": 80.0,
        "Electrical Resistivity": 2.34e-05,
        "Specific Heat Capacity": 0.475,
        "Thermal Conductivity": 46.6
    },
    {
        "name": "AISI 1116 Steel, cold drawn",
        "composition": "C0.2Fe98.6Mn1.4P0.04S0.23",
        "Density": 7.85,
        "Tensile Strength, Ultimate": 530.0,
        "Tensile Strength, Yield": 460.0,
        "Elongation at Break": 17.0,
        "Modulus of Elasticity": 205.0,
        "Bulk Modulus": 160.0,
        "Poissons Ratio": 0.29,
        "Shear Modulus": 80.0,
        "Electrical Resistivity": 1.74e-05,
        "Specific Heat Capacity": 0.472,
        "Thermal Conductivity": 49.8
    },
    {
        "name": "AISI E9310H Steel, normalized, machined to 13.7 mm rounds, pseudocarburized, 775\u00b0C (1430\u00b0F) reheat, 150\u00b0C (300\u00b0F) temper",
        "composition": "C0.13Cr1.45Fe95.35Mn0.7Mo0.15Ni3.55Si0.3S0.05",
        "Density": 7.85,
        "Hardness, Brinell": 331.0,
        "Hardness, Knoop": 359.0,
        "Hardness, Rockwell B": 99.0,
        "Hardness, Rockwell C": 36.0,
        "Hardness, Vickers": 350.0,
        "Tensile Strength, Ultimate": 1069.0,
        "Tensile Strength, Yield": 896.0,
        "Elongation at Break": 15.5,
        "Modulus of Elasticity": 200.0,
        "Bulk Modulus": 160.0,
        "Poissons Ratio": 0.29,
        "Machinability": 50.0,
        "Shear Modulus": 80.0,
        "Electrical Resistivity": 1.74e-05,
        "CTE, linear": 14.7,
        "Specific Heat Capacity": 0.472,
        "Thermal Conductivity": 51.9
    },
    {
        "name": "AISI 4820 Steel, normalized 860\u00b0C (1580\u00b0F), 50 mm (2 in.) round",
        "composition": "C0.23Fe95.72Mn0.7Mo0.3Ni3.75P0.035Si0.3S0.04",
        "Density": 7.85,
        "Hardness, Brinell": 223.0,
        "Hardness, Knoop": 246.0,
        "Hardness, Rockwell B": 96.0,
        "Hardness, Rockwell C": 18.0,
        "Hardness, Vickers": 235.0,
        "Tensile Strength, Ultimate": 738.0,
        "Tensile Strength, Yield": 475.0,
        "Elongation at Break": 23.0,
        "Modulus of Elasticity": 205.0,
        "Bulk Modulus": 160.0,
        "Poissons Ratio": 0.29,
        "Machinability": 50.0,
        "Shear Modulus": 80.0,
        "Electrical Resistivity": 2.45e-05,
        "Specific Heat Capacity": 0.475,
        "Thermal Conductivity": 44.5
    },
    {
        "name": "Cast Stainless Steel CPH8, ASTM A451",
        "composition": "C0.08Cr26.0Fe66.0Mn1.5Ni15.0P0.04Si1.5S0.04",
        "Tensile Strength, Ultimate": 448.0,
        "Tensile Strength, Yield": 195.0,
        "Elongation at Break": 30.0
    },
    {
        "name": "Schmolz + Bickenbach Thermodur\u00ae 2344 EFS Extra Fine Structure - Hot Work Die Steel",
        "composition": "C0.4Cr5.3Fe90.9Mo1.4Si1.0V1.0",
        "Density": 7.78,
        "Hardness, Rockwell C": 56.0,
        "Tensile Strength": 1790.0,
        "CTE, linear": 12.6,
        "Thermal Conductivity": 30.3,
        "Annealing Temperature": 749.0
    },
    {
        "name": "AISI 1039 Steel, hot rolled, 19-32 mm (0.75-1.25 in) round",
        "composition": "C0.44Fe98.94Mn1.0P0.04S0.05",
        "Density": 7.845,
        "Hardness, Brinell": 156.0,
        "Hardness, Knoop": 176.0,
        "Hardness, Rockwell B": 82.0,
        "Hardness, Vickers": 163.0,
        "Tensile Strength, Ultimate": 545.0,
        "Tensile Strength, Yield": 300.0,
        "Elongation at Break": 16.0,
        "Reduction of Area": 40.0,
        "Modulus of Elasticity": 200.0,
        "Bulk Modulus": 160.0,
        "Poissons Ratio": 0.29,
        "Shear Modulus": 80.0,
        "Izod Impact": 65.0,
        "Electrical Resistivity": 0.0001179,
        "CTE, linear": 13.9,
        "Specific Heat Capacity": 1.583,
        "Thermal Conductivity": 51.9
    },
    {
        "name": "AISI 8630 Steel, normalized, 25 mm (1 in.) round",
        "composition": "C0.33Cr0.6Fe98.02Mn0.95Mo0.25Ni0.75P0.035Si0.3S0.04",
        "Density": 7.85,
        "Hardness, Brinell": 187.0,
        "Hardness, Knoop": 209.0,
        "Hardness, Rockwell B": 90.0,
        "Hardness, Rockwell C": 10.0,
        "Hardness, Vickers": 196.0,
        "Tensile Strength, Ultimate": 650.0,
        "Tensile Strength, Yield": 425.0,
        "Elongation at Break": 23.5,
        "Modulus of Elasticity": 205.0,
        "Bulk Modulus": 160.0,
        "Poissons Ratio": 0.29,
        "Machinability": 70.0,
        "Shear Modulus": 80.0,
        "Izod Impact": 95.0,
        "Electrical Resistivity": 2.34e-05,
        "CTE, linear": 14.0,
        "Specific Heat Capacity": 0.475,
        "Thermal Conductivity": 46.6
    },
    {
        "name": "Latrobe Lescalloy\u00ae AF 1410 VIM-VAR ; 17 in High Strength Alloy Steel",
        "composition": "C0.15Cr2.0Co14.0Fe72.65Mn0.1Mo1.0Ni10.0Si0.1",
        "Density": 7.83,
        "Tensile Strength, Ultimate": 1680.0,
        "Tensile Strength, Yield": 1544.0,
        "Elongation at Break": 17.0,
        "Reduction of Area": 73.0,
        "Modulus of Elasticity": 203.0,
        "Charpy Impact": 81.0,
        "Processing Temperature": 168.0
    },
    {
        "name": "AISI 5160 Steel, oil quenched from 830\u00b0C (1525\u00b0F), 650\u00b0C (1200\u00b0F) temper, 13 mm (0.5 in.) round",
        "composition": "C0.64Cr0.9Fe97.84Mn1.0P0.035Si0.3S0.04",
        "Density": 7.85,
        "Hardness, Brinell": 269.0,
        "Hardness, Knoop": 294.0,
        "Hardness, Rockwell B": 99.0,
        "Hardness, Rockwell C": 27.0,
        "Hardness, Vickers": 284.0,
        "Tensile Strength, Ultimate": 917.0,
        "Tensile Strength, Yield": 793.0,
        "Elongation at Break": 19.8,
        "Modulus of Elasticity": 205.0,
        "Bulk Modulus": 160.0,
        "Poissons Ratio": 0.29,
        "Machinability": 55.0,
        "Shear Modulus": 80.0,
        "Electrical Resistivity": 2.19e-05,
        "Specific Heat Capacity": 0.475,
        "Thermal Conductivity": 46.6
    },
    {
        "name": "ATI Allegheny Ludlum 01 Tool Steel, UNS T31501",
        "composition": "C0.9Cr0.5Fe97.0Mn1.0W0.5V0.15",
        "Density": 7.8
    },
    {
        "name": "ASTM A485 Steel, Grade 1",
        "composition": "C1.05Cr1.2Cu0.35Fe95.6Mn1.25Mo0.1Ni0.25P0.025Si0.75S0.025",
        "Density": 7.8,
        "Hardness, Rockwell C": 46.0,
        "Modulus of Elasticity": 200.0,
        "Bulk Modulus": 160.0,
        "Poissons Ratio": 0.29,
        "Shear Modulus": 80.0,
        "Electrical Resistivity": 1.7e-05,
        "CTE, linear": 12.0,
        "Specific Heat Capacity": 0.47,
        "Thermal Conductivity": 52.0
    },
    {
        "name": "AISI 4320H Steel, direct quenched from pot: (carburized 925\u00b0C (1700\u00b0F) for 8 hrs., quenched in agitated in oil, 150\u00b0C (300\u00b0F) temper); 1.5 mm case depth",
        "composition": "C0.23Cr0.65Fe97.18Mn0.7Mo0.3Ni2.0P0.035Si0.3S0.04",
        "Density": 7.85,
        "Hardness, Brinell": 429.0,
        "Hardness, Knoop": 461.0,
        "Hardness, Rockwell B": 105.0,
        "Hardness, Rockwell C": 46.0,
        "Hardness, Vickers": 455.0,
        "Tensile Strength, Ultimate": 1495.0,
        "Tensile Strength, Yield": 1105.0,
        "Elongation at Break": 13.0,
        "Reduction of Area": 50.1,
        "Modulus of Elasticity": 205.0,
        "Bulk Modulus": 160.0,
        "Poissons Ratio": 0.29,
        "Machinability": 60.0,
        "Shear Modulus": 80.0,
        "Electrical Resistivity": 2.45e-05,
        "CTE, linear": 11.3,
        "Specific Heat Capacity": 0.475,
        "Thermal Conductivity": 44.5
    },
    {
        "name": "MetalTek MTEK 15-65 Cast UNS N06006 Heat Resistant Stainless Steel",
        "composition": "C0.75Cr19.0Fe20.65Mn2.0Ni68.0Si2.5",
        "Tensile Strength, Ultimate": 415.0,
        "Maximum Service Temperature, Air": 1150.0,
        "Heat Treatment": "Not Heat Treated"
    },
    {
        "name": "AISI 1141 Steel, oil quenched from 815\u00b0C, 650\u00b0C (1200\u00b0F) temper, 50 mm (2 in.) round",
        "composition": "C0.45Fe98.2Mn1.65P0.04S0.13",
        "Density": 7.87,
        "Hardness, Brinell": 192.0,
        "Hardness, Knoop": 214.0,
        "Hardness, Rockwell B": 91.0,
        "Hardness, Rockwell C": 11.0,
        "Hardness, Vickers": 201.0,
        "Tensile Strength, Ultimate": 660.0,
        "Tensile Strength, Yield": 450.0,
        "Elongation at Break": 25.2,
        "Reduction of Area": 65.1,
        "Modulus of Elasticity": 200.0,
        "Bulk Modulus": 160.0,
        "Poissons Ratio": 0.29,
        "Shear Modulus": 80.0,
        "Izod Impact": 53.0,
        "Electrical Resistivity": 1.7e-05,
        "CTE, linear": 13.9,
        "Specific Heat Capacity": 0.472,
        "Thermal Conductivity": 51.9
    },
    {
        "name": "AISI 1040 Steel, water quenched from 845\u00b0C (1550\u00b0F), 650\u00b0C (1200\u00b0F) temper, 100 mm (4 in.) round",
        "composition": "C0.44Fe99.0Mn0.9P0.04S0.05",
        "Density": 7.845,
        "Hardness, Brinell": 170.0,
        "Hardness, Knoop": 191.0,
        "Hardness, Rockwell B": 86.0,
        "Hardness, Vickers": 178.0,
        "Tensile Strength, Ultimate": 586.0,
        "Tensile Strength, Yield": 378.0,
        "Elongation at Break": 30.2,
        "Reduction of Area": 67.2,
        "Modulus of Elasticity": 200.0,
        "Bulk Modulus": 160.0,
        "Poissons Ratio": 0.29,
        "Shear Modulus": 80.0,
        "Izod Impact": 65.0,
        "Electrical Resistivity": 0.0001179,
        "CTE, linear": 14.8,
        "Specific Heat Capacity": 1.583,
        "Thermal Conductivity": 51.9
    },
    {
        "name": "AISI 4140 Steel, normalized at 870\u00b0C (1600\u00b0F), air cooled, 25 mm (1 in.) round",
        "composition": "C0.43Cr1.1Fe97.77Mn1.0Mo0.25P0.035Si0.3S0.04",
        "Density": 7.85,
        "Hardness, Brinell": 302.0,
        "Hardness, Knoop": 328.0,
        "Hardness, Rockwell B": 99.0,
        "Hardness, Rockwell C": 32.0,
        "Hardness, Vickers": 319.0,
        "Tensile Strength, Ultimate": 1020.0,
        "Tensile Strength, Yield": 655.0,
        "Elongation at Break": 17.7,
        "Reduction of Area": 46.8,
        "Modulus of Elasticity": 205.0,
        "Bulk Modulus": 160.0,
        "Poissons Ratio": 0.29,
        "Machinability": 65.0,
        "Shear Modulus": 80.0,
        "Electrical Resistivity": 6.46e-05,
        "CTE, linear": 14.6,
        "Specific Heat Capacity": 0.561,
        "Thermal Conductivity": 42.6
    },
    {
        "name": "410 Stainless Steel, tempered at 453\u00b0C",
        "composition": "C0.15Cr13.5Fe88.5Mn1.0P0.04Si1.0S0.03",
        "Density": 7.8,
        "Hardness, Brinell": 405.0,
        "Hardness, Knoop": 444.0,
        "Hardness, Rockwell C": 43.5,
        "Hardness, Vickers": 428.0,
        "Tensile Strength, Ultimate": 1340.0,
        "Tensile Strength, Yield": 920.0,
        "Elongation at Break": 18.5,
        "Reduction of Area": 43.5,
        "Modulus of Elasticity": 200.0,
        "Electrical Resistivity": 0.000108,
        "CTE, linear": 11.7,
        "Specific Heat Capacity": 0.46,
        "Thermal Conductivity": 28.7,
        "Melting Point": 1480.0,
        "Solidus": 1480.0,
        "Liquidus": 1530.0,
        "Maximum Service Temperature, Air": 815.0
    },
    {
        "name": "AISI 5150 Steel, normalized, 13 mm (0.5 in.) round",
        "composition": "C0.53Cr0.9Fe97.97Mn0.9P0.035Si0.3S0.04",
        "Density": 7.85,
        "Hardness, Brinell": 262.0,
        "Hardness, Knoop": 287.0,
        "Hardness, Rockwell B": 98.0,
        "Hardness, Rockwell C": 26.0,
        "Hardness, Vickers": 276.0,
        "Tensile Strength, Ultimate": 903.0,
        "Tensile Strength, Yield": 565.0,
        "Elongation at Break": 21.0,
        "Modulus of Elasticity": 205.0,
        "Bulk Modulus": 160.0,
        "Poissons Ratio": 0.29,
        "Machinability": 60.0,
        "Shear Modulus": 80.0,
        "Electrical Resistivity": 2.19e-05,
        "Specific Heat Capacity": 0.475,
        "Thermal Conductivity": 46.6
    },
    {
        "name": "AISI 4320H Steel, single quenched and tempered: (carburized 925\u00b0C (1700\u00b0F) for 8 hrs., pot cooled, reheated to 830\u00b0C (1525\u00b0F), quenched in agitated oil, 150\u00b0C (300\u00b0F) temper); 1.9 mm case depth",
        "composition": "C0.23Cr0.65Fe97.18Mn0.7Mo0.3Ni2.0P0.035Si0.3S0.04",
        "Density": 7.85,
        "Hardness, Brinell": 429.0,
        "Hardness, Knoop": 461.0,
        "Hardness, Rockwell B": 105.0,
        "Hardness, Rockwell C": 46.0,
        "Hardness, Vickers": 455.0,
        "Tensile Strength, Ultimate": 1505.0,
        "Tensile Strength, Yield": 1225.0,
        "Elongation at Break": 13.5,
        "Reduction of Area": 48.2,
        "Modulus of Elasticity": 205.0,
        "Bulk Modulus": 160.0,
        "Poissons Ratio": 0.29,
        "Machinability": 60.0,
        "Shear Modulus": 80.0,
        "Electrical Resistivity": 2.45e-05,
        "CTE, linear": 11.3,
        "Specific Heat Capacity": 0.475,
        "Thermal Conductivity": 44.5
    },
    {
        "name": "ASTM A542 Low Alloy Steel, Grade A, Class 1",
        "composition": "C0.15Cr2.5Cu0.4Fe95.77Mn0.6Ni0.4P0.025Si0.5S0.025V0.03",
        "Density": 7.8,
