Repository: KylinGuo/HEA

File: data.json (part 39 of 70)
[
        "Tensile Strength, Ultimate": 725.0,
        "Tensile Strength, Yield": 585.0,
        "Elongation at Break": 14.0,
        "Modulus of Elasticity": 200.0,
        "Bulk Modulus": 160.0,
        "Poissons Ratio": 0.29,
        "Shear Modulus": 80.0,
        "Electrical Resistivity": 1.7e-05,
        "CTE, linear": 12.0,
        "Specific Heat Capacity": 0.47,
        "Thermal Conductivity": 52.0
    },
    {
        "name": "AISI Type 416Se Stainless Steel, heat treated wire 6.4mm diameter",
        "composition": "C0.15Cr13.0Fe84.0Mn1.25P0.06Se0.15Si1.0S0.06",
        "Density": 7.8,
        "Hardness, Brinell": 284.0,
        "Hardness, Knoop": 303.0,
        "Hardness, Rockwell C": 29.0,
        "Hardness, Vickers": 294.0,
        "Tensile Strength, Ultimate": 930.0,
        "Tensile Strength, Yield": 725.0,
        "Elongation at Break": 5.0,
        "Modulus of Elasticity": 200.0,
        "Poissons Ratio": 0.2,
        "Shear Modulus": 83.0,
        "Electrical Resistivity": 0.000108,
        "CTE, linear": 11.7,
        "Specific Heat Capacity": 0.46,
        "Thermal Conductivity": 28.7,
        "Melting Point": 1480.0,
        "Solidus": 1480.0,
        "Liquidus": 1530.0,
        "Maximum Service Temperature, Air": 760.0
    },
    {
        "name": "ATI Allegheny Ludlum ALFA-II\u2122 Stainless Steel Type 406",
        "composition": "Al4.0C0.025Cr13.0Fe82.76Mn0.035Si0.3Ti0.4",
        "Density": 7.34,
        "Hardness, Rockwell B": 89.0,
        "Tensile Strength, Ultimate": 554.0,
        "Tensile Strength, Yield": 412.0,
        "Elongation at Break": 28.0,
        "Electrical Resistivity": 0.000134,
        "CTE, linear": 14.2,
        "Anodic Polarization": 0.28,
        "Corrosion Rate mils per year": 0.04,
        "Crevice Corrosion-Average Weight Loss, g/cm2": 0.0336,
        "Stress Corrosion Cracking Resistance": "No cracks (Plain and Welded)"
    },
    {
        "name": "ATI Wah Chang 425\u2122 Titanium Alloy, Solution Treated Annealed Bar 0.5 - 1.23 in. dia",
        "composition": "Al4.0Fe1.5O20.25Ti91.75V2.5",
        "Density": 4.48,
        "Hardness, Rockwell C": 32.0,
        "Tensile Strength, Ultimate": 1190.0,
        "Tensile Strength, Yield": 1050.0,
        "Elongation at Break": 16.0,
        "Electrical Resistivity": 0.000154,
        "Melting Point": 1600.0,
        "Solidus": 1600.0,
        "Liquidus": 1650.0,
        "Beta Transus": 957.0
    },
    {
        "name": "AISI 1095 Steel, as rolled",
        "composition": "C1.03Fe98.8Mn0.5P0.04S0.05",
        "Density": 7.85,
        "Hardness, Brinell": 293.0,
        "Hardness, Knoop": 319.0,
        "Hardness, Rockwell B": 99.0,
        "Hardness, Rockwell C": 31.0,
        "Hardness, Vickers": 309.0,
        "Tensile Strength, Ultimate": 965.0,
        "Tensile Strength, Yield": 570.0,
        "Elongation at Break": 9.0,
        "Reduction of Area": 18.0,
        "Modulus of Elasticity": 205.0,
        "Bulk Modulus": 160.0,
        "Poissons Ratio": 0.29,
        "Shear Modulus": 80.0,
        "Izod Impact": 4.0,
        "Electrical Resistivity": 1.8e-05,
        "CTE, linear": 13.5,
        "Specific Heat Capacity": 0.461,
        "Thermal Conductivity": 49.8
    },
    {
        "name": "AISI 5120 Steel, heat treated, machined to 13.7 mm, pseudocarburized, reheated to 800\u00b0C (1470\u00b0F), 150\u00b0C (300\u00b0F) temper",
        "composition": "C0.22Cr0.9Fe98.28Mn0.9P0.035Si0.3S0.04",
        "Density": 7.85,
        "Hardness, Brinell": 277.0,
        "Hardness, Knoop": 302.0,
        "Hardness, Rockwell B": 99.0,
        "Hardness, Rockwell C": 28.0,
        "Hardness, Vickers": 292.0,
        "Tensile Strength, Ultimate": 910.0,
        "Tensile Strength, Yield": 717.0,
        "Elongation at Break": 15.0,
        "Modulus of Elasticity": 205.0,
        "Bulk Modulus": 160.0,
        "Poissons Ratio": 0.29,
        "Machinability": 70.0,
        "Shear Modulus": 80.0,
        "Electrical Resistivity": 2.19e-05,
        "Specific Heat Capacity": 0.475,
        "Thermal Conductivity": 46.6
    },
    {
        "name": "ASTM A387 Alloy Steel, Grade 5, Class 1\n      \n      \u00a0(discontinued **)",
        "composition": "C0.15Cr6.0Fe93.28Mn0.6Mo0.65P0.04Si0.5S0.03",
        "Density": 7.8,
        "Tensile Strength, Ultimate": 415.0,
        "Tensile Strength, Yield": 205.0,
        "Elongation at Break": 18.0,
        "Modulus of Elasticity": 200.0,
        "Bulk Modulus": 160.0,
        "Poissons Ratio": 0.29,
        "Shear Modulus": 80.0,
        "Electrical Resistivity": 1.7e-05,
        "CTE, linear": 12.0,
        "Specific Heat Capacity": 0.47,
        "Thermal Conductivity": 52.0
    },
    {
        "name": "AISI 8622H Steel, heat treated, machined to 13.7 mm rounds, pseudocarburized, 150\u00b0C (300\u00b0F) temper",
        "composition": "C0.25Cr0.64Fe98.21Mn0.95Mo0.25Ni0.75P0.035Si0.3S0.04",
        "Density": 7.85,
        "Hardness, Brinell": 429.0,
        "Hardness, Knoop": 461.0,
        "Hardness, Rockwell B": 105.0,
        "Hardness, Rockwell C": 46.0,
        "Hardness, Vickers": 455.0,
        "Tensile Strength, Ultimate": 1524.0,
        "Tensile Strength, Yield": 1149.0,
        "Elongation at Break": 13.5,
        "Modulus of Elasticity": 205.0,
        "Bulk Modulus": 160.0,
        "Poissons Ratio": 0.29,
        "Machinability": 65.0,
        "Shear Modulus": 80.0,
        "Electrical Resistivity": 2.34e-05,
        "Specific Heat Capacity": 0.475,
        "Thermal Conductivity": 46.6
    },
    {
        "name": "Bohler-Uddeholm SUPERIOR\u00ae H13 Hot Work Tool Steel\n      \n      \u00a0(discontinued **)",
        "composition": "C0.39Cr5.2Fe90.56Mn0.4Mo1.4Si1.1S0.003V0.95",
        "Density": 7.64,
        "Hardness, Rockwell C": 54.0,
        "Tensile Strength, Ultimate": 1380.0,
        "Tensile Strength, Yield": 1170.0,
        "Reduction of Area": 90.0,
        "Modulus of Elasticity": 176.0,
        "Electrical Resistivity": 9.6e-05,
        "CTE, linear": 13.1,
        "Specific Heat Capacity": 0.59,
        "Thermal Conductivity": 33.4
    },
    {
        "name": "Titanium Ti-5-5-8-3 (Ti-5Mo-5V-8Cr-3Al), 0.25 mm Foil",
        "composition": "Al3.0Cr8.0Mo5.0Ti79.0V5.0",
        "Density": 4.8,
        "Tensile Strength, Ultimate": 1400.0,
        "Elongation at Break": 18.0
    },
    {
        "name": "AISI 5140 Steel, oil quenched 845\u00b0C (1550\u00b0F), 540\u00b0C (1000\u00b0F) temper, 50 mm (2 in.) round",
        "composition": "C0.43Cr0.9Fe98.07Mn0.9P0.035Si0.3S0.04",
        "Density": 7.85,
        "Hardness, Brinell": 255.0,
        "Hardness, Knoop": 279.0,
        "Hardness, Rockwell B": 98.0,
        "Hardness, Rockwell C": 25.0,
        "Hardness, Vickers": 269.0,
        "Tensile Strength, Ultimate": 883.0,
        "Tensile Strength, Yield": 689.0,
        "Elongation at Break": 19.7,
        "Modulus of Elasticity": 205.0,
        "Bulk Modulus": 160.0,
        "Poissons Ratio": 0.29,
        "Machinability": 65.0,
        "Shear Modulus": 80.0,
        "Electrical Resistivity": 7.85e-05,
        "CTE, linear": 14.9,
        "Specific Heat Capacity": 0.519,
        "Thermal Conductivity": 44.6
    },
    {
        "name": "Ametek P409L P/M Stainless Steel, Sintered from 6.00 g/cc Green Density",
        "composition": "C0.03Cr13.5Fe88.5Mn2.0P0.04Si1.0S0.03",
        "Bulk Density": 2.8,
        "Density": 6.13,
        "Hardness, Rockwell B": 42.0,
        "Tensile Strength, Ultimate": 283.0,
        "Elongation at Break": 3.6,
        "Shrinkage": 0.31,
        "Powder Flow": 30.0
    },
    {
        "name": "AISI 1050 Steel, as cold drawn bar, 16-22 mm (0.625-0.875 in) round",
        "composition": "C0.55Fe98.92Mn0.9P0.04S0.05",
        "Density": 7.87,
        "Hardness, Brinell": 197.0,
        "Hardness, Knoop": 219.0,
        "Hardness, Rockwell B": 92.0,
        "Hardness, Rockwell C": 13.0,
        "Hardness, Vickers": 207.0,
        "Tensile Strength, Ultimate": 690.0,
        "Tensile Strength, Yield": 620.0,
        "Elongation at Break": 11.0,
        "Reduction of Area": 35.0,
        "Modulus of Elasticity": 200.0,
        "Bulk Modulus": 160.0,
        "Poissons Ratio": 0.29,
        "Shear Modulus": 80.0,
        "Izod Impact": 31.0,
        "Electrical Resistivity": 3e-05,
        "CTE, linear": 13.9,
        "Specific Heat Capacity": 0.486,
        "Thermal Conductivity": 51.9
    },
    {
        "name": "ATI Allegheny Ludlum AL 610 Stainless Steel, UNS S30600",
        "composition": "C0.018Cr18.5Cu0.5Fe65.3Mn2.0Mo0.2Ni15.5P0.02Si4.3S0.02",
        "Density": 7.674,
        "Hardness, Rockwell B": 86.0,
        "Tensile Strength, Ultimate": 710.0,
        "Tensile Strength, Yield": 323.0,
        "Elongation at Break": 58.0
    },
    {
        "name": "AISI 5160 Steel, annealed, 25 mm (1 in.) round",
        "composition": "C0.64Cr0.9Fe97.84Mn1.0P0.035Si0.3S0.04",
        "Density": 7.85,
        "Hardness, Brinell": 197.0,
        "Hardness, Knoop": 219.0,
        "Hardness, Rockwell B": 92.0,
        "Hardness, Rockwell C": 13.0,
        "Hardness, Vickers": 207.0,
        "Tensile Strength, Ultimate": 724.0,
        "Tensile Strength, Yield": 275.0,
        "Elongation at Break": 17.2,
        "Modulus of Elasticity": 205.0,
        "Bulk Modulus": 160.0,
        "Poissons Ratio": 0.29,
        "Machinability": 55.0,
        "Shear Modulus": 80.0,
        "Electrical Resistivity": 2.19e-05,
        "Specific Heat Capacity": 0.475,
        "Thermal Conductivity": 46.6
    },
    {
        "name": "ASTM A533 Low Alloy Steel, Grade C, Class 2",
        "composition": "C0.25Fe96.7Mn1.5Mo0.6Ni1.0P0.035Si0.4S0.04",
        "Density": 7.8,
        "Tensile Strength, Ultimate": 620.0,
        "Tensile Strength, Yield": 485.0,
        "Elongation at Break": 16.0,
        "Modulus of Elasticity": 200.0,
        "Bulk Modulus": 160.0,
        "Poissons Ratio": 0.29,
        "Shear Modulus": 80.0,
        "Electrical Resistivity": 1.7e-05,
        "CTE, linear": 12.0,
        "Specific Heat Capacity": 0.47,
        "Thermal Conductivity": 52.0
    },
    {
        "name": "MetalTek MTEK 23-35WCo Heat Resistant Stainless Steel",
        "composition": "C0.5Cr28.0Co16.0Fe20.15Mn1.0Ni37.0Si2.0W6.0",
        "Tensile Strength, Ultimate": 480.0,
        "Tensile Strength, Yield": 275.0,
        "Elongation at Break": 7.0,
        "Heat Treatment": "Not Heat Treated"
    },
    {
        "name": "Latrobe LSS\u2122 O1 Tool Steel (ASTM O1)",
        "composition": "C0.94Cr0.5Fe96.56Mn1.2Si0.3W0.5",
        "Specific Gravity": 7.83,
        "Density": 7.83,
        "Hardness, Rockwell C": 65.0,
        "Modulus of Elasticity": 214.0,
        "Machinability": 85.0,
        "Izod Impact Unnotched": 190.0,
        "CTE, linear": 14.11,
        "Processing Temperature": 671.0
    },
    {
        "name": "TIMET TIMETAL\u00ae 6-2-4-2 (Ti-6Al-2Sn-4Zr-2Mo-0.08Si) Titanium Alloy",
        "composition": "Al6.5C0.08H0.0125Fe0.25Mo2.2N0.05O0.15Si0.13Sn2.2Ti87.2Zr4.4",
        "Density": 4.54,
        "Tensile Strength, Ultimate": 1000.0,
        "Tensile Strength, Yield": 895.0,
        "Elongation at Break": 12.0,
        "Reduction of Area": 42.0,
        "Modulus of Elasticity": 115.0,
        "Fatigue Strength": 500.0,
        "Bend Radius, Minimum": 4.5,
        "Electrical Resistivity": 0.000185,
        "CTE, linear": 7.7,
        "Thermal Conductivity": 6.92,
        "Melting Point": 1705.0,
        "Liquidus": 1705.0,
        "Maximum Service Temperature, Air": 538.0,
        "Beta Transus": 996.0
    },
    {
        "name": "Bohler-Uddeholm ORVAR\u00ae 2M / AISI H13 Hot Work Tool Steel",
        "composition": "C0.39Cr5.3Fe90.71Mn0.4Mo1.3Si1.0V0.9",
        "Density": 7.67,
        "Hardness, Rockwell C": 45.0,
        "Tensile Strength, Ultimate": 1810.0,
        "Tensile Strength, Yield": 1520.0,
        "Modulus of Elasticity": 180.0,
        "CTE, linear": 13.1,
        "Thermal Conductivity": 30.0
    },
    {
        "name": "AISI 8740 Steel, oil quenched 830\u00b0C (1525\u00b0F), 595\u00b0C (1100\u00b0F) temper, 100 mm (4 in.) round",
        "composition": "C0.43Cr0.6Fe97.72Mn1.0Mo0.3Ni0.7P0.035Si0.3S0.04",
        "Density": 7.85,
        "Hardness, Brinell": 248.0,
        "Hardness, Knoop": 272.0,
        "Hardness, Rockwell B": 98.0,
        "Hardness, Rockwell C": 23.0,
        "Hardness, Vickers": 261.0,
        "Tensile Strength, Ultimate": 855.0,
        "Tensile Strength, Yield": 670.0,
        "Elongation at Break": 20.5,
        "Modulus of Elasticity": 205.0,
        "Bulk Modulus": 160.0,
        "Poissons Ratio": 0.29,
        "Machinability": 65.0,
        "Shear Modulus": 80.0,
        "Electrical Resistivity": 2.34e-05,
        "Specific Heat Capacity": 0.475,
        "Thermal Conductivity": 46.6
    },
    {
        "name": "AISI 6150 Steel, oil quenched 845\u00b0C (1550\u00b0F), 650\u00b0C (1200\u00b0F) temper, 25 mm (1 in.) round",
        "composition": "C0.53Cr1.1Fe97.72Mn0.9P0.035Si0.3S0.04V0.15",
        "Density": 7.85,
        "Hardness, Brinell": 293.0,
        "Hardness, Knoop": 319.0,
        "Hardness, Rockwell B": 99.0,
        "Hardness, Rockwell C": 31.0,
        "Hardness, Vickers": 309.0,
        "Tensile Strength, Ultimate": 972.0,
        "Tensile Strength, Yield": 896.0,
        "Elongation at Break": 18.7,
        "Modulus of Elasticity": 205.0,
        "Bulk Modulus": 160.0,
        "Poissons Ratio": 0.29,
        "Machinability": 55.0,
        "Shear Modulus": 80.0,
        "Electrical Resistivity": 2.34e-05,
        "Specific Heat Capacity": 0.475,
        "Thermal Conductivity": 46.6
    },
    {
        "name": "AISI 1015 Steel, normalized at 925\u00b0C (1700\u00b0F), 100 mm (4 in.) round",
        "composition": "C0.18Fe99.57Mn0.6P0.04S0.05",
        "Density": 7.87,
        "Hardness, Brinell": 116.0,
        "Hardness, Knoop": 135.0,
        "Hardness, Rockwell B": 66.0,
        "Hardness, Vickers": 120.0,
        "Tensile Strength, Ultimate": 409.0,
        "Tensile Strength, Yield": 288.0,
        "Elongation at Break": 36.5,
        "Reduction of Area": 67.8,
        "Modulus of Elasticity": 200.0,
        "Bulk Modulus": 160.0,
        "Poissons Ratio": 0.29,
        "Machinability": 60.0,
        "Shear Modulus": 80.0,
        "Electrical Resistivity": 2.92e-05,
        "CTE, linear": 14.2,
        "Specific Heat Capacity": 0.486,
        "Thermal Conductivity": 51.9
    },
    {
        "name": "ASTM A514 Steel, grade A, plate thickness 19-32 mm (0.75-1.25 in)",
        "composition": "B0.0025C0.21Cr0.8Fe97.0Mn1.1Mo0.28P0.035Si0.8S0.04Zr0.15",
        "Density": 7.8,
        "Tensile Strength, Ultimate": 760.0,
        "Tensile Strength, Yield": 690.0,
        "Elongation at Break": 18.0,
        "Bulk Modulus": 160.0,
        "Shear Modulus": 80.0
    },
    {
        "name": "JIS SK5 Water Hardening Tool Steel",
        "composition": "C0.9Cr0.3Cu0.25Fe99.2Mn0.5Ni0.25P0.03Si0.35S0.03",
        "Density": 7.83,
        "Hardness, Brinell": 207.0,
        "Modulus of Elasticity": 205.0,
        "Poissons Ratio": 0.28,
        "Shear Modulus": 80.0,
        "Electrical Resistivity": 3e-05,
        "CTE, linear": 13.8,
        "Specific Heat Capacity": 0.461,
        "Thermal Conductivity": 48.0,
        "Processing Temperature": 175.0,
        "Annealing Temperature": 740.0
    },
    {
        "name": "Carpenter Extendo-Die\u00ae Hot Work Die Steel, Tempered 593\u00b0C",
        "composition": "C0.44Cr6.0Fe89.0Mn0.45Mo1.9Si1.0S0.005V0.8",
        "Density": 7.72,
        "Hardness, Brinell": 472.0,
        "Hardness, Knoop": 519.0,
        "Hardness, Rockwell C": 49.0,
        "Hardness, Vickers": 496.0,
        "Tensile Strength, Ultimate": 1750.0,
        "Tensile Strength, Yield": 1500.0,
        "Elongation at Break": 9.0,
        "Reduction of Area": 30.0,
        "Charpy Impact": 9.0,
        "CTE, linear": 13.1,
        "Transformation Temperature": 857.0
    },
    {
        "name": "AISI 1144 Steel, oil quenched 845\u00b0C (1550\u00b0F), 650\u00b0C (1200\u00b0F) temper, 13 mm (0.5 in.) round",
        "composition": "C0.48Fe98.01Mn1.65P0.04S0.33",
        "Density": 7.87,
        "Hardness, Brinell": 201.0,
        "Hardness, Knoop": 223.0,
        "Hardness, Rockwell B": 93.0,
        "Hardness, Rockwell C": 13.0,
        "Hardness, Vickers": 211.0,
        "Tensile Strength, Ultimate": 675.0,
        "Tensile Strength, Yield": 475.0,
        "Elongation at Break": 23.2,
        "Reduction of Area": 55.2,
        "Modulus of Elasticity": 200.0,
        "Bulk Modulus": 160.0,
        "Poissons Ratio": 0.29,
        "Shear Modulus": 80.0,
        "Izod Impact": 65.0,
        "Electrical Resistivity": 1.7e-05,
        "CTE, linear": 13.9,
        "Specific Heat Capacity": 0.472,
        "Thermal Conductivity": 51.9
    },
    {
        "name": "AISI 1144 Steel, oil quenched 845\u00b0C (1550\u00b0F), 540\u00b0C (1000\u00b0F) temper, 13 mm (0.5 in.) round",
        "composition": "C0.48Fe98.01Mn1.65P0.04S0.33",
        "Density": 7.87,
        "Hardness, Brinell": 235.0,
        "Hardness, Knoop": 259.0,
        "Hardness, Rockwell B": 97.0,
        "Hardness, Rockwell C": 21.0,
        "Hardness, Vickers": 247.0,
        "Tensile Strength, Ultimate": 786.0,
        "Tensile Strength, Yield": 545.0,
        "Elongation at Break": 20.4,
        "Reduction of Area": 52.1,
        "Modulus of Elasticity": 200.0,
        "Bulk Modulus": 160.0,
        "Poissons Ratio": 0.29,
        "Shear Modulus": 80.0,
        "Izod Impact": 65.0,
        "Electrical Resistivity": 1.7e-05,
        "CTE, linear": 13.9,
        "Specific Heat Capacity": 0.472,
        "Thermal Conductivity": 51.9
    },
    {
        "name": "AISI 4419 Steel, single quenched, 230\u00b0C (450\u00b0F) temper",
        "composition": "C0.23Fe98.77Mn0.65Mo0.6P0.035Si0.35S0.04",
        "Density": 7.85,
        "Hardness, Brinell": 212.0,
        "Hardness, Knoop": 235.0,
        "Hardness, Rockwell B": 94.0,
        "Hardness, Rockwell C": 16.0,
        "Hardness, Vickers": 223.0,
        "Tensile Strength, Ultimate": 708.0,
        "Tensile Strength, Yield": 431.0,
        "Elongation at Break": 24.8,
        "Reduction of Area": 63.6,
        "Modulus of Elasticity": 205.0,
        "Bulk Modulus": 160.0,
        "Poissons Ratio": 0.29,
        "Machinability": 65.0,
        "Shear Modulus": 80.0,
        "Electrical Resistivity": 2.45e-05,
        "Specific Heat Capacity": 0.475,
        "Thermal Conductivity": 44.5
    },
    {
        "name": "JIS SK4M Water-Hardening Tool Steel",
        "composition": "C1.0Cr0.3Cu0.25Fe99.1Mn0.5Ni0.25P0.03Si0.35S0.03",
        "Density": 7.83,
        "Hardness, Vickers": 210.0,
        "Modulus of Elasticity": 205.0,
        "Poissons Ratio": 0.28,
        "Shear Modulus": 80.0,
        "Electrical Resistivity": 3e-05,
        "CTE, linear": 13.8,
        "Specific Heat Capacity": 0.461,
        "Thermal Conductivity": 48.0,
        "Processing Temperature": 175.0,
        "Annealing Temperature": 760.0
    },
    {
        "name": "Cast Stainless Steel HK30, UNS J94203",
        "composition": "C0.35Cr27.0Fe57.8Mn1.5Mo0.5Ni22.0P0.04Si1.75S0.04"
    },
    {
        "name": "Bohler-Uddeholm B\u00d6HLER M268 VMR\u00ae Plastic Mold Steel",
        "composition": "C0.38Cr2.0Fe94.52Mn1.5Mo0.2Ni1.1Si0.3",
        "Density": 7.85,
        "Hardness, Brinell": 310.0,
        "Modulus of Elasticity": 210.0,
        "CTE, linear": 14.5,
        "Specific Heat Capacity": 0.46,
        "Thermal Conductivity": 35.3
    },
    {
        "name": "ATI Allegheny Ludlum Type 316 Stainless Steel, UNS S31600",
        "composition": "C0.08Cr18.0Fe69.0Mn2.0Mo3.0Ni14.0N0.1P0.045Si0.75S0.03",
        "Density": 8.027,
        "Hardness, Brinell": 217.0,
        "Hardness, Rockwell B": 95.0,
        "Tensile Strength, Ultimate": 515.0,
        "Tensile Strength, Yield": 205.0,
        "Elongation at Break": 40.0,
        "Modulus of Elasticity": 200.0,
        "Poissons Ratio": 0.3,
        "Shear Modulus": 82.0,
        "Charpy Impact": 88.0,
        "Electrical Resistivity": 7.4e-05,
        "CTE, linear": 19.5,
        "Specific Heat Capacity": 0.45,
        "Thermal Conductivity": 14.6,
        "Melting Point": 1390.0,
        "Solidus": 1390.0,
        "Liquidus": 1440.0,
        "Maximum Service Temperature, Air": 899.0
    },
    {
        "name": "BS 970/3(91) 070M55 Nonresulfurized Carbon Steel, 29-100 mm (1.125 - 4.0 in) Hot Rolled Cold Drawn",
        "composition": "C0.6Fe98.9Mn0.9Mo0.15Si0.4S0.05",
        "Density": 7.85,
        "Hardness, Brinell": 201.0,
        "Tensile Strength, Ultimate": 700.0,
        "Tensile Strength, Yield": 415.0,
        "Elongation at Break": 14.0,
        "Modulus of Elasticity": 205.0,
        "Bulk Modulus": 160.0,
        "Poissons Ratio": 0.29,
        "Machinability": 55.0,
        "Shear Modulus": 80.0,
        "Electrical Resistivity": 2.24e-05,
        "CTE, linear": 13.9,
        "Specific Heat Capacity": 0.472,
        "Thermal Conductivity": 49.8
    },
    {
        "name": "Schmolz + Bickenbach Thermodur\u00ae 2343 EFS Extra Fine Structure (H-11)- Hot Work Die Steel",
        "composition": "C0.38Cr5.3Fe91.62Mo1.3Si1.0V0.4",
        "Density": 7.75,
        "Hardness, Rockwell C": 54.0,
        "Tensile Strength": 1790.0,
        "Modulus of Elasticity": 207.0,
        "Charpy Impact": 13.6,
        "CTE, linear": 12.8,
        "Thermal Conductivity": 30.3,
        "Annealing Temperature": 750.0
    },
    {
        "name": "Latrobe LSS\u2122 H12 Hot Work Tool Steel (ASTM H12)",
        "composition": "C0.35Cr5.0Fe90.65Mn0.3Mo1.4Si1.0W1.3V0.3",
        "Specific Gravity": 7.68,
        "Density": 7.67,
        "Hardness, Rockwell C": 55.0,
        "Modulus of Elasticity": 186.0,
        "Machinability": 75.0,
        "Charpy Impact": 33.9,
        "CTE, linear": 14.0,
        "Thermal Conductivity": 27.9
    },
    {
        "name": "ASTM A440 Steel, plate, bar, and shapes under 19 mm thick",
        "composition": "C0.28Cu0.2Fe98.0Mn1.4P0.04Si0.3S0.05",
        "Density": 7.8,
        "Tensile Strength, Ultimate": 485.0,
        "Tensile Strength, Yield": 345.0,
        "Elongation at Break": 18.0,
        "Bulk Modulus": 160.0,
        "Shear Modulus": 80.0
    },
    {
        "name": "AISI 1095 Steel, oil quenched 800\u00b0C (1470\u00b0F), 595\u00b0C (1100\u00b0F) temper, 25 mm (1 in.) round",
        "composition": "C1.03Fe98.8Mn0.5P0.04S0.05",
        "Density": 7.87,
        "Hardness, Brinell": 277.0,
        "Hardness, Knoop": 302.0,
        "Hardness, Rockwell B": 99.0,
        "Hardness, Rockwell C": 28.0,
        "Hardness, Vickers": 292.0,
        "Tensile Strength, Ultimate": 965.0,
        "Tensile Strength, Yield": 545.0,
        "Elongation at Break": 17.2,
        "Reduction of Area": 38.8,
        "Modulus of Elasticity": 200.0,
        "Bulk Modulus": 160.0,
        "Poissons Ratio": 0.29,
        "Shear Modulus": 80.0,
        "Izod Impact": 5.0,
        "Electrical Resistivity": 1.8e-05,
        "CTE, linear": 14.6,
        "Specific Heat Capacity": 0.461,
        "Thermal Conductivity": 51.9
    },
    {
        "name": "AISI 5150H Steel, oil quenched from 830\u00b0C (1525\u00b0F), 650\u00b0C (1200\u00b0F) temper, 25 mm (1 in.) round",
        "composition": "C0.54Cr1.0Fe98.18Mn1.0P0.035Si0.3S0.04",
        "Density": 7.85,
        "Hardness, Brinell": 255.0,
        "Hardness, Knoop": 279.0,
        "Hardness, Rockwell B": 98.0,
        "Hardness, Rockwell C": 25.0,
        "Hardness, Vickers": 269.0,
        "Tensile Strength, Ultimate": 883.0,
        "Tensile Strength, Yield": 745.0,
        "Elongation at Break": 21.2,
        "Modulus of Elasticity": 205.0,
        "Bulk Modulus": 160.0,
        "Poissons Ratio": 0.29,
        "Machinability": 60.0,
        "Shear Modulus": 80.0,
        "Electrical Resistivity": 2.19e-05,
        "Specific Heat Capacity": 0.475,
        "Thermal Conductivity": 46.6
    },
    {
        "name": "AISI Type 309S Stainless Steel, annealed, bar",
        "composition": "C0.08Cr23.0Fe60.0Mn2.0Ni14.0P0.045Si1.0S0.03",
        "Density": 8.0,
        "Hardness, Brinell": 144.0,
        "Hardness, Knoop": 160.0,
        "Hardness, Rockwell B": 83.0,
        "Hardness, Vickers": 162.0,
        "Tensile Strength, Ultimate": 655.0,
        "Tensile Strength, Yield": 275.0,
        "Elongation at Break": 45.0,
        "Modulus of Elasticity": 200.0,
        "Poissons Ratio": 0.3,
        "Shear Modulus": 77.0,
        "Izod Impact": 120.0,
        "Electrical Resistivity": 7.8e-05,
        "Magnetic Permeability": 1.008,
        "CTE, linear": 18.0,
        "Specific Heat Capacity": 0.5,
        "Thermal Conductivity": 15.6,
        "Melting Point": 1400.0,
        "Solidus": 1400.0,
        "Liquidus": 1455.0,
        "Maximum Service Temperature, Air": 1095.0
    },
    {
        "name": "MetalTek 254 SMO\u00ae Super Austenitic Stainless Steel",
        "composition": "C0.025Cr20.5Cu1.0Fe56.32Mn1.2Mo7.0Ni19.5N0.24Si1.0",
        "Density": 8.0,
        "Tensile Strength, Ultimate": 550.0,
        "Tensile Strength, Yield": 260.0,
        "Elongation at Break": 35.0,
        "Heat Treatment": "Sol. Anneal"
    },
    {
        "name": "AISI 1108 Steel, hot rolled, 19-32 mm (0.75-1.25 in) round",
        "composition": "C0.13Fe99.34Mn0.8P0.04S0.13",
        "Density": 7.87,
        "Hardness, Brinell": 101.0,
        "Hardness, Knoop": 119.0,
        "Hardness, Rockwell B": 58.0,
        "Hardness, Vickers": 104.0,
        "Tensile Strength, Ultimate": 345.0,
        "Tensile Strength, Yield": 195.0,
        "Elongation at Break": 30.0,
        "Reduction of Area": 40.0,
        "Modulus of Elasticity": 200.0,
        "Bulk Modulus": 160.0,
        "Poissons Ratio": 0.29,
        "Shear Modulus": 80.0,
        "Electrical Resistivity": 1.74e-05,
        "CTE, linear": 13.9,
        "Specific Heat Capacity": 0.472,
        "Thermal Conductivity": 51.9
    },
    {
        "name": "410 Stainless Steel, tempered at 508\u00b0C",
        "composition": "C0.15Cr13.5Fe88.5Mn1.0P0.04Si1.0S0.03",
        "Density": 7.8,
        "Tensile Strength, Ultimate": 1150.0,
        "Tensile Strength, Yield": 835.0,
        "Elongation at Break": 14.0,
        "Modulus of Elasticity": 200.0,
        "Electrical Resistivity": 0.000108,
        "CTE, linear": 11.7,
        "Specific Heat Capacity": 0.46,
        "Thermal Conductivity": 28.7,
        "Melting Point": 1480.0,
        "Solidus": 1480.0,
        "Liquidus": 1530.0,
        "Maximum Service Temperature, Air": 815.0
    },
    {
        "name": "AISI 8740H Steel, normalized 870\u00b0C (1600\u00b0F), 100 mm (4 in.) round",
        "composition": "C0.44Cr0.65Fe97.88Mn1.05Mo0.3Ni0.75P0.035Si0.3S0.04",
        "Density": 7.85,
        "Hardness, Brinell": 255.0,
        "Hardness, Knoop": 279.0,
        "Hardness, Rockwell B": 98.0,
        "Hardness, Rockwell C": 25.0,
        "Hardness, Vickers": 269.0,
        "Tensile Strength, Ultimate": 910.0,
        "Tensile Strength, Yield": 600.0,
        "Elongation at Break": 15.5,
        "Modulus of Elasticity": 205.0,
        "Bulk Modulus": 160.0,
        "Poissons Ratio": 0.29,
        "Machinability": 65.0,
        "Shear Modulus": 80.0,
        "Electrical Resistivity": 2.34e-05,
        "Specific Heat Capacity": 0.475,
        "Thermal Conductivity": 46.6
    },
    {
        "name": "AISI 4140 Steel, normalized at 870\u00b0C (1600\u00b0F), reheated to 845\u00b0C (1550\u00b0F), oil quenched, 205\u00b0C (400\u00b0F) temper, 25 mm (1 in.) round",
        "composition": "C0.43Cr1.1Fe97.77Mn1.0Mo0.25P0.035Si0.3S0.04",
        "Density": 7.85,
        "Hardness, Brinell": 578.0,
        "Hardness, Knoop": 616.0,
        "Hardness, Rockwell C": 55.0,
        "Hardness, Vickers": 614.0,
        "Tensile Strength, Ultimate": 1965.0,
        "Tensile Strength, Yield": 1735.0,
        "Elongation at Break": 11.0,
        "Reduction of Area": 42.0,
        "Modulus of Elasticity": 205.0,
        "Bulk Modulus": 160.0,
        "Poissons Ratio": 0.29,
        "Machinability": 65.0,
        "Shear Modulus": 80.0,
        "Izod Impact": 15.0,
        "Electrical Resistivity": 6.46e-05,
        "CTE, linear": 14.6,
        "Specific Heat Capacity": 0.561,
        "Thermal Conductivity": 42.6
    },
    {
        "name": "414 Stainless Steel, tempered at 623\u00b0C",
        "composition": "C0.15Cr12.5Fe83.0Mn1.0Ni1.88P0.04Si1.0S0.03",
        "Density": 7.8,
        "Hardness, Brinell": 311.0,
        "Hardness, Knoop": 335.0,
        "Hardness, Rockwell C": 33.0,
        "Hardness, Vickers": 323.0,
        "Tensile Strength, Ultimate": 445.0,
        "Tensile Strength, Yield": 395.0,
        "Elongation at Break": 24.5,
        "Tensile Modulus": 200.0,
        "Izod Impact": 70.0,
        "Electrical Resistivity": 7e-05,
        "CTE, linear": 12.4,
        "Specific Heat Capacity": 0.46,
        "Thermal Conductivity": 28.7,
        "Melting Point": 1425.0,
        "Solidus": 1425.0,
        "Liquidus": 1480.0
    },
    {
        "name": "Ovako C55 056K Steel, Hardening",
        "composition": "C0.56Cr0.25Fe98.62Mn0.6Mo0.06Ni0.25P0.025Si0.3S0.025",
        "Density": 7.8,
        "Tensile Strength": 800.0,
        "Tensile Strength, Yield": 520.0,
        "Elongation at Break": 13.0,
        "Reduction of Area": 30.0,
        "Modulus of Elasticity": 210.0,
        "Poissons Ratio": 0.3,
        "Shear Modulus": 80.0,
        "Electrical Resistivity": 2e-06,
        "CTE, linear": 12.0,
        "Specific Heat Capacity": 0.46,
        "Thermal Conductivity": 40.0,
        "Transformation Temperature": 750.0,
        "Weldability": 0.77
    },
    {
        "name": "ATI Allegheny Ludlum Martensitic Stainless Steel Type 440A, Hardened + 427\u00b0C Temper",
        "composition": "C0.75Cr18.0Fe81.0Mn1.0Mo0.75Ni0.5P0.04Si1.0S0.03",
        "Density": 7.74,
        "Hardness, Rockwell C": 53.0,
        "Tensile Strength, Ultimate": 1881.0,
        "Tensile Strength, Yield": 1610.0,
        "Modulus of Elasticity": 200.0,
        "Electrical Resistivity": 6.2e-05,
        "CTE, linear": 16.8,
        "Thermal Conductivity": 24.207,
        "Melting Point": 1399.0,
        "Solidus": 1399.0,
        "Liquidus": 1510.0
    },
    {
        "name": "Ovako 100CrMnSi6-4 837S Steel",
        "composition": "C0.98Cr1.65Fe96.16Mn1.2Mo0.1Ni0.25P0.025Si0.7S0.27",
        "Density": 7.8,
        "Modulus of Elasticity": 210.0,
        "Poissons Ratio": 0.3,
        "Shear Modulus": 80.0,
        "Electrical Resistivity": 2e-06,
        "CTE, linear": 12.0,
        "Specific Heat Capacity": 0.46,
        "Thermal Conductivity": 40.0,
        "Transformation Temperature": 750.0
    },
    {
        "name": "AISI 1095 Steel, normalized at 900\u00b0C (1650\u00b0F)",
        "composition": "C1.03Fe98.8Mn0.5P0.04S0.05",
        "Density": 7.85,
        "Hardness, Brinell": 293.0,
        "Hardness, Knoop": 319.0,
        "Hardness, Rockwell B": 99.0,
        "Hardness, Rockwell C": 31.0,
        "Hardness, Vickers": 309.0,
        "Tensile Strength, Ultimate": 1015.0,
        "Tensile Strength, Yield": 505.0,
        "Elongation at Break": 10.0,
        "Reduction of Area": 14.0,
        "Modulus of Elasticity": 205.0,
        "Bulk Modulus": 160.0,
        "Poissons Ratio": 0.29,
        "Shear Modulus": 80.0,
        "Izod Impact": 5.0,
        "Electrical Resistivity": 1.8e-05,
        "CTE, linear": 13.5,
        "Specific Heat Capacity": 0.461,
        "Thermal Conductivity": 49.8
    },
    {
        "name": "434 Stainless Steel annealed at 815\u00b0C, cold worked to 89 HRB",
        "composition": "C0.12Cr16.0Fe81.0Mn1.0Mo1.0P0.04Si1.0S0.03",
        "Density": 7.8,
        "Hardness, Rockwell B": 89.0,
        "Tensile Strength, Ultimate": 459.0,
        "Tensile Strength, Yield": 390.0,
        "Elongation at Break": 95.5,
        "Modulus of Elasticity": 200.0,
        "Electrical Resistivity": 6e-05,
        "Magnetic Permeability": 600.0,
        "CTE, linear": 12.4,
        "Specific Heat Capacity": 0.46,
        "Thermal Conductivity": 26.3,
        "Melting Point": 1425.0,
        "Solidus": 1425.0,
        "Liquidus": 1510.0
    },
    {
        "name": "ThyssenKrupp PAS 355 Structural Steel for Cold Forming",
        "composition": "C0.1Fe98.1Mn1.5Nb0.06P0.025Si0.15S0.01V0.08",
        "Tensile Strength at Break": 430.0,
        "Tensile Strength, Yield": 355.0,
        "Elongation at Break": 23.0,
        "Charpy Impact": 40.0,
        "Bend Radius, Minimum": 0.5
    },
    {
        "name": "AISI Type 302B Stainless Steel, Annealed; wire",
        "composition": "C0.15Cr18.0Fe68.0Mn2.0Ni9.0P0.045Si3.0S0.03",
        "Density": 8.0,
        "Tensile Strength": 515.0,
        "Tensile Strength, Yield": 205.0,
        "Elongation at Break": 35.0,
        "Reduction of Area": 50.0,
        "Tensile Modulus": 195.0,
        "Izod Impact": 108.0,
        "Electrical Resistivity": 7.2e-05,
        "Magnetic Permeability": 1.008,
        "CTE, linear": 20.2,
        "Specific Heat Capacity": 0.5,
        "Thermal Conductivity": 21.6,
        "Melting Point": 1370.0,
        "Solidus": 1370.0,
        "Liquidus": 1400.0
    },
    {
        "name": "Cast Stainless Steel CA15MA",
        "composition": "C0.15Cr14.0Cu0.5Fe87.9Mn1.0Mo1.0Ni1.0P0.04Si0.65S0.04W0.1V0.05",
        "Tensile Strength, Ultimate": 620.0,
        "Tensile Strength, Yield": 450.0,
        "Elongation at Break": 18.0
    },
    {
        "name": "AISI 5160H Steel, oil quenched from 830\u00b0C (1525\u00b0F), 540\u00b0C (1000\u00b0F) temper, 25 mm (1 in.) round",
        "composition": "C0.65Cr1.0Fe98.05Mn1.1P0.035Si0.3S0.04",
        "Density": 7.85,
        "Hardness, Brinell": 341.0,
        "Hardness, Knoop": 369.0,
        "Hardness, Rockwell B": 99.0,
        "Hardness, Rockwell C": 37.0,
        "Hardness, Vickers": 361.0,
        "Tensile Strength, Ultimate": 1145.0,
        "Tensile Strength, Yield": 1005.0,
        "Elongation at Break": 14.5,
        "Modulus of Elasticity": 205.0,
        "Bulk Modulus": 160.0,
        "Poissons Ratio": 0.29,
        "Machinability": 55.0,
        "Shear Modulus": 80.0,
        "Electrical Resistivity": 2.19e-05,
        "Specific Heat Capacity": 0.475,
        "Thermal Conductivity": 46.6
    },
    {
        "name": "Bohler-Uddeholm UDDEHOLM HOTVAR\u00ae Hot Work Tool Steel",
        "composition": "C0.55Cr2.6Fe92.0Mn0.75Mo2.25Si1.0V0.85",
        "Density": 7.67,
        "Hardness, Brinell": 210.0,
        "Hardness, Rockwell C": 54.0,
        "Tensile Strength, Ultimate": 2310.0,
        "Tensile Strength, Yield": 1860.0,
        "Modulus of Elasticity": 180.0,
        "Charpy Impact": 16.3,
        "CTE, linear": 13.1,
        "Thermal Conductivity": 33.0,
        "Processing Temperature": 1050.0
    },
    {
        "name": "International Mold Steel NAK55 Precipitation Hardened Mold Steel",
        "composition": "Al1.0C0.15Cu1.0Fe92.95Mn1.5Ni3.0Si0.3S0.1",
        "Hardness, Rockwell C": 40.0,
        "Tensile Strength, Ultimate": 1250.0,
        "Tensile Strength, Yield": 1010.0,
        "Elongation at Break": 15.6,
        "Reduction of Area": 39.8,
        "Modulus of Elasticity": 207.0,
        "Charpy Impact": 9.76,
        "Magnetic Permeability": 380.0,
        "Magnetic Coercive Force, Hc": 14.0,
        "Magnetic Saturation Flux Density, Bmax": 16350.0,
        "Magnetic Remanence, Br": 8500.0,
        "CTE, linear": 13.5,
        "Thermal Conductivity": 42.19
    },
    {
        "name": "ASTM A735 Low Alloy Steel, Class 4",
        "composition": "C0.06Cu0.35Fe97.44Mn2.2Nb0.09P0.04Si0.4S0.025",
        "Density": 7.8,
        "Tensile Strength, Ultimate": 655.0,
        "Tensile Strength, Yield": 550.0,
        "Elongation at Break": 18.0,
        "Modulus of Elasticity": 200.0,
        "Bulk Modulus": 160.0,
        "Poissons Ratio": 0.29,
        "Shear Modulus": 80.0,
        "Electrical Resistivity": 1.7e-05,
        "CTE, linear": 12.0,
        "Specific Heat Capacity": 0.47,
        "Thermal Conductivity": 52.0
    },
    {
        "name": "Latrobe DuraTech\u2122 M4 Powder Metal High Speed Steel (ASTM M4)",
        "composition": "C1.45Cr4.5Fe79.0Mn0.25Mo5.2Si0.25W5.5V3.85",
        "Specific Gravity": 7.92,
        "Density": 7.92,
        "Hardness, Rockwell C": 20.0,
        "Modulus of Elasticity": 214.0,
        "Machinability": 40.0,
        "CTE, linear": 12.24,
        "Processing Temperature": 840.0
    },
    {
        "name": "Latrobe CBS-223\u2122 VIM-VAR Carburizing Bearing and Gear Steel",
        "composition": "C0.14Cr5.0Fe90.36Mn0.4Mo1.4Si0.9W1.35V0.45",
        "Density": 7.75,
        "Hardness, Rockwell C": 46.0,
        "Tensile Strength, Ultimate": 1310.0,
        "Tensile Strength, Yield": 1138.0,
        "Modulus of Elasticity": 216.0,
        "CTE, linear": 14.58
    },
    {
        "name": "Niagara LaSalle 1018 Cold Finished Steel Bar",
        "composition": "C0.2Fe99.1Mn0.9P0.4Si0.35S0.5",
        "Hardness, Brinell": 126.0,
        "Tensile Strength": 441.0,
        "Tensile Strength, Yield": 372.0,
        "Elongation at Break": 15.0,
        "Reduction of Area": 40.0
    },
    {
        "name": "AISI 8630 Steel, water quenched 845\u00b0C (1550\u00b0F), 540\u00b0C (1000\u00b0F) temper, 100 mm (4 in.) round",
        "composition": "C0.33Cr0.6Fe98.02Mn0.95Mo0.25Ni0.75P0.035Si0.3S0.04",
        "Density": 7.85,
        "Hardness, Brinell": 217.0,
        "Hardness, Knoop": 240.0,
        "Hardness, Rockwell B": 95.0,
        "Hardness, Vickers": 228.0,
        "Tensile Strength, Ultimate": 738.0,
        "Tensile Strength, Yield": 565.0,
        "Elongation at Break": 23.0,
        "Modulus of Elasticity": 205.0,
        "Bulk Modulus": 160.0,
        "Poissons Ratio": 0.29,
        "Machinability": 70.0,
        "Shear Modulus": 80.0,
        "Electrical Resistivity": 2.34e-05,
        "CTE, linear": 14.0,
        "Specific Heat Capacity": 0.475,
        "Thermal Conductivity": 46.6
    },
    {
        "name": "ASTM A230 Carbon Steel Wire",
        "composition": "C0.75Fe98.2975Mn0.9P0.025Si0.35S0.03",
        "Density": 7.8,
        "Tensile Strength, Ultimate": 1650.0,
        "Reduction of Area": 40.0,
        "Modulus of Elasticity": 200.0,
        "Bulk Modulus": 160.0,
        "Poissons Ratio": 0.29,
        "Shear Modulus": 80.0,
        "Electrical Resistivity": 1.7e-05,
        "CTE, linear": 12.0,
        "Specific Heat Capacity": 0.47,
        "Thermal Conductivity": 52.0
    },
    {
        "name": "MetalTek MTEK CA6NM Cast UNS J91540 Martensitic Stainless Steel",
        "composition": "C0.06Cr14.0Fe84.6Mn1.0Mo1.0Ni4.5Si1.0",
        "Hardness, Brinell": 277.0,
        "Tensile Strength, Ultimate": 760.0,
        "Tensile Strength, Yield": 550.0,
        "Elongation at Break": 15.0,
        "Heat Treatment": "Norm & Temper"
    },
    {
        "name": "EN S275J2G4C High Manganese, Structural, Hot Rolled, Quality Steel",
        "composition": "C0.18Fe98.3Mn1.5P0.035S0.035",
        "Density": 7.85,
        "Tensile Strength, Ultimate": 430.0,
        "Tensile Strength, Yield": 275.0,
        "Elongation at Break": 22.0,
        "Modulus of Elasticity": 200.0,
        "Poissons Ratio": 0.29,
        "Shear Modulus": 80.0,
        "Electrical Resistivity": 1.7e-05,
        "CTE, linear": 12.0,
        "Specific Heat Capacity": 0.47,
        "Thermal Conductivity": 52.0
    },
    {
        "name": "AISI 1211 Steel, cold drawn, 19-38 mm round",
        "composition": "C0.13Fe99.23Mn0.9P0.12S0.15",
        "Density": 7.87,
        "Hardness, Brinell": 163.0,
        "Hardness, Knoop": 184.0,
        "Hardness, Rockwell B": 84.0,
        "Hardness, Vickers": 170.0,
        "Tensile Strength, Ultimate": 515.0,
        "Tensile Strength, Yield": 400.0,
