Repository: KylinGuo/HEA

File: data.json (part 40 of 70)
[
        "Elongation at Break": 10.0,
        "Reduction of Area": 35.0,
        "Modulus of Elasticity": 200.0,
        "Bulk Modulus": 160.0,
        "Poissons Ratio": 0.29,
        "Machinability": 95.0,
        "Shear Modulus": 80.0,
        "Electrical Resistivity": 1.74e-05,
        "CTE, linear": 13.9,
        "Specific Heat Capacity": 0.472,
        "Thermal Conductivity": 51.9
    },
    {
        "name": "AISI 8740 Steel, oil quenched 830\u00b0C (1525\u00b0F), 595\u00b0C (1100\u00b0F) temper, 25 mm (1 in.) round",
        "composition": "C0.43Cr0.6Fe97.72Mn1.0Mo0.3Ni0.7P0.035Si0.3S0.04",
        "Density": 7.85,
        "Hardness, Brinell": 302.0,
        "Hardness, Knoop": 328.0,
        "Hardness, Rockwell B": 99.0,
        "Hardness, Rockwell C": 32.0,
        "Hardness, Vickers": 319.0,
        "Tensile Strength, Ultimate": 1025.0,
        "Tensile Strength, Yield": 924.0,
        "Elongation at Break": 18.2,
        "Modulus of Elasticity": 205.0,
        "Bulk Modulus": 160.0,
        "Poissons Ratio": 0.29,
        "Machinability": 65.0,
        "Shear Modulus": 80.0,
        "Electrical Resistivity": 2.34e-05,
        "Specific Heat Capacity": 0.475,
        "Thermal Conductivity": 46.6
    },
    {
        "name": "AISI 1035 Steel, as cold drawn, 22-32 mm (0.875-1.25 in) round",
        "composition": "C0.38Fe99.09Mn0.9P0.04S0.05",
        "Density": 7.87,
        "Hardness, Brinell": 163.0,
        "Hardness, Knoop": 184.0,
        "Hardness, Rockwell B": 84.0,
        "Hardness, Vickers": 170.0,
        "Tensile Strength, Ultimate": 550.0,
        "Tensile Strength, Yield": 485.0,
        "Elongation at Break": 12.0,
        "Reduction of Area": 35.0,
        "Modulus of Elasticity": 196.0,
        "Bulk Modulus": 156.0,
        "Poissons Ratio": 0.29,
        "Shear Modulus": 76.0,
        "Electrical Resistivity": 2.17e-05,
        "CTE, linear": 14.8,
        "Specific Heat Capacity": 0.486,
        "Thermal Conductivity": 50.7
    },
    {
        "name": "Kobe Steel KS40 Commercially Pure Titanium, ASTM Gr. 1, Annealed",
        "composition": "C0.08H0.015Fe0.2N0.03O0.18Ti99.495",
        "Density": 4.5,
        "Tensile Strength, Ultimate": 240.0,
        "Tensile Strength, Yield": 170.0,
        "Elongation at Break": 24.0,
        "Reduction of Area": 30.0,
        "Bend Radius, Minimum": 2.0
    },
    {
        "name": "AK Steel 305 Austenitic Stainless steel",
        "composition": "C0.12Cr19.0Fe73.0Mn2.0Ni13.0P0.045Si1.0S0.03",
        "Density": 7.99,
        "Hardness, Rockwell B": 80.0,
        "Tensile Strength, Ultimate": 586.0,
        "Tensile Strength, Yield": 262.0,
        "Elongation at Break": 50.0,
        "Modulus of Elasticity": 193.0,
        "Izod Impact": 140.0,
        "Electrical Resistivity": 7.2e-05,
        "Magnetic Permeability": 1.02,
        "CTE, linear": 18.7,
        "Specific Heat Capacity": 0.5,
        "Thermal Conductivity": 21.4,
        "Melting Point": 1399.0,
        "Solidus": 1399.0,
        "Liquidus": 1454.0
    },
    {
        "name": "SAE 5015 Alloy Steel, Composition Spec",
        "composition": "C0.17Cr0.5Fe99.1Mn0.5P0.035Si0.3S0.04",
        "Density": 7.85
    },
    {
        "name": "Type 317LM Austenitic Stainless Steel, Annealed Bar, Plate, UNS S31725",
        "composition": "C0.03Cr20.0Fe64.5Mn2.0Mo5.0Ni17.5N0.1P0.045Si1.0S0.03",
        "Density": 8.0,
        "Tensile Strength": 515.0,
        "Tensile Strength, Yield": 205.0,
        "Elongation at Break": 40.0,
        "Modulus of Elasticity": 200.0,
        "Poissons Ratio": 0.299,
        "Shear Modulus": 77.0,
        "Electrical Resistivity": 7.9e-05,
        "Magnetic Permeability": 1.0028,
        "CTE, linear": 19.5,
        "Specific Heat Capacity": 0.46,
        "Thermal Conductivity": 14.6,
        "Melting Point": 1320.0,
        "Solidus": 1320.0,
        "Liquidus": 1400.0,
        "Maximum Service Temperature, Air": 899.0
    },
    {
        "name": "AISI 8630H Steel, water quenched 845\u00b0C (1550\u00b0F), 595\u00b0C (1100\u00b0F) temper, 50 mm (2 in.) round",
        "composition": "C0.33Cr0.65Fe98.08Mn0.95Mo0.25Ni0.75P0.035Si0.3S0.04",
        "Density": 7.85,
        "Hardness, Brinell": 223.0,
        "Hardness, Knoop": 246.0,
        "Hardness, Rockwell B": 96.0,
        "Hardness, Vickers": 235.0,
        "Tensile Strength, Ultimate": 765.0,
        "Tensile Strength, Yield": 615.0,
        "Elongation at Break": 22.5,
        "Modulus of Elasticity": 205.0,
        "Bulk Modulus": 160.0,
        "Poissons Ratio": 0.29,
        "Machinability": 70.0,
        "Shear Modulus": 80.0,
        "Electrical Resistivity": 2.34e-05,
        "CTE, linear": 14.0,
        "Specific Heat Capacity": 0.475,
        "Thermal Conductivity": 46.6
    },
    {
        "name": "Latitude Manufacturing PowderFlo\u00ae 17-4PH Stainless Steel Metal Injection Molding Compound\n      \n      \u00a0(discontinued **)",
        "composition": "C0.07Cr17.5Cu3.5Fe78.9Mn1.0Ni5.0Nb0.45P0.04Si1.0S0.03",
        "Bulk Density": 4.6,
        "Viscosity": 100000.0,
        "Linear Mold Shrinkage": 0.16,
        "Hardness, Rockwell C": 38.0,
        "Tensile Strength, Ultimate": 1140.0,
        "Tensile Strength, Yield": 1100.0,
        "Elongation at Break": 13.0,
        "Reduction of Area": 36.0,
        "Feed Temperature": 71.1,
        "Mold Temperature": 10.0,
        "Moisture Content": 7.8,
        "Injection Pressure": 6.89,
        "Sintering Temperature": 1330.0
    },
    {
        "name": "AISI 8637 Steel",
        "composition": "C0.4Cr0.6Fe97.8Mn1.0Mo0.25Ni0.7P0.035Si0.35S0.04",
        "Density": 7.85,
        "Hardness, Brinell": 179.0,
        "Hardness, Knoop": 226.0,
        "Hardness, Rockwell B": 93.0,
        "Hardness, Rockwell C": 14.0,
        "Hardness, Vickers": 214.0,
        "Modulus of Elasticity": 205.0,
        "Bulk Modulus": 160.0,
        "Poissons Ratio": 0.29,
        "Machinability": 65.0,
        "Shear Modulus": 80.0,
        "Electrical Resistivity": 2.34e-05,
        "Specific Heat Capacity": 0.475,
        "Thermal Conductivity": 46.6
    },
    {
        "name": "Schmolz + Bickenbach Thermodur\u00ae 2367 Superclean Hot Work Die Steel",
        "composition": "C0.37Cr5.0Fe90.627Mo3.0Si0.4S0.003V0.6",
        "Density": 7.78,
        "Hardness, Rockwell C": 55.0,
        "Tensile Strength": 1840.0,
        "Tensile Strength, Yield": 1550.0,
        "Elongation at Yield": 13.0,
        "Reduction of Area": 40.0,
        "CTE, linear": 12.6,
        "Thermal Conductivity": 35.3,
        "Annealing Temperature": 729.4
    },
    {
        "name": "AISI 5150 Steel, oil quenched from 830\u00b0C (1525\u00b0F), 540\u00b0C (1000\u00b0F) temper, 50 mm (2 in.) round",
        "composition": "C0.53Cr0.9Fe97.97Mn0.9P0.035Si0.3S0.04",
        "Density": 7.85,
        "Hardness, Brinell": 255.0,
        "Hardness, Knoop": 279.0,
        "Hardness, Rockwell B": 98.0,
        "Hardness, Rockwell C": 25.0,
        "Hardness, Vickers": 269.0,
        "Tensile Strength, Ultimate": 910.0,
        "Tensile Strength, Yield": 670.0,
        "Elongation at Break": 18.5,
        "Modulus of Elasticity": 205.0,
        "Bulk Modulus": 160.0,
        "Poissons Ratio": 0.29,
        "Machinability": 60.0,
        "Shear Modulus": 80.0,
        "Electrical Resistivity": 2.19e-05,
        "Specific Heat Capacity": 0.475,
        "Thermal Conductivity": 46.6
    },
    {
        "name": "Titanium Ti-15Mo-5Zr-3Al Solution Treated 735\u00b0C",
        "composition": "Al3.0Mo15.0Ti77.0Zr5.0",
        "Density": 5.01,
        "Hardness, Vickers": 300.0,
        "Tensile Strength, Ultimate": 1090.0,
        "Elongation at Break": 19.0,
        "Reduction of Area": 66.0,
        "Modulus of Elasticity": 100.0,
        "Modulus of Rigidity": 43.0,
        "Poissons Ratio": 0.33,
        "Shear Modulus": 43.0,
        "Electrical Resistivity": 0.00015,
        "Magnetic Permeability": 1.0,
        "CTE, linear": 8.5,
        "Specific Heat Capacity": 0.54,
        "Thermal Conductivity": 10.5,
        "Beta Transus": 785.0
    },
    {
        "name": "AISI 4130H Steel, water quenched 855\u00b0C (1570\u00b0F), 595\u00b0C (1100\u00b0F) temper, 50 mm (2 in.) round",
        "composition": "C0.33Cr1.2Fe98.38Mn0.7Mo0.25P0.035Si0.35S0.04",
        "Density": 7.85,
        "Hardness, Brinell": 229.0,
        "Hardness, Knoop": 252.0,
        "Hardness, Rockwell B": 96.0,
        "Hardness, Rockwell C": 19.0,
        "Hardness, Vickers": 241.0,
        "Tensile Strength, Ultimate": 786.0,
        "Tensile Strength, Yield": 635.0,
        "Elongation at Break": 21.7,
        "Reduction of Area": 67.7,
        "Modulus of Elasticity": 205.0,
        "Bulk Modulus": 160.0,
        "Poissons Ratio": 0.29,
        "Machinability": 70.0,
        "Shear Modulus": 80.0,
        "Electrical Resistivity": 0.0001222,
        "Specific Heat Capacity": 0.837,
        "Thermal Conductivity": 42.7
    },
    {
        "name": "AK Steel PH 15-7 Mo\u00ae Precipitation Hardening Stainless Steel, Condition CH 900",
        "composition": "Al1.5C0.09Cr16.0Fe76.75Mn1.0Mo3.0Ni7.75P0.04Si1.0S0.04",
        "Density": 7.7,
        "Hardness, Rockwell C": 50.0,
        "Tensile Strength, Ultimate": 1828.0,
        "Tensile Strength, Yield": 1793.0,
        "Elongation at Break": 2.0,
        "Modulus of Elasticity": 200.0
    },
    {
        "name": "AISI 5117 Steel Composition Spec (UNS G51170)",
        "composition": "C0.2Cr0.9Fe98.3Mn0.9P0.035Si0.35S0.04",
        "Density": 7.85
    },
    {
        "name": "Bethlehem Steel ASTM A36, >4 to 8 in. thick, as-rolled steel plate\n      \n      \u00a0(discontinued **)",
        "composition": "C0.29Cu0.02Fe98.0Mn1.2P0.04Si0.4S0.05",
        "Density": 7.8,
        "Hardness, Brinell": 119.0,
        "Hardness, Rockwell B": 67.0,
        "Tensile Strength at Break": 400.0,
        "Tensile Strength, Yield": 248.0,
        "Elongation at Break": 21.0,
        "Bend Radius, Minimum": 3.0
    },
    {
        "name": "ASTM A611 Steel, grade B",
        "composition": "C0.2Cu0.2Fe99.0Mn0.6P0.04S0.04",
        "Density": 7.8,
        "Tensile Strength, Ultimate": 310.0,
        "Tensile Strength, Yield": 205.0,
        "Elongation at Break": 24.0,
        "Bulk Modulus": 160.0,
        "Shear Modulus": 80.0
    },
    {
        "name": "AK Steel PH 15-7 Mo\u00ae Precipitation Hardening Stainless Steel, Condition TH 1050",
        "composition": "Al1.5C0.09Cr16.0Fe76.75Mn1.0Mo3.0Ni7.75P0.04Si1.0S0.04",
        "Density": 7.685,
        "Hardness, Rockwell C": 44.0,
        "Tensile Strength, Ultimate": 1448.0,
        "Tensile Strength, Yield": 1379.0,
        "Elongation at Break": 7.0,
        "Modulus of Elasticity": 200.0,
        "CTE, linear": 11.9,
        "Thermal Conductivity": 19.7
    },
    {
        "name": "AISI Type 651 (19-9 DL) Stainless Steel",
        "composition": "C0.35Cr21.0Cu0.5Fe64.0Mn1.5Mo1.75Ni11.0Nb0.6P0.04Si0.8S0.03Ti0.35W1.75",
        "Density": 7.94,
        "Tensile Strength, Ultimate": 707.0,
        "Tensile Strength, Yield": 517.0,
        "Elongation at Break": 31.5,
        "Reduction of Area": 62.0,
        "Modulus of Elasticity": 200.0,
        "Machinability": 45.0,
        "Charpy Impact": 62.0,
        "CTE, linear": 18.0,
        "Specific Heat Capacity": 0.42,
        "Thermal Conductivity": 21.3,
        "Melting Point": 1420.0,
        "Solidus": 1420.0,
        "Liquidus": 1435.0,
        "Maximum Service Temperature, Air": 955.0
    },
    {
        "name": "Sandvik Ti3Al2.5V Titanium Tubing",
        "composition": "Al3.5C0.1H0.013Fe0.25N0.2O0.12Ti95.5V3.0",
        "Density": 4.51,
        "Tensile Strength, Ultimate": 860.0,
        "Tensile Strength, Yield": 724.0,
        "Elongation at Break": 15.0,
        "Modulus of Elasticity": 103.0,
        "Charpy Impact": 86.0,
        "CTE, linear": 9.0,
        "Thermal Conductivity": 10.6
    },
    {
        "name": "ASTM A131 Steel, grade B",
        "composition": "C0.21Fe98.0Mn1.1P0.04Si0.35S0.04",
        "Density": 7.8,
        "Tensile Strength, Ultimate": 400.0,
        "Tensile Strength, Yield": 220.0,
        "Elongation at Break": 24.0,
        "Bulk Modulus": 160.0,
        "Shear Modulus": 80.0,
        "Charpy Impact": 25.0
    },
    {
        "name": "AK Steel 41003 Ferritic Stainless steel",
        "composition": "C0.03Cr12.5Fe83.37Mn1.5Ni1.5N0.03P0.04Si1.0S0.03",
        "Density": 7.14,
        "Hardness, Rockwell B": 75.0,
        "Hardness, Rockwell C": 20.0,
        "Tensile Strength, Ultimate": 461.0,
        "Tensile Strength, Yield": 298.0,
        "Elongation at Break": 18.0,
        "Charpy Impact, Notched": 192.0
    },
    {
        "name": "AISI 4140H Steel, heat treated, tempered 480\u00b0C (900\u00b0F), 25 mm (1 in.) round",
        "composition": "C0.44Cr1.2Fe97.93Mn1.1Mo0.3P0.035Si0.3S0.04",
        "Density": 7.85,
        "Hardness, Brinell": 388.0,
        "Hardness, Knoop": 418.0,
        "Hardness, Rockwell B": 101.0,
        "Hardness, Rockwell C": 43.0,
        "Hardness, Vickers": 411.0,
        "Tensile Strength, Ultimate": 1295.0,
        "Tensile Strength, Yield": 1205.0,
        "Elongation at Break": 16.0,
        "Reduction of Area": 52.0,
        "Modulus of Elasticity": 205.0,
        "Bulk Modulus": 160.0,
        "Poissons Ratio": 0.29,
        "Machinability": 65.0,
        "Shear Modulus": 80.0,
        "Izod Impact": 46.0,
        "Electrical Resistivity": 6.46e-05,
        "CTE, linear": 14.6,
        "Specific Heat Capacity": 0.561,
        "Thermal Conductivity": 42.6
    },
    {
        "name": "Assab Steels ASSAB XW-41 Cold Work Steel",
        "composition": "C1.55Cr11.8Fe84.35Mn0.4Mo0.8Si0.3V0.8",
        "Density": 7.64,
        "Hardness, Rockwell C": 65.5,
        "Modulus of Elasticity": 173.0,
        "Compressive Strength": 2200.0,
        "CTE, linear": 13.4,
        "Specific Heat Capacity": 0.46,
        "Thermal Conductivity": 23.0
    },
    {
        "name": "AISI 1330 Steel",
        "composition": "C0.33Fe97.97Mn1.9P0.035Si0.35S0.04",
        "Density": 7.87,
        "Hardness, Brinell": 179.0,
        "Hardness, Knoop": 282.0,
        "Hardness, Rockwell B": 98.0,
        "Hardness, Rockwell C": 25.0,
        "Hardness, Vickers": 271.0,
        "Modulus of Elasticity": 200.0,
        "Bulk Modulus": 160.0,
        "Poissons Ratio": 0.29,
        "Machinability": 55.0,
        "Shear Modulus": 80.0,
        "Electrical Resistivity": 1.74e-05,
        "CTE, linear": 13.9,
        "Specific Heat Capacity": 0.472,
        "Thermal Conductivity": 51.9
    },
    {
        "name": "Cast Stainless Steel CF3, ASTM A351",
        "composition": "C0.03Cr21.0Fe75.0Mn1.5Mo0.5Ni12.0P0.04Si2.0S0.04",
        "Tensile Strength, Ultimate": 485.0,
        "Tensile Strength, Yield": 205.0,
        "Elongation at Break": 35.0
    },
    {
        "name": "Overview of materials for Alpha/Near Alpha Titanium Alloy",
        "composition": "Al8.35C0.4Cu3.0H0.1Fe0.5Mo2.2Nb2.0N0.4O0.2Pd0.08Si0.6Ta1.0Sn11.0Ti98.0V3.0Zr6.0",
        "Density": 4.31,
        "Hardness, Brinell": 256.0,
        "Hardness, Knoop": 278.0,
        "Hardness, Rockwell C": 15.0,
        "Hardness, Vickers": 269.0,
        "Tensile Strength, Ultimate": 620.0,
        "Tensile Strength, Yield": 480.0,
        "Elongation at Break": 3.0,
        "Reduction of Area": 13.0,
        "Modulus of Elasticity": 91.0,
        "Compressive Yield Strength": 690.0,
        "Compressive Modulus": 118.0,
        "Notched Tensile Strength": 790.0,
        "Ultimate Bearing Strength": 1760.0,
        "Bearing Yield Strength": 1340.0,
        "Poissons Ratio": 0.3,
        "Fatigue Strength": 110.0,
        "Fracture Toughness": 33.0,
        "Shear Modulus": 24.0,
        "Shear Strength": 520.0,
        "Charpy Impact": 15.0,
        "Bend Radius, Minimum": 2.0,
        "Electrical Resistivity": 6.5e-05,
        "CTE, linear": 7.7,
        "Specific Heat Capacity": 0.46,
        "Thermal Conductivity": 4.15,
        "Melting Point": 1540.0,
        "Solidus": 1700.0,
        "Liquidus": 1540.0,
        "Maximum Service Temperature, Air": 350.0,
        "Beta Transus": 895.0
    },
    {
        "name": "Latrobe LSS\u2122 A7 Mod. Wear-Resistant Tool Steel (ASTM A7 Mod.)",
        "composition": "C2.6Cr8.25Fe82.545Mn0.6Mo1.2Si0.3S0.005V4.5",
        "Density": 7.66,
        "Hardness, Rockwell C": 68.0,
        "Machinability": 20.0
    },
    {
        "name": "Ti30Nb \u00df titanium alloy",
        "composition": "Nb30.0Ti70.0",
        "Tensile Strength, Ultimate": 700.0,
        "Tensile Strength, Yield": 500.0,
        "Elongation at Break": 20.0,
        "Reduction of Area": 60.0,
        "Modulus of Elasticity": 70.0
    },
    {
        "name": "AISI 8640H Steel, quenched 845\u00b0C (1550\u00b0F), 425\u00b0C (800\u00b0F) temper",
        "composition": "C0.44Cr0.65Fe97.93Mn1.05Mo0.25Ni0.75P0.035Si0.3S0.04",
        "Density": 7.85,
        "Hardness, Knoop": 478.0,
        "Hardness, Rockwell C": 46.0,
        "Hardness, Vickers": 459.0,
        "Modulus of Elasticity": 205.0,
        "Bulk Modulus": 160.0,
        "Poissons Ratio": 0.29,
        "Machinability": 65.0,
        "Shear Modulus": 80.0,
        "Charpy Impact": 31.0,
        "Electrical Resistivity": 2.34e-05,
        "Specific Heat Capacity": 0.475,
        "Thermal Conductivity": 46.6
    },
    {
        "name": "AISI 1064 Steel, cold drawn, spheroidized, annealed, 19-32 mm (0.75-1.25 in) round",
        "composition": "C0.7Fe98.9Mn0.8P0.04S0.05",
        "Density": 7.85,
        "Hardness, Brinell": 183.0,
        "Hardness, Knoop": 204.0,
        "Hardness, Rockwell B": 89.0,
        "Hardness, Vickers": 192.0,
        "Tensile Strength, Ultimate": 615.0,
        "Tensile Strength, Yield": 475.0,
        "Elongation at Break": 10.0,
        "Reduction of Area": 45.0,
        "Modulus of Elasticity": 205.0,
        "Bulk Modulus": 160.0,
        "Poissons Ratio": 0.29,
        "Machinability": 60.0,
        "Shear Modulus": 80.0,
        "Electrical Resistivity": 1.76e-05,
        "Specific Heat Capacity": 0.472,
        "Thermal Conductivity": 49.8
    },
    {
        "name": "EN 1.0143 High Manganese, Structural, Hot Rolled, Quality Steel",
        "composition": "C0.18Fe98.2Mn1.5N0.009P0.04S0.04",
        "Density": 7.85,
        "Tensile Strength, Ultimate": 430.0,
        "Tensile Strength, Yield": 275.0,
        "Elongation at Break": 22.0,
        "Modulus of Elasticity": 200.0,
        "Poissons Ratio": 0.29,
        "Shear Modulus": 80.0,
        "Electrical Resistivity": 1.7e-05,
        "CTE, linear": 12.0,
        "Specific Heat Capacity": 0.47,
        "Thermal Conductivity": 52.0
    },
    {
        "name": "MetalTek MTEK 20M Cast UNS J94650 Super Austenitic Stainless Steel",
        "composition": "C0.07Cr20.0Cu2.0Fe53.5Mn1.0Mo3.0Ni25.0Si3.5",
        "Hardness, Brinell": 156.0,
        "Tensile Strength, Ultimate": 485.0,
        "Tensile Strength, Yield": 205.0,
        "Elongation at Break": 35.0,
        "Heat Treatment": "Sol. Anneal"
    },
    {
        "name": "AISI 4620 Steel, direct quench from pot, carburized, oil quenched, 230\u00b0C (450\u00b0F) temper",
        "composition": "C0.22Fe97.38Mn0.65Mo0.3Ni2.0P0.035Si0.35S0.04",
        "Density": 7.85,
        "Hardness, Brinell": 302.0,
        "Hardness, Knoop": 328.0,
        "Hardness, Rockwell B": 99.0,
        "Hardness, Rockwell C": 32.0,
        "Hardness, Vickers": 319.0,
        "Tensile Strength, Ultimate": 1017.0,
        "Tensile Strength, Yield": 798.4,
        "Elongation at Break": 16.8,
        "Reduction of Area": 57.9,
        "Modulus of Elasticity": 205.0,
        "Bulk Modulus": 160.0,
        "Poissons Ratio": 0.29,
        "Fracture Toughness": 71.4,
        "Machinability": 65.0,
        "Shear Modulus": 80.0,
        "Electrical Resistivity": 2.45e-05,
        "Specific Heat Capacity": 0.475,
        "Thermal Conductivity": 44.5
    },
    {
        "name": "AISI 4027 Steel, water quenched 865\u00b0C (1590\u00b0F), 480\u00b0C (900\u00b0F) temper, 50 mm (2 in.) round",
        "composition": "C0.3Fe98.7Mn0.9Mo0.3P0.035Si0.35S0.04",
        "Density": 7.85,
        "Hardness, Brinell": 229.0,
        "Hardness, Knoop": 252.0,
        "Hardness, Rockwell B": 96.0,
        "Hardness, Rockwell C": 19.0,
        "Hardness, Vickers": 241.0,
        "Tensile Strength, Ultimate": 786.0,
        "Tensile Strength, Yield": 615.0,
        "Elongation at Break": 22.0,
        "Reduction of Area": 66.6,
        "Modulus of Elasticity": 205.0,
        "Bulk Modulus": 160.0,
        "Poissons Ratio": 0.29,
        "Machinability": 70.0,
        "Shear Modulus": 80.0,
        "Electrical Resistivity": 2.45e-05,
        "Specific Heat Capacity": 0.475,
        "Thermal Conductivity": 44.5
    },
    {
        "name": "AISI 1340 Steel, oil quenched from 830\u00b0C (1525\u00b0F), 540\u00b0C (1000\u00b0F) temper, 13 mm (0.5 in.) round",
        "composition": "C0.43Fe97.87Mn1.9P0.035Si0.35S0.04",
        "Density": 7.87,
        "Hardness, Brinell": 285.0,
        "Hardness, Knoop": 311.0,
        "Hardness, Rockwell B": 99.0,
        "Hardness, Rockwell C": 30.0,
        "Hardness, Vickers": 301.0,
        "Tensile Strength, Ultimate": 979.0,
        "Tensile Strength, Yield": 910.0,
        "Elongation at Break": 18.8,
        "Reduction of Area": 55.2,
        "Modulus of Elasticity": 200.0,
        "Bulk Modulus": 160.0,
        "Poissons Ratio": 0.29,
        "Machinability": 50.0,
        "Shear Modulus": 80.0,
        "Electrical Resistivity": 1.74e-05,
        "CTE, linear": 13.9,
        "Specific Heat Capacity": 0.472,
        "Thermal Conductivity": 51.9
    },
    {
        "name": "Latrobe LSS\u2122 P20 Mold Steel (ASTM P20)",
        "composition": "C0.33Cr1.75Fe96.07Mn0.8Mo0.4Si0.65",
        "Specific Gravity": 7.86,
        "Density": 7.86,
        "Hardness, Rockwell C": 48.0,
        "Modulus of Elasticity": 207.0,
        "Machinability": 60.0,
        "CTE, linear": 13.7,
        "Thermal Conductivity": 41.5,
        "Processing Temperature": 763.0
    },
    {
        "name": "Niagara LaSalle 1045 Cold Finished Steel Bar",
        "composition": "C0.5Fe98.97Mn0.9P0.4S0.5",
        "Hardness, Brinell": 179.0,
        "Tensile Strength": 627.0,
        "Tensile Strength, Yield": 531.0,
        "Elongation at Break": 12.0,
        "Reduction of Area": 35.0
    },
    {
        "name": "Crucible Steel 174 SXR Precipitation Hardening Stainless Steel",
        "composition": "C0.02Cr15.25Cu3.5Fe75.0Mn0.6Ni4.8Nb0.2N0.015P0.025Si0.5S0.02",
        "Hardness, Rockwell C": 38.0,
        "Charpy Impact": 136.0
    },
    {
        "name": "Sandvik Osprey 4140/MA Low Alloy Steel Master Alloy Powder (Grade 95% - 16)",
        "composition": "C1.29Cr3.3Fe91.9Mn3.0Mo0.75P0.035Si1.05S0.04",
        "Particle Size": 6.7
    },
    {
        "name": "AISI 4620H Steel, mock carburized, 150\u00b0C (300\u00b0F) temper, 25 mm (1 in.) round",
        "composition": "C0.23Fe97.58Mn0.75Mo0.3Ni2.0P0.035Si0.35S0.04",
        "Density": 7.85,
        "Hardness, Brinell": 197.0,
        "Hardness, Knoop": 219.0,
        "Hardness, Rockwell B": 92.0,
        "Hardness, Rockwell C": 13.0,
        "Hardness, Vickers": 207.0,
        "Tensile Strength, Ultimate": 675.0,
        "Tensile Strength, Yield": 460.0,
        "Elongation at Break": 25.8,
        "Reduction of Area": 70.0,
        "Modulus of Elasticity": 205.0,
        "Bulk Modulus": 160.0,
        "Poissons Ratio": 0.29,
        "Machinability": 65.0,
        "Shear Modulus": 80.0,
        "Izod Impact": 135.0,
        "Electrical Resistivity": 2.45e-05,
        "Specific Heat Capacity": 0.475,
        "Thermal Conductivity": 44.5
    },
    {
        "name": "AISI E4340 H Steel, oil quenched 800\u00b0C (1470\u00b0F), 650\u00b0C (1200\u00b0F) temper, 100 mm (4 in.) round",
        "composition": "C0.44Cr0.95Fe96.48Mn0.95Mo0.3Ni2.0P0.025Si0.3S0.02",
        "Density": 7.85,
        "Hardness, Brinell": 255.0,
        "Hardness, Knoop": 279.0,
        "Hardness, Rockwell B": 98.0,
        "Hardness, Rockwell C": 25.0,
        "Hardness, Vickers": 269.0,
        "Tensile Strength, Ultimate": 855.0,
        "Tensile Strength, Yield": 731.0,
        "Elongation at Break": 21.7,
        "Reduction of Area": 63.0,
        "Modulus of Elasticity": 200.0,
        "Bulk Modulus": 159.0,
        "Poissons Ratio": 0.29,
        "Machinability": 50.0,
        "Shear Modulus": 78.0,
        "Electrical Resistivity": 7.97e-05,
        "CTE, linear": 13.7,
        "Specific Heat Capacity": 0.475,
        "Thermal Conductivity": 44.5
    },
    {
        "name": "Industeel SIRIUS S12 20% Cr - 1.8% Si Heat Resistant Steel",
        "composition": "C0.1Cr20.0Fe66.2Ni12.0Si1.8",
        "Density": 7.9,
        "Tensile Strength, Ultimate": 540.0,
        "Tensile Strength, Yield": 265.0,
        "Elongation at Break": 40.0,
        "Creep Strength": 140.0,
        "Modulus of Elasticity": 200.0,
        "Poissons Ratio": 0.333,
        "Shear Modulus": 75.0,
        "Electrical Resistivity": 9e-05,
        "CTE, linear": 18.5,
        "Specific Heat Capacity": 0.5,
        "Thermal Conductivity": 15.0
    },
    {
        "name": "Sandvik SAF 2205SH Spring Wire",
        "composition": "C0.03Cr22.0Fe67.5Mn1.5Mo3.2Ni5.2N0.17P0.03Si0.4S0.015",
        "Density": 7.85,
        "Tensile Strength, Ultimate": 2371.5,
        "Tensile Strength, Yield": 2050.0,
        "Modulus of Elasticity": 205.0,
        "Poissons Ratio": 0.3,
        "Shear Modulus": 79.0,
        "Electrical Resistivity": 8.4e-05,
        "Magnetic Permeability": 120.0,
        "CTE, linear": 12.8,
        "Specific Heat Capacity": 0.5,
        "Thermal Conductivity": 19.0,
        "Tempering Effect": 200.0
    },
    {
        "name": "AISI 4820H Steel, normalized 860\u00b0C (1580\u00b0F), 13 mm (0.5 in.) round",
        "composition": "C0.23Fe95.88Mn0.8Mo0.3Ni3.8P0.035Si0.3S0.04",
        "Density": 7.85,
        "Hardness, Brinell": 235.0,
        "Hardness, Knoop": 259.0,
        "Hardness, Rockwell B": 97.0,
        "Hardness, Rockwell C": 21.0,
        "Hardness, Vickers": 247.0,
        "Tensile Strength, Ultimate": 772.0,
        "Tensile Strength, Yield": 495.0,
        "Elongation at Break": 26.0,
        "Modulus of Elasticity": 205.0,
        "Bulk Modulus": 160.0,
        "Poissons Ratio": 0.29,
        "Machinability": 50.0,
        "Shear Modulus": 80.0,
        "Electrical Resistivity": 2.45e-05,
        "Specific Heat Capacity": 0.475,
        "Thermal Conductivity": 44.5
    },
    {
        "name": "AISI E9310 Steel, single quenched and tempered at 230\u00b0C (450\u00b0F), 1.2 mm case depth",
        "composition": "C0.13Cr1.4Fe95.19Mn0.65Mo0.15Ni3.5P0.025Si0.35S0.025",
        "Density": 7.85,
        "Hardness, Brinell": 341.0,
        "Hardness, Knoop": 369.0,
        "Hardness, Rockwell B": 99.0,
        "Hardness, Vickers": 361.0,
        "Tensile Strength, Ultimate": 1158.0,
        "Tensile Strength, Yield": 948.0,
        "Elongation at Break": 15.5,
        "Modulus of Elasticity": 200.0,
        "Bulk Modulus": 160.0,
        "Poissons Ratio": 0.29,
        "Machinability": 50.0,
        "Shear Modulus": 80.0,
        "Electrical Resistivity": 1.74e-05,
        "CTE, linear": 14.7,
        "Specific Heat Capacity": 0.472,
        "Thermal Conductivity": 51.9
    },
    {
        "name": "MetalTek MTEK 2507 Cast UNS J93404 Duplex Stainless Steel",
        "composition": "C0.03Cr26.0Fe65.9Mn1.5Mo5.0Ni8.0N0.3Si1.0",
        "Hardness, Brinell": 241.0,
        "Tensile Strength, Ultimate": 690.0,
        "Tensile Strength, Yield": 515.0,
        "Elongation at Break": 18.0,
        "Heat Treatment": "Sol. Anneal"
    },
    {
        "name": "Overview of materials for AISI 8000 Series Steel",
        "composition": "B0.003C0.65Cr1.0Cu0.25Fe99.1Mn1.05Mo0.65Ni1.0P0.035Si0.6S0.35",
        "Density": 7.75,
        "Hardness, Brinell": 143.0,
        "Hardness, Knoop": 169.0,
        "Hardness, Rockwell B": 80.0,
        "Hardness, Rockwell C": 10.0,
        "Hardness, Vickers": 155.0,
        "Tensile Strength, Ultimate": 450.0,
        "Tensile Strength, Yield": 240.0,
        "Elongation at Break": 9.0,
        "Reduction of Area": 31.0,
        "Modulus of Elasticity": 187.0,
        "Bulk Modulus": 160.0,
        "Poissons Ratio": 0.27,
        "Fatigue Strength": 205.0,
        "Fracture Toughness": 33.0,
        "Machinability": 55.0,
        "Shear Modulus": 72.0,
        "Izod Impact": 14.0,
        "Electrical Resistivity": 2e-06,
        "CTE, linear": 11.2,
        "Specific Heat Capacity": 0.47,
        "Thermal Conductivity": 37.6,
        "Transformation Temperature": 397.0
    },
    {
        "name": "Cast Stainless Steel CK3MN, ACI",
        "composition": "C0.035Cr24.0Cu0.4Fe51.8Mn2.0Mo6.8Ni22.0N0.32P0.035Si1.0S0.02"
    },
    {
        "name": "AISI 4320 Steel, normalized 925\u00b0C (1700\u00b0F) in 32 mm rounds, machined to 13.7 mm rounds, pseudocarburized 925\u00b0C (1700\u00b0F) for 8 hrs., box cooled to RT, reheated to 775\u00b0C, oil quenched, 150\u00b0C (300\u00b0F) temper, tested in 12.8 mm rounds",
        "composition": "C0.22Cr0.6Fe96.98Mn0.65Mo0.3Ni2.0P0.035Si0.3S0.04",
        "Density": 7.85,
        "Hardness, Brinell": 321.0,
        "Hardness, Knoop": 348.0,
        "Hardness, Rockwell B": 99.0,
        "Hardness, Rockwell C": 35.0,
        "Hardness, Vickers": 339.0,
        "Tensile Strength, Ultimate": 1040.0,
        "Tensile Strength, Yield": 869.0,
        "Elongation at Break": 15.0,
        "Reduction of Area": 49.0,
        "Modulus of Elasticity": 205.0,
        "Bulk Modulus": 160.0,
        "Poissons Ratio": 0.29,
        "Machinability": 60.0,
        "Shear Modulus": 80.0,
        "Electrical Resistivity": 2.45e-05,
        "CTE, linear": 11.3,
        "Specific Heat Capacity": 0.475,
        "Thermal Conductivity": 44.5
    },
    {
        "name": "AISI 4320 Steel, mock carburized 925\u00b0C (1700\u00b0F) for 8 hrs., reheated to 815\u00b0C (1500\u00b0F), oil quenched, 230\u00b0C (450\u00b0F) temper, 13 mm (0.5 in.) rounds",
        "composition": "C0.22Cr0.6Fe96.98Mn0.65Mo0.3Ni2.0P0.035Si0.3S0.04",
        "Density": 7.85,
        "Hardness, Brinell": 388.0,
        "Hardness, Knoop": 418.0,
        "Hardness, Rockwell B": 101.0,
        "Hardness, Rockwell C": 43.0,
        "Hardness, Vickers": 411.0,
        "Tensile Strength, Ultimate": 1295.0,
        "Tensile Strength, Yield": 1035.0,
        "Elongation at Break": 13.9,
        "Reduction of Area": 52.8,
        "Modulus of Elasticity": 205.0,
        "Bulk Modulus": 160.0,
        "Poissons Ratio": 0.29,
        "Machinability": 60.0,
        "Shear Modulus": 80.0,
        "Electrical Resistivity": 2.45e-05,
        "CTE, linear": 11.3,
        "Specific Heat Capacity": 0.475,
        "Thermal Conductivity": 44.5
    },
    {
        "name": "Industeel NUCL 18.10 B4 Natural Boron (Min 1% wt) Alloyed 304 Stainless Steel",
        "composition": "B1.1C0.013Cr18.5Fe66.787Mn0.8Ni12.5N0.1Si0.3",
        "Density": 7.8,
        "Hardness, Brinell": 217.0,
        "Hardness, Rockwell B": 95.0,
        "Tensile Strength, Ultimate": 610.0,
        "Tensile Strength, Yield": 325.0,
        "Elongation at Break": 19.0,
        "Modulus of Elasticity": 200.0,
        "Poissons Ratio": 0.333,
        "Shear Modulus": 75.0,
        "Electrical Resistivity": 9.5e-05,
        "CTE, linear": 18.0,
        "Specific Heat Capacity": 0.5,
        "Thermal Conductivity": 15.0
    },
    {
        "name": "JIS SK5M Water Hardening Tool Steel",
        "composition": "C0.9Cr0.3Cu0.25Fe99.2Mn0.5Ni0.25P0.03Si0.35S0.03",
        "Density": 7.83,
        "Hardness, Brinell": 200.0,
        "Modulus of Elasticity": 205.0,
        "Poissons Ratio": 0.28,
        "Shear Modulus": 80.0,
        "Electrical Resistivity": 3e-05,
        "CTE, linear": 13.8,
        "Specific Heat Capacity": 0.461,
        "Thermal Conductivity": 48.0,
        "Processing Temperature": 175.0,
        "Annealing Temperature": 740.0
    },
    {
        "name": "AISI 1117 Steel, normalized at 900\u00b0C (1650\u00b0F)",
        "composition": "C0.2Fe98.78Mn1.3P0.04S0.13",
        "Density": 7.85,
        "Hardness, Brinell": 137.0,
        "Hardness, Knoop": 156.0,
        "Hardness, Rockwell B": 75.0,
        "Hardness, Vickers": 143.0,
        "Tensile Strength, Ultimate": 465.0,
        "Tensile Strength, Yield": 305.0,
        "Elongation at Break": 34.0,
        "Reduction of Area": 54.0,
        "Modulus of Elasticity": 205.0,
        "Bulk Modulus": 160.0,
        "Poissons Ratio": 0.29,
        "Shear Modulus": 80.0,
        "Electrical Resistivity": 1.74e-05,
        "Specific Heat Capacity": 0.481,
        "Thermal Conductivity": 49.8
    },
    {
        "name": "ATI Allvac\u00ae VascoMax\u00ae C-350 Specialty Steel, Heat Treatment: 927\u00b0C (1700\u00b0F) + Age",
        "composition": "Al0.1C0.02Co12.0Fe63.0Mn0.05Mo4.8Ni18.5P0.005Si0.05S0.005Ti1.4",
        "Density": 8.08,
        "Hardness, Brinell": 529.0,
        "Hardness, Knoop": 585.0,
        "Hardness, Rockwell C": 53.0,
        "Hardness, Vickers": 559.0,
        "Tensile Strength, Ultimate": 2310.0,
        "Tensile Strength, Yield": 2242.0,
        "Elongation at Break": 6.0,
        "Reduction of Area": 25.0
    },
    {
        "name": "Cast Stainless Steel CK3MCuN, ACI",
        "composition": "C0.025Cr20.5Cu1.0Fe56.3Mn1.2Mo7.0Ni19.7N0.24P0.045Si1.0S0.01"
    },
    {
        "name": "AISI 8740 Steel, oil quenched 830\u00b0C (1525\u00b0F), 540\u00b0C (1000\u00b0F) temper, 50 mm (2 in.) round",
        "composition": "C0.43Cr0.6Fe97.72Mn1.0Mo0.3Ni0.7P0.035Si0.3S0.04",
        "Density": 7.85,
        "Hardness, Brinell": 331.0,
        "Hardness, Knoop": 359.0,
        "Hardness, Rockwell B": 99.0,
        "Hardness, Rockwell C": 36.0,
        "Hardness, Vickers": 350.0,
        "Tensile Strength, Ultimate": 1180.0,
        "Tensile Strength, Yield": 1060.0,
        "Elongation at Break": 15.7,
        "Modulus of Elasticity": 205.0,
        "Bulk Modulus": 160.0,
        "Poissons Ratio": 0.29,
        "Machinability": 65.0,
        "Shear Modulus": 80.0,
        "Electrical Resistivity": 2.34e-05,
        "Specific Heat Capacity": 0.475,
        "Thermal Conductivity": 46.6
    },
    {
        "name": "405 Stainless Steel, annealed, bar",
        "composition": "Al0.2C0.08Cr13.0Fe85.0Mn1.0P0.04Si1.0S0.03",
        "Density": 7.8,
        "Hardness, Brinell": 150.0,
        "Hardness, Knoop": 170.0,
        "Hardness, Rockwell B": 80.0,
        "Hardness, Vickers": 157.0,
        "Tensile Strength, Ultimate": 483.0,
        "Tensile Strength, Yield": 276.0,
        "Elongation at Break": 30.0,
        "Tensile Modulus": 200.0,
        "Izod Impact": 41.0,
        "Electrical Resistivity": 6e-05,
        "CTE, linear": 13.5,
        "Specific Heat Capacity": 0.46,
        "Thermal Conductivity": 27.0,
        "Melting Point": 1480.0,
        "Solidus": 1480.0,
        "Liquidus": 1530.0,
        "Maximum Service Temperature, Air": 815.0
    },
    {
        "name": "AISI 1141 Steel, oil quenched from 815\u00b0C, 650\u00b0C (1200\u00b0F) temper, 100 mm (4 in.) round",
        "composition": "C0.45Fe98.2Mn1.65P0.04S0.13",
        "Density": 7.87,
        "Hardness, Brinell": 183.0,
        "Hardness, Knoop": 204.0,
        "Hardness, Rockwell B": 89.0,
        "Hardness, Vickers": 192.0,
        "Tensile Strength, Ultimate": 655.0,
        "Tensile Strength, Yield": 415.0,
        "Elongation at Break": 25.2,
        "Reduction of Area": 63.0,
        "Modulus of Elasticity": 200.0,
        "Bulk Modulus": 160.0,
        "Poissons Ratio": 0.29,
        "Shear Modulus": 80.0,
        "Izod Impact": 53.0,
        "Electrical Resistivity": 1.7e-05,
        "CTE, linear": 13.9,
        "Specific Heat Capacity": 0.472,
        "Thermal Conductivity": 51.9
    },
    {
        "name": "Crucible Steel 422 (JIS SUH616) Martensitic Steel",
        "composition": "C0.25Cr13.0Fe81.9Mn1.0Mo1.25Ni1.0Si0.05W1.25V0.3",
        "Hardness, Brinell": 341.0,
        "Hardness, Rockwell C": 35.0,
        "Tensile Strength, Ultimate": 882.6,
        "Tensile Strength, Yield": 735.5,
        "Elongation at Break": 10.0,
        "Reduction of Area": 25.0,
        "Heat Treatment, \u00b0C": 1020.0
    },
    {
        "name": "ASTM A533 Low Alloy Steel, Grade D, Class 2",
        "composition": "C0.25Fe97.775Mn1.5Ni0.4P0.035Si0.4S0.04",
        "Density": 7.8,
        "Tensile Strength, Ultimate": 620.0,
        "Tensile Strength, Yield": 485.0,
        "Elongation at Break": 16.0,
        "Modulus of Elasticity": 200.0,
        "Bulk Modulus": 160.0,
        "Poissons Ratio": 0.29,
        "Shear Modulus": 80.0,
        "Electrical Resistivity": 1.7e-05,
        "CTE, linear": 12.0,
        "Specific Heat Capacity": 0.47,
        "Thermal Conductivity": 52.0
    },
    {
        "name": "414 Stainless Steel, annealed and cold drawn bar",
        "composition": "C0.15Cr12.5Fe83.0Mn1.0Ni1.88P0.04Si1.0S0.03",
        "Density": 7.8,
        "Hardness, Brinell": 235.0,
        "Hardness, Rockwell B": 97.0,
        "Hardness, Rockwell C": 21.0,
        "Hardness, Vickers": 247.0,
        "Tensile Strength, Ultimate": 795.0,
        "Tensile Strength, Yield": 620.0,
        "Elongation at Break": 20.0,
        "Tensile Modulus": 200.0,
        "Izod Impact": 70.0,
        "Electrical Resistivity": 7e-05,
        "CTE, linear": 12.4,
        "Specific Heat Capacity": 0.46,
        "Thermal Conductivity": 28.7,
        "Melting Point": 1425.0,
        "Solidus": 1425.0,
        "Liquidus": 1480.0
    },
    {
        "name": "Latitude Manufacturing PowderFlo\u00ae 316L Stainless Steel Metal Injection Molding Compound\n      \n      \u00a0(discontinued **)",
        "composition": "C0.03Cr18.0Fe72.0Mn2.0Mo3.0Ni14.0P0.03Si1.0S0.03",
        "Bulk Density": 4.6,
        "Viscosity": 150000.0,
        "Linear Mold Shrinkage": 0.16,
        "Tensile Strength, Ultimate": 545.0,
        "Tensile Strength, Yield": 234.0,
        "Elongation at Break": 88.0,
        "Reduction of Area": 59.0,
        "Feed Temperature": 71.1,
        "Mold Temperature": 10.0,
        "Moisture Content": 6.8,
        "Injection Pressure": 6.89,
        "Sintering Temperature": 1330.0
    },
    {
        "name": "Schmolz + Bickenbach Thermodur\u00ae E38K Hot Work Die Steel",
        "composition": "C0.35Cr5.0Fe92.547Mn0.3Mo1.35Si0.3S0.003V0.45",
        "Density": 7.78,
        "Hardness, Rockwell C": 52.0,
        "Tensile Strength": 1810.0,
        "Tensile Strength, Yield": 1450.0,
        "Elongation at Yield": 14.0,
        "Reduction of Area": 50.0,
        "CTE, linear": 12.8,
        "Thermal Conductivity": 30.3,
        "Annealing Temperature": 740.6
    },
    {
        "name": "AISI 1340H Steel, oil quenched from 830\u00b0C (1525\u00b0F), 650\u00b0C (1200\u00b0F) temper, 50 mm (2 in.) round",
        "composition": "C0.44Fe98.03Mn2.05P0.035Si0.35S0.04",
        "Density": 7.87,
        "Hardness, Brinell": 217.0,
        "Hardness, Knoop": 240.0,
        "Hardness, Rockwell B": 95.0,
        "Hardness, Rockwell C": 17.0,
        "Hardness, Vickers": 228.0,
        "Tensile Strength, Ultimate": 731.0,
        "Tensile Strength, Yield": 552.0,
        "Elongation at Break": 25.5,
        "Reduction of Area": 66.2,
        "Modulus of Elasticity": 200.0,
        "Bulk Modulus": 160.0,
        "Poissons Ratio": 0.29,
        "Machinability": 50.0,
        "Shear Modulus": 80.0,
        "Electrical Resistivity": 1.74e-05,
        "CTE, linear": 13.9,
        "Specific Heat Capacity": 0.472,
        "Thermal Conductivity": 51.9
    },
    {
