Repository: KylinGuo/HEA

File: data.json (part 41 of 70)
[
        "name": "ATI Allegheny Ludlum AL 304DA Stainless/Carbon Steel Three-Ply Composite",
        "composition": "C0.08Cr20.0Fe71.0Mn2.0Ni10.5N0.1P0.045S0.03",
        "Density": 7.86,
        "Hardness, Rockwell B": 76.0,
        "Tensile Strength, Ultimate": 500.0,
        "Tensile Strength, Yield": 260.0,
        "Elongation at Break": 46.0,
        "Modulus of Elasticity": 200.0,
        "Electrical Resistivity": 2.56e-05,
        "CTE, linear": 15.72,
        "Specific Heat Capacity": 0.49,
        "Thermal Conductivity": 36.0
    },
    {
        "name": "Deutsche Titan Tikrutan LT 34 Alloyed Titanium\n      \n      \u00a0(discontinued **)",
        "composition": "Al5.0C0.08H0.015Fe0.2Mo5.0N0.05O0.25Si0.7Sn2.5Ti92.2",
        "Density": 4.6,
        "Hardness, Brinell": 350.0,
        "Tensile Strength, Ultimate": 1100.0,
        "Tensile Strength, Yield": 960.0,
        "Elongation at Break": 9.0,
        "Reduction of Area": 20.0,
        "Modulus of Elasticity": 117.0,
        "Electrical Resistivity": 1.5e-05,
        "CTE, linear": 8.6,
        "Thermal Conductivity": 7.5,
        "Transformation Temperature": 975.0,
        "Phase Type": "\u03b1+\u00df"
    },
    {
        "name": "AISI 1080 Steel, oil quenched from 815\u00b0C (1500\u00b0F), 540\u00b0C (1000\u00b0F) temper, 50 mm (2 in.) round",
        "composition": "C0.88Fe98.65Mn0.9P0.04S0.05",
        "Density": 7.87,
        "Hardness, Brinell": 321.0,
        "Hardness, Knoop": 348.0,
        "Hardness, Rockwell B": 99.0,
        "Hardness, Rockwell C": 35.0,
        "Hardness, Vickers": 339.0,
        "Tensile Strength, Ultimate": 1130.0,
        "Tensile Strength, Yield": 710.0,
        "Elongation at Break": 15.2,
        "Reduction of Area": 38.0,
        "Modulus of Elasticity": 200.0,
        "Bulk Modulus": 160.0,
        "Poissons Ratio": 0.29,
        "Shear Modulus": 80.0,
        "Izod Impact": 7.0,
        "Electrical Resistivity": 0.0001246,
        "CTE, linear": 14.6,
        "Specific Heat Capacity": 2.08,
        "Thermal Conductivity": 48.1
    },
    {
        "name": "Cast Stainless Steel HD50, ASTM A608",
        "composition": "C0.55Cr30.0Fe69.1Mn1.5Mo0.5Ni7.0P0.04Si2.0S0.04"
    },
    {
        "name": "AISI 4027 Steel, water quenched 865\u00b0C (1590\u00b0F), 595\u00b0C (1100\u00b0F) temper, 25 mm (1 in.) round",
        "composition": "C0.3Fe98.7Mn0.9Mo0.3P0.035Si0.35S0.04",
        "Density": 7.85,
        "Hardness, Brinell": 229.0,
        "Hardness, Knoop": 252.0,
        "Hardness, Rockwell B": 96.0,
        "Hardness, Rockwell C": 19.0,
        "Hardness, Vickers": 241.0,
        "Tensile Strength, Ultimate": 786.0,
        "Tensile Strength, Yield": 640.0,
        "Elongation at Break": 23.0,
        "Reduction of Area": 67.6,
        "Modulus of Elasticity": 205.0,
        "Bulk Modulus": 160.0,
        "Poissons Ratio": 0.29,
        "Machinability": 70.0,
        "Shear Modulus": 80.0,
        "Electrical Resistivity": 2.45e-05,
        "Specific Heat Capacity": 0.475,
        "Thermal Conductivity": 44.5
    },
    {
        "name": "ASTM A440 Steel, plate, bar, and shapes 19-38 mm thick",
        "composition": "C0.28Cu0.2Fe98.0Mn1.4P0.04S0.05",
        "Density": 7.8,
        "Tensile Strength, Ultimate": 460.0,
        "Tensile Strength, Yield": 315.0,
        "Elongation at Break": 21.0,
        "Bulk Modulus": 160.0,
        "Shear Modulus": 80.0
    },
    {
        "name": "Carpenter S7 Alloy Tool Steel (AISI S7)",
        "composition": "C0.5Cr3.25Fe93.85Mn0.7Mo1.4Si0.3",
        "Specific Gravity": 7.83,
        "Hardness, Rockwell C": 59.0,
        "Tensile Strength, Ultimate": 2025.0,
        "Tensile Strength, Yield": 1520.0,
        "Elongation at Break": 10.0,
        "Reduction of Area": 28.0,
        "CTE, linear": 14.27,
        "Transformation Temperature": 785.0
    },
    {
        "name": "Latrobe Knocor\u2122 Hot Work Tool Steel",
        "composition": "C1.1Cr5.25Fe87.55Mo1.1Si1.0V4.0",
        "Hardness, Rockwell C": 63.8,
        "Machinability": 50.0
    },
    {
        "name": "Bethlehem Steel RQC ASTM A678 RQC60 N >2-1/2 to 4 in. thick, steel plate\n      \n      \u00a0(discontinued **)",
        "composition": "C0.21Cu0.35Fe97.265Mn1.6P0.035Si0.5S0.04",
        "Density": 7.8,
        "Hardness, Brinell": 135.0,
        "Hardness, Rockwell B": 74.0,
        "Tensile Strength at Break": 448.0,
        "Tensile Strength, Yield": 310.0,
        "Elongation at Break": 22.0,
        "Bend Radius, Minimum": 8.0
    },
    {
        "name": "AISI 321 Cast Stainless Steel, EN 10088-3",
        "composition": "C0.08Cr19.0Fe66.0Mn2.0Ni12.0P0.045Si1.0S0.03",
        "Hardness, Brinell": 215.0,
        "Tensile Strength, Ultimate": 500.0,
        "Tensile Strength, Yield": 190.0,
        "Elongation at Break": 40.0
    },
    {
        "name": "Bethlehem Steel ASTM A656 Grade 60 Type 7, 3/16 to 1-1/2 in. thick, steel plate\n      \n      \u00a0(discontinued **)",
        "composition": "C0.18Fe97.235Mn1.65Nb0.1N0.02P0.025Si0.6S0.035V0.15",
        "Density": 7.8,
        "Hardness, Brinell": 147.0,
        "Hardness, Rockwell B": 79.0,
        "Tensile Strength at Break": 483.0,
        "Tensile Strength, Yield": 414.0,
        "Elongation at Break": 17.0,
        "Bend Radius, Minimum": 1.5
    },
    {
        "name": "Cast Stainless Steel HC, ACI",
        "composition": "C0.5Cr30.0Fe74.0Mn1.0Mo0.5Ni4.0P0.04Si2.0S0.04",
        "Hardness, Brinell": 223.0,
        "Tensile Strength, Ultimate": 760.0,
        "Tensile Strength, Yield": 515.0,
        "Elongation at Break": 19.0,
        "Creep Strength": 5.15,
        "CTE, linear": 13.9,
        "Thermal Conductivity": 41.9
    },
    {
        "name": "AISI 4140H Steel, normalized at 870\u00b0C (1600\u00b0F), air cooled, 50 mm (2 in.) round",
        "composition": "C0.44Cr1.2Fe97.93Mn1.1Mo0.3P0.035Si0.3S0.04",
        "Density": 7.85,
        "Hardness, Brinell": 285.0,
        "Hardness, Knoop": 311.0,
        "Hardness, Rockwell B": 99.0,
        "Hardness, Rockwell C": 30.0,
        "Hardness, Vickers": 301.0,
        "Tensile Strength, Ultimate": 972.0,
        "Tensile Strength, Yield": 635.0,
        "Elongation at Break": 16.5,
        "Reduction of Area": 48.1,
        "Modulus of Elasticity": 205.0,
        "Bulk Modulus": 160.0,
        "Poissons Ratio": 0.29,
        "Machinability": 65.0,
        "Shear Modulus": 80.0,
        "Electrical Resistivity": 6.46e-05,
        "CTE, linear": 14.6,
        "Specific Heat Capacity": 0.561,
        "Thermal Conductivity": 42.6
    },
    {
        "name": "ASTM A514 Steel, grade E, plate thickness \u2264 19 mm",
        "composition": "B0.005C0.2Cr2.0Fe96.0Mn0.7Mo0.6P0.035Si0.4S0.04Ti0.1",
        "Density": 7.8,
        "Hardness, Brinell": 235.0,
        "Hardness, Knoop": 289.0,
        "Hardness, Rockwell B": 98.0,
        "Hardness, Rockwell C": 26.0,
        "Hardness, Vickers": 278.0,
        "Tensile Strength, Ultimate": 760.0,
        "Tensile Strength, Yield": 690.0,
        "Elongation at Break": 18.0,
        "Bulk Modulus": 160.0,
        "Shear Modulus": 80.0
    },
    {
        "name": "AISI 4118 Steel, mock carburized at 925\u00b0C (1700\u00b0F) for 8 hours, reheated to 830\u00b0C (1525\u00b0F), oil quenched, 150\u00b0C (300\u00b0F) temper, 230\u00b0C (450\u00b0F) temper, 50 mm (2 in.) round",
        "composition": "C0.23Cr0.6Fe98.49Mn0.9Mo0.15P0.035Si0.35S0.04",
        "Density": 7.85,
        "Hardness, Brinell": 192.0,
        "Hardness, Knoop": 214.0,
        "Hardness, Rockwell B": 91.0,
        "Hardness, Rockwell C": 11.0,
        "Hardness, Vickers": 201.0,
        "Tensile Strength, Ultimate": 645.0,
        "Tensile Strength, Yield": 314.0,
        "Elongation at Break": 28.0,
        "Reduction of Area": 62.0,
        "Modulus of Elasticity": 205.0,
        "Bulk Modulus": 160.0,
        "Poissons Ratio": 0.29,
        "Machinability": 60.0,
        "Shear Modulus": 80.0,
        "Electrical Resistivity": 2.45e-05,
        "Specific Heat Capacity": 0.475,
        "Thermal Conductivity": 44.5
    },
    {
        "name": "AISI 1050 Steel, oil quenched 845\u00b0C (1550\u00b0F), 595\u00b0C (1100\u00b0F) temper, 100 mm (4 in.) round",
        "composition": "C0.55Fe98.92Mn0.9P0.04S0.05",
        "Density": 7.87,
        "Hardness, Brinell": 207.0,
        "Hardness, Knoop": 229.0,
        "Hardness, Rockwell B": 93.0,
        "Hardness, Rockwell C": 15.0,
        "Hardness, Vickers": 217.0,
        "Tensile Strength, Ultimate": 696.0,
        "Tensile Strength, Yield": 405.0,
        "Elongation at Break": 25.2,
        "Reduction of Area": 54.5,
        "Modulus of Elasticity": 200.0,
        "Bulk Modulus": 160.0,
        "Poissons Ratio": 0.29,
        "Shear Modulus": 80.0,
        "Izod Impact": 31.0,
        "Electrical Resistivity": 3e-05,
        "CTE, linear": 13.9,
        "Specific Heat Capacity": 0.486,
        "Thermal Conductivity": 51.9
    },
    {
        "name": "AISI 4340 Steel, normalized, 13 mm (0.5 in.) round",
        "composition": "C0.43Cr0.9Fe96.33Mn0.8Mo0.3Ni2.0P0.035Si0.3S0.04",
        "Density": 7.85,
        "Hardness, Brinell": 388.0,
        "Hardness, Knoop": 418.0,
        "Hardness, Rockwell B": 101.0,
        "Hardness, Rockwell C": 43.0,
        "Hardness, Vickers": 411.0,
        "Tensile Strength, Ultimate": 1448.0,
        "Tensile Strength, Yield": 972.0,
        "Elongation at Break": 12.1,
        "Reduction of Area": 35.3,
        "Modulus of Elasticity": 200.0,
        "Bulk Modulus": 159.0,
        "Poissons Ratio": 0.29,
        "Machinability": 50.0,
        "Shear Modulus": 78.0,
        "Electrical Resistivity": 7.97e-05,
        "CTE, linear": 14.5,
        "Specific Heat Capacity": 0.475,
        "Thermal Conductivity": 44.5
    },
    {
        "name": "AISI Type D3 Tool Steel, oil-quenched from 980\u00b0C (1800\u00b0F), tempered at 200\u00b0C",
        "composition": "C2.35Cr13.0Fe87.0Mn0.6P0.03Si0.6S0.03W1.0V1.1",
        "Density": 7.86,
        "Izod Impact Unnotched": 28.0,
        "CTE, linear": 12.8,
        "Processing Temperature": 205.0,
        "Annealing Temperature": 870.0
    },
    {
        "name": "AISI 1050 Steel, water quenched from 830\u00b0C (1525\u00b0F), 650\u00b0C (1200\u00b0F) temper, 13 mm (0.5 in.) round",
        "composition": "C0.55Fe98.92Mn0.9P0.04S0.05",
        "Density": 7.87,
        "Hardness, Brinell": 229.0,
        "Hardness, Knoop": 252.0,
        "Hardness, Rockwell B": 96.0,
        "Hardness, Rockwell C": 19.0,
        "Hardness, Vickers": 241.0,
        "Tensile Strength, Ultimate": 758.0,
        "Tensile Strength, Yield": 593.0,
        "Elongation at Break": 24.8,
        "Reduction of Area": 60.6,
        "Modulus of Elasticity": 200.0,
        "Bulk Modulus": 160.0,
        "Poissons Ratio": 0.29,
        "Shear Modulus": 80.0,
        "Izod Impact": 31.0,
        "Electrical Resistivity": 3e-05,
        "CTE, linear": 13.9,
        "Specific Heat Capacity": 0.486,
        "Thermal Conductivity": 51.9
    },
    {
        "name": "AISI M1020 Merchant Quality Carbon Steel, Composition Spec",
        "composition": "C0.24Fe99.58Mn0.6P0.04S0.05"
    },
    {
        "name": "AISI Type H15 Hot Work Tool Steel",
        "composition": "C0.4Cr5.0Fe89.6Mo5.0",
        "Density": 7.81
    },
    {
        "name": "AISI 4419H Steel, mock carburized, 150\u00b0C (300\u00b0F) temper, 100 mm (4 in.) round",
        "composition": "C0.23Fe98.88Mn0.75Mo0.6P0.035Si0.35S0.04",
        "Density": 7.85,
        "Hardness, Brinell": 179.0,
        "Hardness, Knoop": 200.0,
        "Hardness, Rockwell B": 88.0,
        "Hardness, Vickers": 188.0,
        "Tensile Strength, Ultimate": 595.0,
        "Tensile Strength, Yield": 365.0,
        "Elongation at Break": 27.7,
        "Reduction of Area": 66.3,
        "Modulus of Elasticity": 205.0,
        "Bulk Modulus": 160.0,
        "Poissons Ratio": 0.29,
        "Machinability": 65.0,
        "Shear Modulus": 80.0,
        "Electrical Resistivity": 2.45e-05,
        "Specific Heat Capacity": 0.475,
        "Thermal Conductivity": 44.5
    },
    {
        "name": "Sandvik 12C27M Strip Steel",
        "composition": "C0.52Cr14.5Fe84.0Mn0.6P0.025Si0.4S0.01",
        "Density": 7.8,
        "Hardness, Rockwell B": 94.0,
        "Hardness, Rockwell C": 57.8,
        "Hardness, Vickers": 215.0,
        "Tensile Strength": 700.0
    },
    {
        "name": "AISI Type H25 Tungsten Hot Work Tool Steel (UNS T20825)",
        "composition": "C0.32Cr4.5Cu0.25Fe81.3Mn0.4Ni0.3P0.03Si0.4S0.03W16.0V0.6"
    },
    {
        "name": "AISI 1040 Steel, as cold drawn, 22-32 mm (0.875-1.25 in) round",
        "composition": "C0.44Fe99.0Mn0.9P0.04S0.05",
        "Density": 7.845,
        "Hardness, Brinell": 170.0,
        "Hardness, Knoop": 191.0,
        "Hardness, Rockwell B": 86.0,
        "Hardness, Vickers": 178.0,
        "Tensile Strength, Ultimate": 585.0,
        "Tensile Strength, Yield": 515.0,
        "Elongation at Break": 12.0,
        "Reduction of Area": 35.0,
        "Modulus of Elasticity": 200.0,
        "Bulk Modulus": 160.0,
        "Poissons Ratio": 0.29,
        "Shear Modulus": 80.0,
        "Izod Impact": 65.0,
        "Electrical Resistivity": 0.0001179,
        "CTE, linear": 14.8,
        "Specific Heat Capacity": 1.583,
        "Thermal Conductivity": 51.9
    },
    {
        "name": "AISI 1070 Steel, hot rolled, 19-32 mm (0.75-1.25 in) round",
        "composition": "C0.75Fe98.75Mn0.9P0.04S0.05",
        "Density": 7.87,
        "Hardness, Brinell": 212.0,
        "Hardness, Knoop": 235.0,
        "Hardness, Rockwell B": 94.0,
        "Hardness, Rockwell C": 16.0,
        "Hardness, Vickers": 223.0,
        "Tensile Strength, Ultimate": 703.0,
        "Tensile Strength, Yield": 385.0,
        "Elongation at Break": 12.0,
        "Reduction of Area": 30.0,
        "Modulus of Elasticity": 200.0,
        "Bulk Modulus": 160.0,
        "Poissons Ratio": 0.29,
        "Shear Modulus": 80.0,
        "Electrical Resistivity": 2.3e-05,
        "CTE, linear": 14.0,
        "Specific Heat Capacity": 0.49,
        "Thermal Conductivity": 51.9
    },
    {
        "name": "660 Stainless Steel (A286) cold drawn wire diameter of 2.84 mm, aged at 425\u00b0C (800\u00b0F)",
        "composition": "Al0.035B0.01C0.08Cr16.0Cu0.25Fe56.0Mn2.0Ni27.0P0.04Si1.0S0.03Ti2.35V0.5",
        "Density": 7.92,
        "Tensile Strength, Ultimate": 1482.0,
        "Tensile Strength, Yield": 1351.0,
        "Elongation at Break": 9.5,
        "Reduction of Area": 40.0,
        "Modulus of Elasticity": 200.0,
        "CTE, linear": 19.4,
        "Specific Heat Capacity": 0.46,
        "Thermal Conductivity": 24.7,
        "Melting Point": 1370.0,
        "Solidus": 1370.0,
        "Liquidus": 1425.0,
        "Maximum Service Temperature, Air": 980.0
    },
    {
        "name": "AISI 1141 Steel, annealed at 815\u00b0C (1500\u00b0F)",
        "composition": "C0.45Fe98.2Mn1.65P0.04S0.13",
        "Density": 7.85,
        "Hardness, Brinell": 163.0,
        "Hardness, Knoop": 184.0,
        "Hardness, Rockwell B": 84.0,
        "Hardness, Vickers": 170.0,
        "Tensile Strength, Ultimate": 600.0,
        "Tensile Strength, Yield": 350.0,
        "Elongation at Break": 26.0,
        "Reduction of Area": 49.0,
        "Modulus of Elasticity": 205.0,
        "Bulk Modulus": 160.0,
        "Poissons Ratio": 0.29,
        "Shear Modulus": 80.0,
        "Izod Impact": 34.0,
        "Electrical Resistivity": 1.7e-05,
        "Specific Heat Capacity": 0.472,
        "Thermal Conductivity": 49.8
    },
    {
        "name": "Bisalloy Steels BisPlate 60 Thickness 5 -<16 mm",
        "composition": "B0.001C0.16Fe98.3Mn1.1Mo0.2P0.01Si0.2S0.003",
        "Hardness, Brinell": 210.0,
        "Tensile Strength at Break": 640.0,
        "Tensile Strength, Yield": 580.0,
        "Elongation at Break": 30.0,
        "Charpy Impact": 200.0,
        "CE (IIW)": 0.4,
        "PCM": 0.25,
        "Surface Finish": "Shotblasted"
    },
    {
        "name": "AISI 8620 Steel, mock carburized, reheated and oil quenched, 150\u00b0C (300\u00b0F) temper, 100 mm (4 in.) round",
        "composition": "C0.23Cr0.6Fe98.02Mn0.9Mo0.25Ni0.7P0.035Si0.35S0.04",
        "Density": 7.85,
        "Hardness, Brinell": 207.0,
        "Hardness, Knoop": 229.0,
        "Hardness, Rockwell B": 93.0,
        "Hardness, Rockwell C": 15.0,
        "Hardness, Vickers": 217.0,
        "Tensile Strength, Ultimate": 675.0,
        "Tensile Strength, Yield": 400.0,
        "Elongation at Break": 24.3,
        "Reduction of Area": 57.6,
        "Modulus of Elasticity": 205.0,
        "Bulk Modulus": 160.0,
        "Poissons Ratio": 0.29,
        "Machinability": 65.0,
        "Shear Modulus": 80.0,
        "Electrical Resistivity": 2.34e-05,
        "Specific Heat Capacity": 0.475,
        "Thermal Conductivity": 46.6
    },
    {
        "name": "Industeel Superplast\u00ae 400 High Hardness Mold Steel",
        "composition": "C0.3Cr2.0Fe94.9Mn1.15Mo0.65Ni1.0S0.02",
        "Density": 7.8,
        "Hardness, Brinell": 360.0,
        "Tensile Strength, Ultimate": 1250.0,
        "Tensile Strength, Yield": 1075.0,
        "Elongation at Break": 10.0,
        "Modulus of Elasticity": 210.0,
        "CTE, linear": 12.9,
        "Specific Heat Capacity": 0.46,
        "Thermal Conductivity": 38.0
    },
    {
        "name": "ASTM A515 Carbon Steel, Grade 65",
        "composition": "C0.33Fe98.42Mn0.9P0.035Si0.4S0.04",
        "Density": 7.8,
        "Tensile Strength, Ultimate": 450.0,
        "Tensile Strength, Yield": 240.0,
        "Elongation at Break": 23.0,
        "Modulus of Elasticity": 200.0,
        "Bulk Modulus": 160.0,
        "Poissons Ratio": 0.29,
        "Shear Modulus": 80.0,
        "Electrical Resistivity": 1.7e-05,
        "CTE, linear": 12.0,
        "Specific Heat Capacity": 0.47,
        "Thermal Conductivity": 52.0
    },
    {
        "name": "AISI E4340 H Steel, oil quenched 800\u00b0C (1470\u00b0F), 650\u00b0C (1200\u00b0F) temper, 25 mm round",
        "composition": "C0.44Cr0.95Fe96.48Mn0.95Mo0.3Ni2.0P0.025Si0.3S0.02",
        "Density": 7.85,
        "Hardness, Brinell": 277.0,
        "Hardness, Knoop": 302.0,
        "Hardness, Rockwell B": 99.0,
        "Hardness, Rockwell C": 28.0,
        "Hardness, Vickers": 292.0,
        "Tensile Strength, Ultimate": 958.0,
        "Tensile Strength, Yield": 883.0,
        "Elongation at Break": 20.0,
        "Reduction of Area": 59.7,
        "Modulus of Elasticity": 200.0,
        "Bulk Modulus": 159.0,
        "Poissons Ratio": 0.29,
        "Machinability": 50.0,
        "Shear Modulus": 78.0,
        "Electrical Resistivity": 7.97e-05,
        "CTE, linear": 13.7,
        "Specific Heat Capacity": 0.475,
        "Thermal Conductivity": 44.5
    },
    {
        "name": "ATI Allegheny Ludlum AL 611 Stainless Steel, UNS S30601",
        "composition": "C0.015Cr18.0Cu0.35Fe60.0Mn0.8Mo0.2Ni18.0N0.05P0.03Si5.6S0.013",
        "Density": 7.589,
        "Hardness, Rockwell B": 91.0,
        "Tensile Strength, Ultimate": 710.0,
        "Tensile Strength, Yield": 52.2,
        "Elongation at Break": 63.0
    },
    {
        "name": "AISI 4150 Steel, oil quenched 830\u00b0C (1525\u00b0F), 650\u00b0C (1200\u00b0F) temper, 50 mm (2 in.) round",
        "composition": "C0.53Cr1.1Fe97.67Mn1.0Mo0.25P0.035Si0.3S0.04",
        "Density": 7.85,
        "Hardness, Brinell": 269.0,
        "Hardness, Knoop": 294.0,
        "Hardness, Rockwell B": 99.0,
        "Hardness, Rockwell C": 27.0,
        "Hardness, Vickers": 284.0,
        "Tensile Strength, Ultimate": 931.0,
        "Tensile Strength, Yield": 814.0,
        "Elongation at Break": 20.5,
        "Reduction of Area": 60.0,
        "Modulus of Elasticity": 205.0,
        "Bulk Modulus": 160.0,
        "Poissons Ratio": 0.29,
        "Machinability": 55.0,
        "Shear Modulus": 80.0,
        "Electrical Resistivity": 2.45e-05,
        "Specific Heat Capacity": 0.475,
        "Thermal Conductivity": 44.5
    },
    {
        "name": "AISI 4140 Steel, oil quenched, 540\u00b0C (1000\u00b0F) temper, 25 mm (1 in.) round",
        "composition": "C0.43Cr1.1Fe97.77Mn1.0Mo0.25P0.035Si0.3S0.04",
        "Density": 7.85,
        "Hardness, Brinell": 320.0,
        "Hardness, Knoop": 347.0,
        "Hardness, Rockwell B": 99.0,
        "Hardness, Rockwell C": 35.0,
        "Hardness, Vickers": 338.0,
        "Tensile Strength, Ultimate": 1140.0,
        "Tensile Strength, Yield": 965.0,
        "Elongation at Break": 18.0,
        "Reduction of Area": 56.0,
        "Modulus of Elasticity": 205.0,
        "Bulk Modulus": 160.0,
        "Poissons Ratio": 0.29,
        "Machinability": 65.0,
        "Shear Modulus": 80.0,
        "Izod Impact": 61.0,
        "Electrical Resistivity": 6.46e-05,
        "CTE, linear": 14.6,
        "Specific Heat Capacity": 0.561,
        "Thermal Conductivity": 42.6
    },
    {
        "name": "304 LN Austenitic Stainless Steel (UNS S30453)",
        "composition": "C0.03Cr19.0Fe67.97Mn2.0Ni10.0Si1.0",
        "Density": 8.0,
        "Hardness, Rockwell B": 92.0,
        "Tensile Strength, Ultimate": 515.0,
        "Tensile Strength, Yield": 205.0,
        "Elongation at Break": 40.0
    },
    {
        "name": "Bohler-Uddeholm AISI A2 Cold Work Tool Steel",
        "composition": "C1.0Cr5.3Fe91.5Mn0.6Mo1.1Si0.3V0.2",
        "Density": 7.67,
        "Hardness, Brinell": 215.0,
        "Modulus of Elasticity": 185.0,
        "Compressive Yield Strength": 2200.0,
        "CTE, linear": 6.5,
        "Specific Heat Capacity": 0.46,
        "Thermal Conductivity": 28.5
    },
    {
        "name": "AISI 51B60H Steel, normalized, 100 mm (4 in.) round",
        "composition": "B0.003C0.65Cr1.0Fe98.05Mn1.1P0.035Si0.3S0.04",
        "Density": 7.85,
        "Hardness, Brinell": 255.0,
        "Hardness, Knoop": 279.0,
        "Hardness, Rockwell B": 98.0,
        "Hardness, Rockwell C": 25.0,
        "Hardness, Vickers": 269.0,
        "Tensile Strength, Ultimate": 924.0,
        "Tensile Strength, Yield": 485.0,
        "Elongation at Break": 14.8,
        "Modulus of Elasticity": 205.0,
        "Bulk Modulus": 160.0,
        "Poissons Ratio": 0.29,
        "Machinability": 55.0,
        "Shear Modulus": 80.0,
        "Electrical Resistivity": 2.19e-05,
        "Specific Heat Capacity": 0.475,
        "Thermal Conductivity": 46.6
    },
    {
        "name": "AISI 8620 Steel, single quenched and tempered (230\u00b0C (450\u00b0F)), carburized",
        "composition": "C0.23Cr0.6Fe98.02Mn0.9Mo0.25Ni0.7P0.035Si0.35S0.04",
        "Density": 7.85,
        "Hardness, Brinell": 341.0,
        "Hardness, Knoop": 369.0,
        "Hardness, Rockwell B": 99.0,
        "Hardness, Rockwell C": 61.0,
        "Hardness, Vickers": 361.0,
        "Tensile Strength, Ultimate": 1157.0,
        "Tensile Strength, Yield": 833.0,
        "Elongation at Break": 14.3,
        "Reduction of Area": 53.2,
        "Modulus of Elasticity": 205.0,
        "Bulk Modulus": 160.0,
        "Poissons Ratio": 0.29,
        "Machinability": 65.0,
        "Shear Modulus": 80.0,
        "Electrical Resistivity": 2.34e-05,
        "Specific Heat Capacity": 0.475,
        "Thermal Conductivity": 46.6
    },
    {
        "name": "AISI 81B45H Steel",
        "composition": "B0.003C0.49Cr0.6Fe98.2Mn1.05Mo0.15Ni0.45P0.035Si0.3S0.04",
        "Density": 7.85,
        "Hardness, Brinell": 179.0,
        "Hardness, Knoop": 223.0,
        "Hardness, Rockwell B": 93.0,
        "Hardness, Rockwell C": 13.0,
        "Hardness, Vickers": 211.0,
        "Modulus of Elasticity": 205.0,
        "Bulk Modulus": 160.0,
        "Poissons Ratio": 0.29,
        "Machinability": 65.0,
        "Shear Modulus": 80.0,
        "Electrical Resistivity": 2.34e-05,
        "Specific Heat Capacity": 0.475,
        "Thermal Conductivity": 46.6
    },
    {
        "name": "ASTM A871 HSLA Steel Grade 60, Hot-Rolled, 5-35 mm (3/16 to 1 3/8 in.)",
        "composition": "C0.2Cr0.9Cu1.0Fe93.6Mn1.5Mo0.25Ni1.25Nb0.05Si0.9S0.05Ti0.05V0.1Zr0.15",
        "Density": 7.75,
        "Tensile Strength at Break": 517.0,
        "Tensile Strength, Yield": 414.0,
        "Elongation at Break": 18.0,
        "Modulus of Elasticity": 205.0,
        "Poissons Ratio": 0.28,
        "Shear Modulus": 80.0
    },
    {
        "name": "ATI Allegheny Ludlum Stainless Steel Chromium-Nickel Type 305, 20% Cold Rolled (UNS S30500)",
        "composition": "C0.12Cr19.0Fe69.0Mn2.0Ni13.0P0.045Si0.75S0.03",
        "Density": 7.9,
        "Hardness, Rockwell B": 88.0,
        "Tensile Strength, Ultimate": 745.0,
        "Tensile Strength, Yield": 641.0,
        "Elongation at Break": 33.0,
        "Tensile Modulus": 200.0,
        "Charpy Impact": 200.0,
        "Electrical Resistivity": 7.2e-05,
        "Magnetic Permeability": 1.004,
        "CTE, linear": 19.8,
        "Specific Heat Capacity": 0.5,
        "Thermal Conductivity": 21.4,
        "Melting Point": 1399.0,
        "Solidus": 1399.0,
        "Liquidus": 1421.0
    },
    {
        "name": "Crucible Steel 347 Chromium-Nickel Steel",
        "composition": "C0.08Cr19.0Fe64.845Mn2.0Ni13.0P0.045Si1.0S0.03",
        "Specific Gravity": 8.02,
        "Hardness, Brinell": 170.0,
        "Tensile Strength, Ultimate": 621.0,
        "Tensile Strength, Yield": 276.0,
        "Elongation at Break": 50.0,
        "Reduction of Area": 65.0,
        "Tensile Modulus": 193.0,
        "Izod Impact Unnotched": 136.0,
        "Electrical Resistivity": 7.3e-05,
        "CTE, linear": 19.1,
        "Specific Heat Capacity": 0.502,
        "Thermal Conductivity": 21.6,
        "Melting Point": 1370.0,
        "Solidus": 1370.0,
        "Liquidus": 1400.0
    },
    {
        "name": "AISI 4320 Steel, normalized 925\u00b0C (1700\u00b0F) in 32 mm rounds, machined to 25 mm (1 in.) rounds, pseudocarburized 925\u00b0C (1700\u00b0F) for 8 hrs., box cooled to RT, reheated to 800\u00b0C (1470\u00b0F), oil quenched, 150\u00b0C (300\u00b0F) temper, tested in 12.8 mm rounds",
        "composition": "C0.22Cr0.6Fe96.98Mn0.65Mo0.3Ni2.0P0.035Si0.3S0.04",
        "Density": 7.85,
        "Hardness, Brinell": 302.0,
        "Hardness, Knoop": 328.0,
        "Hardness, Rockwell B": 99.0,
        "Hardness, Rockwell C": 32.0,
        "Hardness, Vickers": 319.0,
        "Tensile Strength, Ultimate": 1025.0,
        "Tensile Strength, Yield": 848.0,
        "Elongation at Break": 15.5,
        "Reduction of Area": 52.0,
        "Modulus of Elasticity": 205.0,
        "Bulk Modulus": 160.0,
        "Poissons Ratio": 0.29,
        "Machinability": 60.0,
        "Shear Modulus": 80.0,
        "Electrical Resistivity": 2.45e-05,
        "CTE, linear": 11.3,
        "Specific Heat Capacity": 0.475,
        "Thermal Conductivity": 44.5
    },
    {
        "name": "Carpenter BioDur\u2122 316LS Stainless Medical Implant Alloy, 60% Cold Worked",
        "composition": "C0.03Cr19.0Cu0.5Fe62.0Mn2.0Mo3.5Ni15.0N0.1P0.025Si0.75S0.01",
        "Density": 7.95,
        "Hardness, Brinell": 334.0,
        "Hardness, Knoop": 363.0,
        "Hardness, Rockwell C": 36.0,
        "Hardness, Vickers": 349.0,
        "Tensile Strength, Ultimate": 1103.0,
        "Tensile Strength, Yield": 883.0,
        "Elongation at Break": 16.0,
        "Reduction of Area": 62.0,
        "Electrical Resistivity": 7.4e-05,
        "CTE, linear": 18.5,
        "Specific Heat Capacity": 0.5
    },
    {
        "name": "ASTM A514 Steel, grade L, plate thickness \u2264 19 mm",
        "composition": "B0.003C0.2Cr1.4Cu0.3Fe97.0Mn0.55Mo0.33Si0.28Ti0.07",
        "Density": 7.8,
        "Hardness, Brinell": 235.0,
        "Hardness, Knoop": 289.0,
        "Hardness, Rockwell B": 98.0,
        "Hardness, Rockwell C": 26.0,
        "Hardness, Vickers": 278.0,
        "Tensile Strength, Ultimate": 760.0,
        "Tensile Strength, Yield": 690.0,
        "Elongation at Break": 18.0,
        "Bulk Modulus": 160.0,
        "Shear Modulus": 80.0
    },
    {
        "name": "EN S235JR Structural, Hot Rolled, Base Steel, 16 mm < t < 25 mm",
        "composition": "C0.2Fe98.3Mn1.4N0.009P0.045S0.045",
        "Density": 7.85,
        "Tensile Strength, Ultimate": 340.0,
        "Tensile Strength, Yield": 225.0,
        "Elongation at Break": 26.0,
        "Modulus of Elasticity": 200.0,
        "Poissons Ratio": 0.29,
        "Shear Modulus": 80.0,
        "Electrical Resistivity": 1.7e-05,
        "CTE, linear": 12.0,
        "Specific Heat Capacity": 0.47,
        "Thermal Conductivity": 52.0
    },
    {
        "name": "430 Stainless Steel annealed at 815\u00b0C, cold worked to 89 HRB",
        "composition": "C0.12Cr11.0Fe87.0Mn1.0P0.04Si1.0S0.03",
        "Density": 7.8,
        "Hardness, Rockwell B": 89.0,
        "Tensile Strength, Ultimate": 459.0,
        "Tensile Strength, Yield": 390.0,
        "Elongation at Break": 95.5,
        "Modulus of Elasticity": 200.0,
        "Electrical Resistivity": 6e-05,
        "Magnetic Permeability": 600.0,
        "CTE, linear": 12.4,
        "Specific Heat Capacity": 0.46,
        "Thermal Conductivity": 26.3,
        "Melting Point": 1425.0,
        "Solidus": 1425.0,
        "Liquidus": 1510.0,
        "Maximum Service Temperature, Air": 870.0
    },
    {
        "name": "ASTM A588 HSLA Steel Grade B, Thickness 125 to 200 mm (5-8 in.)",
        "composition": "C0.2Cr0.7Cu0.4Fe98.2Mn1.25Ni0.5P0.04Si0.3S0.05V0.1",
        "Density": 7.75,
        "Tensile Strength at Break": 434.0,
        "Tensile Strength, Yield": 290.0,
        "Elongation at Break": 21.0,
        "Modulus of Elasticity": 205.0,
        "Poissons Ratio": 0.28,
        "Shear Modulus": 80.0
    },
    {
        "name": "ThyssenKrupp COR-TEN A Structural Steel",
        "composition": "C0.12Cr1.25Cu0.55Fe98.7Mn0.5Ni0.65P0.15Si0.75S0.03",
        "Tensile Strength at Break": 470.0,
        "Tensile Strength, Yield": 355.0,
        "Elongation at Break": 25.0,
        "Charpy Impact": 27.0
    },
    {
        "name": "Sandvik 8R70 Spring Wire",
        "composition": "C0.05Cr17.5Fe67.3Mn1.5Mo2.1Ni11.0P0.035Si0.5S0.015Ti0.3",
        "Density": 8.0,
        "Tensile Strength, Ultimate": 1730.0,
        "Modulus of Elasticity": 185.0,
        "Poissons Ratio": 0.3,
        "Shear Modulus": 71.0,
        "Electrical Resistivity": 9.5e-05,
        "Magnetic Permeability": 1.004,
        "CTE, linear": 17.5,
        "Specific Heat Capacity": 0.5,
        "Thermal Conductivity": 19.0,
        "Maximum Service Temperature, Air": 300.0,
        "Minimum Service Temperature, Air": 200.0
    },
    {
        "name": "317 Stainless Steel, Annealed Bar",
        "composition": "C0.08Cr20.0Fe68.0Mn2.0Mo4.0Ni15.0P0.045Si1.0S0.03",
        "Density": 8.0,
        "Hardness, Brinell": 160.0,
        "Hardness, Knoop": 180.0,
        "Hardness, Rockwell B": 83.0,
        "Hardness, Vickers": 167.0,
        "Tensile Strength, Ultimate": 585.0,
        "Tensile Strength, Yield": 275.0,
        "Elongation at Break": 50.0,
        "Modulus of Elasticity": 195.0,
        "Electrical Resistivity": 7.4e-05,
        "Magnetic Permeability": 1.02,
        "CTE, linear": 17.5,
        "Specific Heat Capacity": 0.502,
        "Thermal Conductivity": 16.3,
        "Melting Point": 1370.0,
        "Solidus": 1370.0,
        "Liquidus": 1400.0,
        "Maximum Service Temperature, Air": 925.0
    },
    {
        "name": "Bohler-Uddeholm UDDEHOLM ORVAR\u00ae SUPREME (Premium AISI H13) Hot Work Tool Steel",
        "composition": "C0.39Cr5.2Fe90.71Mn0.4Mo1.4Si1.0V0.9",
        "Density": 7.67,
        "Hardness, Brinell": 180.0,
        "Tensile Strength, Ultimate": 1810.0,
        "Tensile Strength, Yield": 1520.0,
        "Modulus of Elasticity": 180.0,
        "Charpy Impact": 74.6,
        "CTE, linear": 13.1,
        "Thermal Conductivity": 30.0,
        "Processing Temperature": 1024.0
    },
    {
        "name": "Bohler-Uddeholm B\u00d6HLER W360 ISOBLOC\u00ae Hot Work Tool Steel",
        "composition": "C0.5Cr4.5Fe91.0Mn0.25Mo3.0Si0.2V0.55",
        "Density": 7.6,
        "Hardness, Rockwell C": 52.0,
        "Electrical Resistivity": 5.9e-05,
        "CTE, linear": 13.6,
        "Thermal Conductivity": 32.6
    },
    {
        "name": "AISI 5160 Steel, normalized 855\u00b0C (1570\u00b0F)",
        "composition": "C0.64Cr0.9Fe97.84Mn1.0P0.035Si0.3S0.04",
        "Density": 7.85,
        "Hardness, Brinell": 269.0,
        "Hardness, Knoop": 294.0,
        "Hardness, Rockwell B": 99.0,
        "Hardness, Rockwell C": 27.0,
        "Hardness, Vickers": 284.0,
        "Tensile Strength, Ultimate": 958.0,
        "Tensile Strength, Yield": 530.0,
        "Elongation at Break": 17.5,
        "Modulus of Elasticity": 205.0,
        "Bulk Modulus": 160.0,
        "Poissons Ratio": 0.29,
        "Machinability": 55.0,
        "Shear Modulus": 80.0,
        "Izod Impact": 11.0,
        "Electrical Resistivity": 2.19e-05,
        "Specific Heat Capacity": 0.475,
        "Thermal Conductivity": 46.6
    },
    {
        "name": "ATI Allegheny Ludlum S7 Tool Steel, UNS T41907",
        "composition": "C0.5Cr3.25Fe94.0Mn0.7Mo1.4",
        "Density": 7.76
    },
    {
        "name": "Bohler-Uddeholm B\u00d6HLER W302 ISOBLOC\u00ae H13 hot work tool steel",
        "composition": "C0.39Cr5.2Fe90.6Mn0.4Mo1.4Si1.1V0.95",
        "Density": 7.8,
        "Tensile Strength, Ultimate": 1200.0,
        "Tensile Strength, Yield": 1000.0,
        "Reduction of Area": 50.0,
        "Modulus of Elasticity": 215.0,
        "Electrical Resistivity": 9.6e-05,
        "CTE, linear": 13.2,
        "Specific Heat Capacity": 0.59,
        "Thermal Conductivity": 27.8
    },
    {
        "name": "660 Stainless Steel (A286) cold drawn wire diameter of 2.84 mm, aged at 480\u00b0C (900\u00b0F)",
        "composition": "Al0.035B0.01C0.08Cr16.0Cu0.25Fe56.0Mn2.0Ni27.0P0.04Si1.0S0.03Ti2.35V0.5",
        "Density": 7.92,
        "Tensile Strength, Ultimate": 1565.0,
        "Tensile Strength, Yield": 1420.0,
        "Elongation at Break": 9.5,
        "Reduction of Area": 31.0,
        "Modulus of Elasticity": 200.0,
        "CTE, linear": 19.4,
        "Specific Heat Capacity": 0.46,
        "Thermal Conductivity": 24.7,
        "Melting Point": 1370.0,
        "Solidus": 1370.0,
        "Liquidus": 1425.0,
        "Maximum Service Temperature, Air": 980.0
    },
    {
        "name": "AISI 1021 Steel, mock carburized at 910\u00b0C (1670\u00b0F) for 8 hours, 775\u00b0C (1430\u00b0F) reheat, water quenched, 175\u00b0C (350\u00b0F) temper, 25 mm (1 in.) round",
        "composition": "C0.23Fe99.23Mn0.9P0.04S0.05",
        "Density": 7.858,
        "Hardness, Brinell": 179.0,
        "Hardness, Knoop": 200.0,
        "Hardness, Rockwell B": 88.0,
        "Hardness, Vickers": 188.0,
        "Tensile Strength, Ultimate": 615.0,
        "Tensile Strength, Yield": 380.0,
        "Elongation at Break": 25.5,
        "Reduction of Area": 57.3,
        "Modulus of Elasticity": 200.0,
        "Bulk Modulus": 160.0,
        "Poissons Ratio": 0.29,
        "Shear Modulus": 80.0,
        "Electrical Resistivity": 1.59e-05,
        "CTE, linear": 13.9,
        "Specific Heat Capacity": 0.472,
        "Thermal Conductivity": 51.9
    },
    {
        "name": "405 Stainless Steel, annealed and cold drawn, 25 mm diameter",
        "composition": "Al0.2C0.08Cr13.0Fe85.0Mn1.0P0.04Si1.0S0.03",
        "Density": 7.8,
        "Hardness, Brinell": 185.0,
        "Hardness, Knoop": 207.0,
        "Hardness, Rockwell B": 90.0,
        "Hardness, Rockwell C": 10.0,
        "Hardness, Vickers": 194.0,
        "Tensile Strength, Ultimate": 586.0,
        "Tensile Strength, Yield": 483.0,
        "Elongation at Break": 20.0,
        "Tensile Modulus": 200.0,
        "Izod Impact": 41.0,
        "Electrical Resistivity": 6e-05,
        "CTE, linear": 13.5,
        "Specific Heat Capacity": 0.46,
        "Thermal Conductivity": 27.0,
        "Melting Point": 1480.0,
        "Solidus": 1480.0,
        "Liquidus": 1530.0,
        "Maximum Service Temperature, Air": 815.0
    },
    {
        "name": "AISI 5160 Steel, normalized, 50 mm (2 in.) round",
        "composition": "C0.64Cr0.9Fe97.84Mn1.0P0.035Si0.3S0.04",
        "Density": 7.85,
        "Hardness, Brinell": 262.0,
        "Hardness, Knoop": 287.0,
        "Hardness, Rockwell B": 98.0,
        "Hardness, Rockwell C": 26.0,
        "Hardness, Vickers": 276.0,
        "Tensile Strength, Ultimate": 924.0,
        "Tensile Strength, Yield": 510.0,
        "Elongation at Break": 16.0,
        "Modulus of Elasticity": 205.0,
        "Bulk Modulus": 160.0,
        "Poissons Ratio": 0.29,
        "Machinability": 55.0,
        "Shear Modulus": 80.0,
        "Electrical Resistivity": 2.19e-05,
        "Specific Heat Capacity": 0.475,
        "Thermal Conductivity": 46.6
    },
    {
        "name": "Cast Stainless Steel CPF8A, A451",
        "composition": "C0.08Cr21.0Fe74.0Mn1.5Ni11.0P0.04Si2.0S0.04",
        "Tensile Strength, Ultimate": 535.0,
        "Tensile Strength, Yield": 240.0,
        "Elongation at Break": 35.0
    },
    {
        "name": "AISI 8650H Steel, normalized, 50 mm (2 in.) round",
        "composition": "C0.54Cr0.65Fe97.83Mn1.05Mo0.25Ni0.75P0.035Si0.35S0.045",
        "Density": 7.85,
        "Hardness, Brinell": 293.0,
        "Hardness, Knoop": 319.0,
        "Hardness, Rockwell B": 99.0,
        "Hardness, Rockwell C": 31.0,
        "Hardness, Vickers": 309.0,
        "Tensile Strength, Ultimate": 993.0,
        "Tensile Strength, Yield": 660.0,
        "Elongation at Break": 15.5,
        "Modulus of Elasticity": 205.0,
        "Bulk Modulus": 160.0,
        "Poissons Ratio": 0.29,
        "Machinability": 60.0,
        "Shear Modulus": 80.0,
        "Electrical Resistivity": 2.34e-05,
        "Specific Heat Capacity": 0.475,
        "Thermal Conductivity": 46.6
    },
    {
        "name": "AISI E4340 Steel, oil quenched 800\u00b0C (1470\u00b0F), 540\u00b0C (1000\u00b0F) temper, 50 mm (2 in.) round",
        "composition": "C0.43Cr0.9Fe96.27Mn0.85Mo0.3Ni2.0P0.025Si0.3S0.02",
        "Density": 7.85,
        "Hardness, Brinell": 341.0,
        "Hardness, Knoop": 369.0,
        "Hardness, Rockwell B": 99.0,
        "Hardness, Rockwell C": 37.0,
        "Hardness, Vickers": 361.0,
        "Tensile Strength, Ultimate": 1172.0,
        "Tensile Strength, Yield": 1103.0,
        "Elongation at Break": 16.0,
        "Reduction of Area": 54.8,
        "Modulus of Elasticity": 200.0,
        "Bulk Modulus": 159.0,
        "Poissons Ratio": 0.29,
        "Machinability": 50.0,
        "Shear Modulus": 78.0,
        "Electrical Resistivity": 7.97e-05,
        "CTE, linear": 14.5,
        "Specific Heat Capacity": 0.475,
        "Thermal Conductivity": 44.5
    },
    {
        "name": "Ovako C45 5081, Imatra 4 M Steel, Quench & Tempering",
        "composition": "C0.5Cr0.4Fe98.96Mn0.9Mo0.1Ni0.4P0.03Si0.4S0.035",
        "Density": 7.8,
        "Hardness, Brinell": 190.0,
        "Tensile Strength": 650.0,
        "Tensile Strength, Yield": 430.0,
        "Elongation at Break": 17.0,
        "Reduction of Area": 45.0,
        "Modulus of Elasticity": 210.0,
        "Poissons Ratio": 0.3,
        "Shear Modulus": 80.0,
        "Impact Test": 25.0,
        "Electrical Resistivity": 2e-06,
        "CTE, linear": 12.0,
        "Specific Heat Capacity": 0.46,
        "Thermal Conductivity": 40.0,
        "Transformation Temperature": 760.0,
        "Dl": 1.1,
        "Weldability": 0.72
    },
    {
        "name": "ASTM A656 Steel, Grade 3",
        "composition": "C0.18Fe98.2775Mn1.65Nb0.15N0.02P0.025Si0.6S0.035V0.08",
        "Density": 7.8,
        "Modulus of Elasticity": 200.0,
        "Bulk Modulus": 160.0,
        "Poissons Ratio": 0.29,
        "Shear Modulus": 80.0,
        "Electrical Resistivity": 1.7e-05,
