Repository: KylinGuo/HEA

File: data.json (part 42 of 70)
[
        "CTE, linear": 12.0,
        "Specific Heat Capacity": 0.47,
        "Thermal Conductivity": 52.0
    },
    {
        "name": "AISI 4150 Steel, normalized at 870\u00b0C (1600\u00b0F), air cooled, 13 mm (0.5 in.) round",
        "composition": "C0.53Cr1.1Fe97.67Mn1.0Mo0.25P0.035Si0.3S0.04",
        "Density": 7.85,
        "Hardness, Brinell": 375.0,
        "Hardness, Knoop": 405.0,
        "Hardness, Rockwell B": 100.0,
        "Hardness, Rockwell C": 41.0,
        "Hardness, Vickers": 397.0,
        "Tensile Strength, Ultimate": 1340.0,
        "Tensile Strength, Yield": 896.0,
        "Elongation at Break": 10.0,
        "Reduction of Area": 30.8,
        "Modulus of Elasticity": 205.0,
        "Bulk Modulus": 160.0,
        "Poissons Ratio": 0.29,
        "Machinability": 55.0,
        "Shear Modulus": 80.0,
        "Electrical Resistivity": 2.45e-05,
        "Specific Heat Capacity": 0.475,
        "Thermal Conductivity": 44.5
    },
    {
        "name": "AK Steel 409Ni Ferritic Stainless steel",
        "composition": "C0.02Cr11.0Fe86.841Mn0.7Ni0.85N0.015P0.02Si0.35S0.004Ti0.2",
        "Density": 7.7,
        "Hardness, Rockwell B": 83.0,
        "Tensile Strength, Ultimate": 469.0,
        "Tensile Strength, Yield": 352.0,
        "Elongation at Break": 28.0
    },
    {
        "name": "AISI 8822H Steel, normalized, machined to 25 mm (1 in.) rounds, pseudocarburized, 820\u00b0C (1510\u00b0F) reheat, 150\u00b0C (300\u00b0F) temper",
        "composition": "C0.25Cr0.65Fe97.96Mn1.05Mo0.4Ni0.75P0.035Si0.3S0.04",
        "Density": 7.85,
        "Hardness, Brinell": 363.0,
        "Hardness, Knoop": 392.0,
        "Hardness, Rockwell B": 100.0,
        "Hardness, Rockwell C": 40.0,
        "Hardness, Vickers": 384.0,
        "Tensile Strength, Ultimate": 1204.0,
        "Tensile Strength, Yield": 805.0,
        "Elongation at Break": 14.8,
        "Modulus of Elasticity": 200.0,
        "Bulk Modulus": 160.0,
        "Poissons Ratio": 0.29,
        "Machinability": 55.0,
        "Shear Modulus": 80.0,
        "Electrical Resistivity": 1.74e-05,
        "CTE, linear": 14.7,
        "Specific Heat Capacity": 0.472,
        "Thermal Conductivity": 51.9
    },
    {
        "name": "Cast Stainless Steel CB30, ACI",
        "composition": "C0.3Cr21.0Fe79.1Mn1.0Ni2.0P0.04Si1.5S0.04"
    },
    {
        "name": "Haynes Ti-3Al-2.5V Alloy Titanium Tubing",
        "composition": "Al3.0C0.05Fe0.25N0.02O0.12Ti94.0V2.5",
        "Density": 4.48,
        "Tensile Strength, Ultimate": 870.0,
        "Tensile Strength, Yield": 730.0,
        "Elongation at Break": 16.0,
        "Melting Point": 1705.0
    },
    {
        "name": "AISI 4820H Steel, heat treated, machined to 25 mm, pseudocarburized, 150\u00b0C (300\u00b0F) temper",
        "composition": "C0.23Fe95.88Mn0.8Mo0.3Ni3.8P0.035Si0.3S0.04",
        "Density": 7.85,
        "Hardness, Brinell": 415.0,
        "Hardness, Knoop": 446.0,
        "Hardness, Rockwell B": 103.0,
        "Hardness, Rockwell C": 45.0,
        "Hardness, Vickers": 440.0,
        "Tensile Strength, Ultimate": 1448.0,
        "Tensile Strength, Yield": 1138.0,
        "Elongation at Break": 12.3,
        "Modulus of Elasticity": 205.0,
        "Bulk Modulus": 160.0,
        "Poissons Ratio": 0.29,
        "Machinability": 50.0,
        "Shear Modulus": 80.0,
        "Electrical Resistivity": 2.45e-05,
        "Specific Heat Capacity": 0.475,
        "Thermal Conductivity": 44.5
    },
    {
        "name": "Carpenter O6 Graphitic Tool Steel (AISI O6)",
        "composition": "C1.45Fe96.45Mn0.85Mo0.25Si1.0",
        "Specific Gravity": 7.67,
        "Hardness, Rockwell C": 65.0,
        "CTE, linear": 13.86
    },
    {
        "name": "AISI 4620 Steel, mock carburized, 230\u00b0C (450\u00b0F) temper, 13 mm (0.5 in.) round",
        "composition": "C0.22Fe97.38Mn0.65Mo0.3Ni2.0P0.035Si0.35S0.04",
        "Density": 7.85,
        "Hardness, Brinell": 241.0,
        "Hardness, Knoop": 265.0,
        "Hardness, Rockwell B": 97.0,
        "Hardness, Rockwell C": 22.0,
        "Hardness, Vickers": 254.0,
        "Tensile Strength, Ultimate": 814.0,
        "Tensile Strength, Yield": 560.0,
        "Elongation at Break": 21.4,
        "Reduction of Area": 65.3,
        "Modulus of Elasticity": 205.0,
        "Bulk Modulus": 160.0,
        "Poissons Ratio": 0.29,
        "Machinability": 65.0,
        "Shear Modulus": 80.0,
        "Electrical Resistivity": 2.45e-05,
        "Specific Heat Capacity": 0.475,
        "Thermal Conductivity": 44.5
    },
    {
        "name": "Cast Stainless Steel HX, ACI",
        "composition": "C0.75Cr19.0Fe20.6Mn2.0Mo0.5Ni68.0P0.04Si2.5S0.04",
        "Hardness, Brinell": 176.0,
        "Tensile Strength, Ultimate": 450.0,
        "Tensile Strength, Yield": 250.0,
        "Elongation at Break": 9.0,
        "Creep Strength": 11.0,
        "CTE, linear": 17.1,
        "Thermal Conductivity": 29.4
    },
    {
        "name": "Titanium Ti-6Al-2Sn-2Zr-2Mo-2Cr-.25Si, Annealed",
        "composition": "Al6.0C0.04Cr2.0Fe0.25Mo2.0N0.03O0.14Si0.25Sn2.0Ti86.0Zr2.0",
        "Density": 4.65,
        "Tensile Strength, Ultimate": 1030.0,
        "Tensile Strength, Yield": 970.0,
        "Reduction of Area": 33.0,
        "Modulus of Elasticity": 122.0,
        "Modulus of Rigidity": 46.2,
        "Poissons Ratio": 0.33,
        "Shear Modulus": 46.0,
        "Electrical Resistivity": 0.00016,
        "CTE, linear": 9.4,
        "Specific Heat Capacity": 0.5,
        "Thermal Conductivity": 7.0,
        "Melting Point": 1650.0,
        "Liquidus": 1650.0,
        "Beta Transus": 960.0
    },
    {
        "name": "17-7 PH Stainless Steel, cold drawn condition C, wire",
        "composition": "Al1.5C0.09Cr18.0Fe76.8Mn1.0Ni7.75P0.04Si1.0S0.04",
        "Density": 7.8,
        "Tensile Strength, Ultimate": 1400.0,
        "Modulus of Elasticity": 204.0,
        "Electrical Resistivity": 8.3e-05,
        "CTE, linear": 11.6,
        "Specific Heat Capacity": 0.46,
        "Thermal Conductivity": 21.8,
        "Melting Point": 1400.0,
        "Solidus": 1400.0,
        "Liquidus": 1450.0
    },
    {
        "name": "ASTM A709 Steel, grade 36, carbon steel bar (diam. > 200 mm)",
        "composition": "C0.29Fe99.0Mn0.75P0.04Si0.4S0.05",
        "Density": 7.8,
        "Tensile Strength, Ultimate": 400.0,
        "Tensile Strength, Yield": 220.0,
        "Elongation at Break": 23.0,
        "Bulk Modulus": 160.0,
        "Shear Modulus": 80.0
    },
    {
        "name": "ASTM A642 Galvanized Steel",
        "composition": "C0.1Fe99.67Mn0.5P0.025S0.035",
        "Density": 7.8,
        "Coating Weight": 717.0,
        "Modulus of Elasticity": 200.0,
        "Bulk Modulus": 160.0,
        "Poissons Ratio": 0.29,
        "Shear Modulus": 80.0,
        "Electrical Resistivity": 1.7e-05,
        "CTE, linear": 12.0,
        "Specific Heat Capacity": 0.47,
        "Thermal Conductivity": 52.0
    },
    {
        "name": "AISI Type 309S (Cb) Stainless Steel, annealed, plate",
        "composition": "C0.08Cr23.0Fe59.0Mn2.0Ni14.0Nb0.8P0.045Si1.0S0.03",
        "Density": 8.0,
        "Hardness, Brinell": 170.0,
        "Hardness, Knoop": 191.0,
        "Hardness, Rockwell B": 86.0,
        "Hardness, Vickers": 178.0,
        "Tensile Strength, Ultimate": 655.0,
        "Tensile Strength, Yield": 275.0,
        "Elongation at Break": 45.0,
        "Modulus of Elasticity": 200.0,
        "Poissons Ratio": 0.3,
        "Shear Modulus": 77.0,
        "Izod Impact": 120.0,
        "Electrical Resistivity": 7.8e-05,
        "CTE, linear": 18.0,
        "Specific Heat Capacity": 0.5,
        "Thermal Conductivity": 15.6,
        "Melting Point": 1400.0,
        "Solidus": 1400.0,
        "Liquidus": 1455.0,
        "Maximum Service Temperature, Air": 1095.0
    },
    {
        "name": "Cast Stainless Steel CH20, UNS J93402",
        "composition": "C0.2Cr26.0Fe66.0Mn1.5Ni15.0P0.04Si2.0S0.04"
    },
    {
        "name": "AISI 8650H Steel, oil quenched 800\u00b0C (1470\u00b0F), 650\u00b0C (1200\u00b0F) temper, round",
        "composition": "C0.54Cr0.65Fe97.83Mn1.05Mo0.25Ni0.75P0.035Si0.35S0.045",
        "Density": 7.85,
        "Hardness, Brinell": 293.0,
        "Hardness, Knoop": 319.0,
        "Hardness, Rockwell B": 99.0,
        "Hardness, Rockwell C": 31.0,
        "Hardness, Vickers": 309.0,
        "Tensile Strength, Ultimate": 1020.0,
        "Tensile Strength, Yield": 945.0,
        "Elongation at Break": 22.5,
        "Modulus of Elasticity": 205.0,
        "Bulk Modulus": 160.0,
        "Poissons Ratio": 0.29,
        "Machinability": 60.0,
        "Shear Modulus": 80.0,
        "Electrical Resistivity": 2.34e-05,
        "Specific Heat Capacity": 0.475,
        "Thermal Conductivity": 46.6
    },
    {
        "name": "SSAB Tunnplat Dogal F26 Metal-coated Mild Steel",
        "composition": "Fe98.0",
        "Density": 7.87,
        "Tensile Strength, Ultimate": 420.0,
        "Tensile Strength, Yield": 300.0,
        "Elongation at Break": 26.0,
        "Bend Radius, Minimum": 0.5
    },
    {
        "name": "309 Stainless Steel, soft tempered, wire, 1.57 mm diameter",
        "composition": "C0.2Cr23.0Fe60.0Mn2.0Ni14.0P0.045Si1.0S0.03",
        "Density": 8.0,
        "Tensile Strength, Ultimate": 860.0,
        "Tensile Strength, Yield": 620.0,
        "Elongation at Break": 30.0,
        "Modulus of Elasticity": 200.0,
        "Poissons Ratio": 0.3,
        "Shear Modulus": 77.0,
        "Izod Impact": 120.0,
        "Electrical Resistivity": 7.8e-05,
        "CTE, linear": 18.0,
        "Specific Heat Capacity": 0.5,
        "Thermal Conductivity": 15.6,
        "Melting Point": 1400.0,
        "Solidus": 1400.0,
        "Liquidus": 1455.0,
        "Maximum Service Temperature, Air": 1095.0
    },
    {
        "name": "Bethlehem Steel ASTM A678 Grade B 3/16 to 1-1/2 in. thick, steel plate\n      \n      \u00a0(discontinued **)",
        "composition": "C0.2Cu0.2Fe97.715Mn1.35P0.035Si0.5",
        "Density": 7.8,
        "Hardness, Brinell": 159.0,
        "Hardness, Rockwell B": 83.0,
        "Tensile Strength at Break": 552.0,
        "Tensile Strength, Yield": 414.0,
        "Elongation at Break": 20.0,
        "Bend Radius, Minimum": 2.5
    },
    {
        "name": "410 Stainless Steel, tempered at 343\u00b0C",
        "composition": "C0.15Cr13.5Fe88.5Mn1.0P0.04Si1.0S0.03",
        "Density": 7.8,
        "Hardness, Brinell": 400.0,
        "Hardness, Knoop": 438.0,
        "Hardness, Rockwell C": 43.0,
        "Hardness, Vickers": 422.0,
        "Tensile Strength, Ultimate": 1470.0,
        "Tensile Strength, Yield": 961.0,
        "Elongation at Break": 18.0,
        "Reduction of Area": 43.0,
        "Modulus of Elasticity": 200.0,
        "Electrical Resistivity": 0.000108,
        "CTE, linear": 11.7,
        "Specific Heat Capacity": 0.46,
        "Thermal Conductivity": 28.7,
        "Melting Point": 1480.0,
        "Solidus": 1480.0,
        "Liquidus": 1530.0,
        "Maximum Service Temperature, Air": 815.0
    },
    {
        "name": "310 Stainless Steel, annealed plate",
        "composition": "C0.25Cr26.0Fe57.0Mn2.0Ni22.0P0.045Si1.5S0.03",
        "Density": 8.0,
        "Hardness, Brinell": 170.0,
        "Hardness, Knoop": 191.0,
        "Hardness, Rockwell B": 86.0,
        "Hardness, Vickers": 178.0,
        "Tensile Strength, Ultimate": 655.0,
        "Tensile Strength, Yield": 275.0,
        "Elongation at Break": 45.0,
        "Tensile Modulus": 200.0,
        "Izod Impact": 120.0,
        "Electrical Resistivity": 7.8e-05,
        "Magnetic Permeability": 1.008,
        "CTE, linear": 19.1,
        "Specific Heat Capacity": 0.5,
        "Thermal Conductivity": 14.2,
        "Melting Point": 1400.0,
        "Solidus": 1400.0,
        "Liquidus": 1455.0,
        "Maximum Service Temperature, Air": 1150.0
    },
    {
        "name": "ASTM A424 Steel, type II, composition B, commercial quality",
        "composition": "C0.08Fe99.67Mn0.2P0.015S0.04",
        "Density": 7.8,
        "Hardness, Knoop": 537.0,
        "Hardness, Rockwell C": 50.0,
        "Hardness, Vickers": 517.0,
        "Tensile Strength, Ultimate": 345.0,
        "Tensile Strength, Yield": 240.0,
        "Elongation at Break": 28.0,
        "Bulk Modulus": 160.0,
        "Shear Modulus": 80.0
    },
    {
        "name": "Cast Stainless Steel CPF3A, ASTM A451",
        "composition": "C0.03Cr21.0Fe75.0Mn1.5Ni12.0P0.04Si2.0S0.04",
        "Tensile Strength, Ultimate": 535.0,
        "Tensile Strength, Yield": 240.0,
        "Elongation at Break": 35.0
    },
    {
        "name": "ASTM A662 Carbon Steel, Grade B",
        "composition": "C0.19Fe98.285Mn1.5P0.035Si0.4S0.04",
        "Density": 7.8,
        "Tensile Strength, Ultimate": 450.0,
        "Tensile Strength, Yield": 275.0,
        "Elongation at Break": 23.0,
        "Modulus of Elasticity": 200.0,
        "Bulk Modulus": 160.0,
        "Poissons Ratio": 0.29,
        "Shear Modulus": 80.0,
        "Electrical Resistivity": 1.7e-05,
        "CTE, linear": 12.0,
        "Specific Heat Capacity": 0.47,
        "Thermal Conductivity": 52.0
    },
    {
        "name": "AISI 1141 Steel, oil quenched from 815\u00b0C, 595\u00b0C (1100\u00b0F) temper, 100 mm (4 in.) round",
        "composition": "C0.45Fe98.2Mn1.65P0.04S0.13",
        "Density": 7.87,
        "Hardness, Brinell": 197.0,
        "Hardness, Knoop": 219.0,
        "Hardness, Rockwell B": 92.0,
        "Hardness, Rockwell C": 13.0,
        "Hardness, Vickers": 207.0,
        "Tensile Strength, Ultimate": 689.0,
        "Tensile Strength, Yield": 420.0,
        "Elongation at Break": 23.5,
        "Reduction of Area": 59.1,
        "Modulus of Elasticity": 200.0,
        "Bulk Modulus": 160.0,
        "Poissons Ratio": 0.29,
        "Shear Modulus": 80.0,
        "Izod Impact": 53.0,
        "Electrical Resistivity": 1.7e-05,
        "CTE, linear": 13.9,
        "Specific Heat Capacity": 0.472,
        "Thermal Conductivity": 51.9
    },
    {
        "name": "AISI 316 Cast Stainless Steel, ASTM A276 Cold Formed",
        "composition": "C0.08Cr18.0Fe72.0Mn2.0Mo3.0Ni14.0P0.04Si1.0S0.03",
        "Density": 8.0,
        "Tensile Strength, Ultimate": 620.0,
        "Tensile Strength, Yield": 310.0,
        "Elongation at Break": 30.0
    },
    {
        "name": "AISI 4620H Steel, normalized, 50 mm (2 in.) round",
        "composition": "C0.23Fe97.58Mn0.75Mo0.3Ni2.0P0.035Si0.35S0.04",
        "Density": 7.85,
        "Hardness, Brinell": 167.0,
        "Hardness, Knoop": 188.0,
        "Hardness, Rockwell B": 85.0,
        "Hardness, Vickers": 175.0,
        "Tensile Strength, Ultimate": 550.0,
        "Tensile Strength, Yield": 365.0,
        "Elongation at Break": 29.5,
        "Reduction of Area": 67.1,
        "Modulus of Elasticity": 205.0,
        "Bulk Modulus": 160.0,
        "Poissons Ratio": 0.29,
        "Machinability": 65.0,
        "Shear Modulus": 80.0,
        "Electrical Resistivity": 2.45e-05,
        "Specific Heat Capacity": 0.475,
        "Thermal Conductivity": 44.5
    },
    {
        "name": "AISI 4118H Steel, mock carburized at 925\u00b0C (1700\u00b0F) for 8 hours, reheated to 830\u00b0C (1525\u00b0F), oil quenched, 150\u00b0C (300\u00b0F) temper, 230\u00b0C (450\u00b0F) temper, 50 mm (2 in.) round",
        "composition": "C0.23Cr0.7Fe98.7Mn1.0Mo0.15P0.035Si0.3S0.04",
        "Density": 7.85,
        "Hardness, Brinell": 192.0,
        "Hardness, Knoop": 214.0,
        "Hardness, Rockwell B": 91.0,
        "Hardness, Rockwell C": 11.0,
        "Hardness, Vickers": 201.0,
        "Tensile Strength, Ultimate": 645.0,
        "Tensile Strength, Yield": 314.0,
        "Elongation at Break": 28.0,
        "Reduction of Area": 62.0,
        "Modulus of Elasticity": 205.0,
        "Bulk Modulus": 160.0,
        "Poissons Ratio": 0.29,
        "Machinability": 60.0,
        "Shear Modulus": 80.0,
        "Electrical Resistivity": 2.45e-05,
        "Specific Heat Capacity": 0.475,
        "Thermal Conductivity": 44.5
    },
    {
        "name": "AISI 8650 Steel, oil quenched 800\u00b0C (1470\u00b0F), 540\u00b0C (1000\u00b0F) temper, 50 mm (2 in.) round",
        "composition": "C0.53Cr0.6Fe97.67Mn1.0Mo0.25Ni0.7P0.035Si0.3S0.045",
        "Density": 7.85,
        "Hardness, Brinell": 331.0,
        "Hardness, Knoop": 359.0,
        "Hardness, Rockwell B": 99.0,
        "Hardness, Rockwell C": 36.0,
        "Hardness, Vickers": 350.0,
        "Tensile Strength, Ultimate": 1140.0,
        "Tensile Strength, Yield": 1020.0,
        "Elongation at Break": 17.0,
        "Modulus of Elasticity": 205.0,
        "Bulk Modulus": 160.0,
        "Poissons Ratio": 0.29,
        "Machinability": 60.0,
        "Shear Modulus": 80.0,
        "Electrical Resistivity": 2.34e-05,
        "Specific Heat Capacity": 0.475,
        "Thermal Conductivity": 46.6
    },
    {
        "name": "JIS SKD12 Tool Steel",
        "composition": "C1.05Cr5.5Fe92.9Mn0.9Mo1.2Si0.4V0.5",
        "Density": 7.86,
        "Hardness, Rockwell C": 60.0,
        "Modulus of Elasticity": 203.0,
        "Bulk Modulus": 160.0,
        "Poissons Ratio": 0.3,
        "Machinability": 65.0,
        "Shear Modulus": 78.0,
        "CTE, linear": 14.4,
        "Processing Temperature": 175.0,
        "Annealing Temperature": 845.0
    },
    {
        "name": "Eagle Brass 302 Austenitic Stainless Steel, 1/8 Hardened",
        "composition": "C0.15Cr19.0Fe75.0Mn2.0Ni10.0P0.045Si0.75S0.03",
        "Density": 7.89,
        "Tensile Strength": 689.0,
        "Tensile Strength, Yield": 379.0,
        "Elongation at Break": 35.0,
        "Tensile Modulus": 193.0,
        "CTE, linear": 18.7,
        "Thermal Conductivity": 16.3
    },
    {
        "name": "AISI E4340 H Steel, normalized, oil quenched and tempered, pseudonitrided for 48 hrs",
        "composition": "C0.44Cr0.95Fe96.48Mn0.95Mo0.3Ni2.0P0.025Si0.3S0.02",
        "Density": 7.85,
        "Hardness, Knoop": 335.0,
        "Hardness, Rockwell C": 33.0,
        "Hardness, Vickers": 323.0,
        "Modulus of Elasticity": 200.0,
        "Bulk Modulus": 159.0,
        "Poissons Ratio": 0.29,
        "Machinability": 50.0,
        "Shear Modulus": 78.0,
        "Electrical Resistivity": 7.97e-05,
        "CTE, linear": 13.7,
        "Specific Heat Capacity": 0.475,
        "Thermal Conductivity": 44.5
    },
    {
        "name": "AISI Type P3 Low carbon Mold Steel (UNS T51603)",
        "composition": "C0.1Cr0.75Cu0.25Fe98.4Mn0.6Ni1.5P0.03Si0.4S0.03"
    },
    {
        "name": "AISI 4320H Steel, normalized: heated to 895\u00b0C (1640\u00b0F), air cooled, 50 mm (2 in.) round",
        "composition": "C0.23Cr0.65Fe97.18Mn0.7Mo0.3Ni2.0P0.035Si0.3S0.04",
        "Density": 7.85,
        "Hardness, Brinell": 212.0,
        "Hardness, Knoop": 235.0,
        "Hardness, Rockwell B": 94.0,
        "Hardness, Rockwell C": 16.0,
        "Hardness, Vickers": 223.0,
        "Tensile Strength, Ultimate": 703.0,
        "Tensile Strength, Yield": 405.0,
        "Elongation at Break": 23.3,
        "Reduction of Area": 59.2,
        "Modulus of Elasticity": 205.0,
        "Bulk Modulus": 160.0,
        "Poissons Ratio": 0.29,
        "Machinability": 60.0,
        "Shear Modulus": 80.0,
        "Electrical Resistivity": 2.45e-05,
        "CTE, linear": 11.3,
        "Specific Heat Capacity": 0.475,
        "Thermal Conductivity": 44.5
    },
    {
        "name": "Cast Stainless Steel A872, ASTM A872",
        "composition": "C0.03Cr26.0Co1.5Cu1.0Fe69.4Mn2.0Mo4.0Ni8.0N0.25P0.04Si2.0S0.03",
        "Hardness, Brinell": 297.0,
        "Tensile Strength, Ultimate": 620.0,
        "Tensile Strength, Yield": 450.0,
        "Elongation at Break": 20.0
    },
    {
        "name": "ASTM A463 Aluminum-Coated Steel, Type I, Commercial Quality",
        "composition": "C0.15Fe99.6Mn0.6P0.035S0.04",
        "Density": 7.8,
        "Coating Weight": 23500.0,
        "Modulus of Elasticity": 200.0,
        "Bulk Modulus": 160.0,
        "Poissons Ratio": 0.29,
        "Shear Modulus": 80.0,
        "Electrical Resistivity": 1.7e-05,
        "CTE, linear": 12.0,
        "Specific Heat Capacity": 0.47,
        "Thermal Conductivity": 52.0
    },
    {
        "name": "308 Stainless steel, annealed, bar",
        "composition": "C0.08Cr20.0Fe66.0Mn2.0Ni11.0P0.045Si1.0S0.03",
        "Density": 8.0,
        "Hardness, Brinell": 150.0,
        "Hardness, Knoop": 170.0,
        "Hardness, Rockwell B": 80.0,
        "Hardness, Vickers": 157.0,
        "Tensile Strength, Ultimate": 585.0,
        "Tensile Strength, Yield": 205.0,
        "Elongation at Break": 55.0,
        "Tensile Modulus": 195.0,
        "Izod Impact": 135.0,
        "Charpy Impact": 135.0,
        "Electrical Resistivity": 0.000116,
        "CTE, linear": 18.7,
        "Specific Heat Capacity": 0.5,
        "Thermal Conductivity": 21.6,
        "Melting Point": 1400.0,
        "Solidus": 1400.0,
        "Liquidus": 1455.0,
        "Maximum Service Temperature, Air": 980.0
    },
    {
        "name": "AISI 1095 Steel, annealed at 790\u00b0C (1450\u00b0F), furnace cooled 11\u00b0C (20\u00b0F) per hour to 665\u00b0C (1230\u00b0F), air cooled, 25 mm (1 in.) round",
        "composition": "C1.03Fe98.8Mn0.5P0.04S0.05",
        "Density": 7.87,
        "Hardness, Brinell": 192.0,
        "Hardness, Knoop": 214.0,
        "Hardness, Rockwell B": 91.0,
        "Hardness, Rockwell C": 11.0,
        "Hardness, Vickers": 201.0,
        "Tensile Strength, Ultimate": 655.0,
        "Tensile Strength, Yield": 380.0,
        "Elongation at Break": 13.0,
        "Reduction of Area": 21.0,
        "Modulus of Elasticity": 200.0,
        "Bulk Modulus": 160.0,
        "Poissons Ratio": 0.29,
        "Shear Modulus": 80.0,
        "Izod Impact": 5.0,
        "Electrical Resistivity": 1.8e-05,
        "CTE, linear": 14.6,
        "Specific Heat Capacity": 0.461,
        "Thermal Conductivity": 51.9
    },
    {
        "name": "303 MA Stainless Steel, in bar, annealed",
        "composition": "Al0.8C0.15Cr18.0Fe68.0Mn2.0Mo0.5Ni9.0P0.04Si1.0S0.14",
        "Density": 7.81,
        "Hardness, Brinell": 160.0,
        "Hardness, Knoop": 180.0,
        "Hardness, Rockwell B": 83.0,
        "Hardness, Vickers": 167.0,
        "Tensile Strength, Ultimate": 620.0,
        "Tensile Strength, Yield": 275.0,
        "Elongation at Break": 50.0,
        "Modulus of Elasticity": 190.0,
        "Izod Impact": 150.0,
        "Electrical Resistivity": 8.05e-05,
        "Magnetic Permeability": 1.008,
        "CTE, linear": 19.1,
        "Specific Heat Capacity": 0.5,
        "Thermal Conductivity": 21.5
    },
    {
        "name": "AISI 4042H Steel",
        "composition": "C0.46Fe98.66Mn1.0Mo0.3P0.035Si0.35S0.04",
        "Density": 7.85,
        "Hardness, Brinell": 179.0,
        "Hardness, Knoop": 226.0,
        "Hardness, Rockwell B": 93.0,
        "Hardness, Rockwell C": 14.0,
        "Hardness, Vickers": 214.0,
        "Modulus of Elasticity": 205.0,
        "Bulk Modulus": 160.0,
        "Poissons Ratio": 0.29,
        "Machinability": 65.0,
        "Shear Modulus": 80.0,
        "Electrical Resistivity": 2.45e-05,
        "Specific Heat Capacity": 0.475,
        "Thermal Conductivity": 44.5
    },
    {
        "name": "Bisalloy Steels BisPlate 320 Thickness 5 -<16 mm",
        "composition": "B0.001C0.16Fe98.3Mn1.1Mo0.2P0.01Si0.2S0.003",
        "Hardness, Brinell": 340.0,
        "Tensile Strength at Break": 1070.0,
        "Tensile Strength, Yield": 970.0,
        "Elongation at Break": 16.0,
        "Charpy Impact": 60.0,
        "CE (IIW)": 0.4,
        "PCM": 0.25,
        "Surface Finish": "Shotblasted"
    },
    {
        "name": "Sandvik Osprey 316L/MA Master Alloy Stainless Steel Powder (Grade 95% - 16)",
        "composition": "Al0.1C0.08Cr54.75Mn0.5Mo7.9Ni39.0N0.9O0.25P0.045Si1.0S0.03Ti0.01",
        "Particle Size": 6.7
    },
    {
        "name": "AISI E4340 Steel, oil quenched 800\u00b0C (1470\u00b0F), 595\u00b0C (1100\u00b0F) temper, 25 mm round",
        "composition": "C0.43Cr0.9Fe96.27Mn0.85Mo0.3Ni2.0P0.025Si0.3S0.02",
        "Density": 7.85,
        "Hardness, Brinell": 331.0,
        "Hardness, Knoop": 359.0,
        "Hardness, Rockwell B": 99.0,
        "Hardness, Rockwell C": 36.0,
        "Hardness, Vickers": 350.0,
        "Tensile Strength, Ultimate": 1138.0,
        "Tensile Strength, Yield": 1096.0,
        "Elongation at Break": 16.5,
        "Reduction of Area": 54.1,
        "Modulus of Elasticity": 200.0,
        "Bulk Modulus": 159.0,
        "Poissons Ratio": 0.29,
        "Machinability": 50.0,
        "Shear Modulus": 78.0,
        "Electrical Resistivity": 7.97e-05,
        "CTE, linear": 14.5,
        "Specific Heat Capacity": 0.475,
        "Thermal Conductivity": 44.5
    },
    {
        "name": "AISI 4419H Steel, double quenched and tempered, 230\u00b0C (450\u00b0F)",
        "composition": "C0.23Fe98.88Mn0.75Mo0.6P0.035Si0.35S0.04",
        "Density": 7.85,
        "Hardness, Brinell": 201.0,
        "Hardness, Knoop": 223.0,
        "Hardness, Rockwell B": 93.0,
        "Hardness, Rockwell C": 13.0,
        "Hardness, Vickers": 211.0,
        "Tensile Strength, Ultimate": 679.0,
        "Tensile Strength, Yield": 376.0,
        "Elongation at Break": 23.4,
        "Reduction of Area": 59.7,
        "Modulus of Elasticity": 205.0,
        "Bulk Modulus": 160.0,
        "Poissons Ratio": 0.29,
        "Machinability": 65.0,
        "Shear Modulus": 80.0,
        "Electrical Resistivity": 2.45e-05,
        "Specific Heat Capacity": 0.475,
        "Thermal Conductivity": 44.5
    },
    {
        "name": "AISI 4027 Steel, water quenched 865\u00b0C (1590\u00b0F), 540\u00b0C (1000\u00b0F) temper, 50 mm (2 in.) round",
        "composition": "C0.3Fe98.7Mn0.9Mo0.3P0.035Si0.35S0.04",
        "Density": 7.85,
        "Hardness, Brinell": 223.0,
        "Hardness, Knoop": 246.0,
        "Hardness, Rockwell B": 96.0,
        "Hardness, Rockwell C": 18.0,
        "Hardness, Vickers": 235.0,
        "Tensile Strength, Ultimate": 765.0,
        "Tensile Strength, Yield": 585.0,
        "Elongation at Break": 23.7,
        "Reduction of Area": 67.2,
        "Modulus of Elasticity": 205.0,
        "Bulk Modulus": 160.0,
        "Poissons Ratio": 0.29,
        "Machinability": 70.0,
        "Shear Modulus": 80.0,
        "Electrical Resistivity": 2.45e-05,
        "Specific Heat Capacity": 0.475,
        "Thermal Conductivity": 44.5
    },
    {
        "name": "AISI 1045 Steel, as cold drawn, 22-32 mm (0.875-1.25 in) round",
        "composition": "C0.5Fe98.98Mn0.9P0.04S0.05",
        "Density": 7.87,
        "Hardness, Brinell": 187.0,
        "Hardness, Knoop": 209.0,
        "Hardness, Rockwell B": 90.0,
        "Hardness, Rockwell C": 10.0,
        "Hardness, Vickers": 196.0,
        "Tensile Strength, Ultimate": 620.0,
        "Tensile Strength, Yield": 550.0,
        "Elongation at Break": 11.0,
        "Reduction of Area": 30.0,
        "Modulus of Elasticity": 206.0,
        "Bulk Modulus": 163.0,
        "Poissons Ratio": 0.29,
        "Shear Modulus": 80.0,
        "Electrical Resistivity": 2.23e-05,
        "CTE, linear": 14.8,
        "Specific Heat Capacity": 0.486,
        "Thermal Conductivity": 51.9
    },
    {
        "name": "Cast Stainless Steel CA15, UNS J91151",
        "composition": "C0.15Cr14.0Cu0.5Fe87.9Mn1.0Mo1.0Ni1.0P0.04Si0.65S0.04W0.1V0.05"
    },
    {
        "name": "Overview of materials for T 600 Series Stainless Steel",
        "composition": "Al0.035B0.01C0.35Cr22.5Cu4.0Fe70.5Mn2.0Mo4.3Ni27.0Nb0.6N0.2P0.04Si5.6S0.03Ta0.5Ti2.35W3.0V0.5",
        "Density": 7.59,
        "Hardness, Brinell": 255.0,
        "Hardness, Rockwell B": 86.0,
        "Hardness, Rockwell C": 26.5,
        "Hardness, Vickers": 160.0,
        "Tensile Strength, Ultimate": 550.0,
        "Tensile Strength, Yield": 52.2,
        "Elongation at Break": 3.0,
        "Reduction of Area": 5.5,
        "Modulus of Elasticity": 197.0,
        "Machinability": 18.0,
        "Charpy Impact": 20.3,
        "Electrical Resistivity": 8e-05,
        "CTE, linear": 14.0,
        "Specific Heat Capacity": 0.42,
        "Thermal Conductivity": 12.3,
        "Melting Point": 1300.0,
        "Solidus": 1300.0,
        "Liquidus": 1360.0,
        "Maximum Service Temperature, Air": 780.0
    },
    {
        "name": "Cast Stainless Steel UNS J92801",
        "composition": "C0.1Cr20.0Fe72.0Mn1.5Mo0.5Ni11.0P0.05Si1.5S0.05"
    },
    {
        "name": "ASTM A782 Low Alloy Steel, Class 2",
        "composition": "C0.2Cr1.0Fe96.2Mn1.2P0.035Si0.8S0.04Zr0.12",
        "Density": 7.8,
        "Tensile Strength, Ultimate": 740.0,
        "Tensile Strength, Yield": 620.0,
        "Elongation at Break": 17.0,
        "Modulus of Elasticity": 200.0,
        "Bulk Modulus": 160.0,
        "Poissons Ratio": 0.29,
        "Shear Modulus": 80.0,
        "Electrical Resistivity": 1.7e-05,
        "CTE, linear": 12.0,
        "Specific Heat Capacity": 0.47,
        "Thermal Conductivity": 52.0
    },
    {
        "name": "Cast Stainless Steel CH8, ASTM A351",
        "composition": "C0.08Cr26.0Fe66.0Mn1.5Ni15.0P0.04Si1.5S0.04",
        "Tensile Strength, Ultimate": 450.0,
        "Tensile Strength, Yield": 195.0,
        "Elongation at Break": 30.0
    },
    {
        "name": "AISI E4340 H Steel, normalized, oil quenched and tempered",
        "composition": "C0.44Cr0.95Fe96.48Mn0.95Mo0.3Ni2.0P0.025Si0.3S0.02",
        "Density": 7.85,
        "Hardness, Knoop": 371.0,
        "Hardness, Rockwell C": 37.0,
        "Hardness, Vickers": 358.0,
        "Modulus of Elasticity": 200.0,
        "Bulk Modulus": 159.0,
        "Poissons Ratio": 0.29,
        "Machinability": 50.0,
        "Shear Modulus": 78.0,
        "Electrical Resistivity": 7.97e-05,
        "CTE, linear": 13.7,
        "Specific Heat Capacity": 0.475,
        "Thermal Conductivity": 44.5
    },
    {
        "name": "Titanium Ti-15Mo-5Zr ST 730\u00b0C, Aged 450\u00b0C",
        "composition": "H0.02Fe0.35Mo15.0N0.05O0.2Ti80.0Zr5.0",
        "Density": 5.06,
        "Tensile Strength, Ultimate": 1550.0,
        "Elongation at Break": 7.0,
        "Modulus of Elasticity": 105.0,
        "Poissons Ratio": 0.33,
        "Shear Modulus": 34.0,
        "Charpy Impact, Notched": 25.0,
        "Electrical Resistivity": 0.00015,
        "Magnetic Permeability": 1.0,
        "CTE, linear": 9.2,
        "Specific Heat Capacity": 0.54,
        "Thermal Conductivity": 7.5,
        "Beta Transus": 730.0
    },
    {
        "name": "SAE 1572 Carbon Steel, Composition Spec",
        "composition": "C0.76Fe98.2Mn1.3P0.04Si0.3S0.05",
        "Density": 7.85
    },
    {
        "name": "AISI M1025 Merchant Quality Carbon Steel, Composition Spec",
        "composition": "C0.3Fe99.55Mn0.6P0.04S0.05"
    },
    {
        "name": "AISI 5140H Steel, oil quenched 845\u00b0C (1550\u00b0F), 650\u00b0C (1200\u00b0F) temper, 50 mm (2 in.) round",
        "composition": "C0.44Cr1.0Fe98.28Mn1.0P0.035Si0.3S0.04",
        "Density": 7.85,
        "Hardness, Brinell": 223.0,
        "Hardness, Knoop": 246.0,
        "Hardness, Rockwell B": 96.0,
        "Hardness, Rockwell C": 18.0,
        "Hardness, Vickers": 235.0,
        "Tensile Strength, Ultimate": 758.0,
        "Tensile Strength, Yield": 565.0,
        "Elongation at Break": 24.5,
        "Modulus of Elasticity": 205.0,
        "Bulk Modulus": 160.0,
        "Poissons Ratio": 0.29,
        "Machinability": 65.0,
        "Shear Modulus": 80.0,
        "Electrical Resistivity": 7.85e-05,
        "CTE, linear": 14.9,
        "Specific Heat Capacity": 0.519,
        "Thermal Conductivity": 44.6
    },
    {
        "name": "AISI 8620 Steel, mock carburized, reheated and oil quenched, 150\u00b0C (300\u00b0F) temper, 25 mm (1 in.) round",
        "composition": "C0.23Cr0.6Fe98.02Mn0.9Mo0.25Ni0.7P0.035Si0.35S0.04",
        "Density": 7.85,
        "Hardness, Brinell": 255.0,
        "Hardness, Knoop": 279.0,
        "Hardness, Rockwell B": 98.0,
        "Hardness, Rockwell C": 25.0,
        "Hardness, Vickers": 269.0,
        "Tensile Strength, Ultimate": 876.0,
        "Tensile Strength, Yield": 580.0,
        "Elongation at Break": 20.8,
        "Reduction of Area": 52.7,
        "Modulus of Elasticity": 205.0,
        "Bulk Modulus": 160.0,
        "Poissons Ratio": 0.29,
        "Machinability": 65.0,
        "Shear Modulus": 80.0,
        "Electrical Resistivity": 2.34e-05,
        "Specific Heat Capacity": 0.475,
        "Thermal Conductivity": 46.6
    },
    {
        "name": "ATI Allegheny Ludlum Martensitic Stainless Steel Type 440A, Hardened + 316\u00b0C Temper",
        "composition": "C0.75Cr18.0Fe81.0Mn1.0Mo0.75Ni0.5P0.04Si1.0S0.03",
        "Density": 7.74,
        "Hardness, Rockwell C": 53.0,
        "Tensile Strength, Ultimate": 1883.0,
        "Tensile Strength, Yield": 1531.0,
        "Modulus of Elasticity": 200.0,
        "Electrical Resistivity": 6.2e-05,
        "CTE, linear": 16.8,
        "Thermal Conductivity": 24.207,
        "Melting Point": 1399.0,
        "Solidus": 1399.0,
        "Liquidus": 1510.0
    },
    {
        "name": "AISI 4145H Steel",
        "composition": "C0.49Cr1.2Fe97.78Mn1.2Mo0.25P0.035Si0.3S0.04",
        "Density": 7.85,
        "Hardness, Brinell": 208.0,
        "Hardness, Knoop": 230.0,
        "Hardness, Rockwell B": 94.0,
        "Hardness, Rockwell C": 15.0,
        "Hardness, Vickers": 218.0,
        "Modulus of Elasticity": 205.0,
        "Bulk Modulus": 160.0,
        "Poissons Ratio": 0.29,
        "Machinability": 60.0,
        "Shear Modulus": 80.0,
        "Electrical Resistivity": 2.63e-05,
        "Specific Heat Capacity": 0.473,
        "Thermal Conductivity": 42.6
    },
    {
        "name": "AISI 8822H Steel, normalized, machined to 13.7 mm rounds, pseudocarburized, 150\u00b0C (300\u00b0F) temper",
        "composition": "C0.25Cr0.65Fe97.96Mn1.05Mo0.4Ni0.75P0.035Si0.3S0.04",
        "Density": 7.85,
        "Hardness, Brinell": 429.0,
        "Hardness, Knoop": 461.0,
        "Hardness, Rockwell B": 105.0,
        "Hardness, Rockwell C": 46.0,
        "Hardness, Vickers": 455.0,
        "Tensile Strength, Ultimate": 1524.0,
        "Tensile Strength, Yield": 1149.0,
        "Elongation at Break": 13.5,
        "Modulus of Elasticity": 200.0,
        "Bulk Modulus": 160.0,
        "Poissons Ratio": 0.29,
        "Machinability": 55.0,
        "Shear Modulus": 80.0,
        "Electrical Resistivity": 1.74e-05,
        "CTE, linear": 14.7,
        "Specific Heat Capacity": 0.472,
        "Thermal Conductivity": 51.9
    },
    {
        "name": "AISI 1527 Steel, Cold Drawn Bar (UNS G15270)",
        "composition": "C0.29Fe98.58Mn1.5P0.04S0.05",
        "Density": 7.85,
        "Hardness, Brinell": 163.0,
        "Tensile Strength, Ultimate": 572.0,
        "Tensile Strength, Yield": 483.0,
        "Elongation at Break": 12.0,
        "Reduction of Area": 35.0,
        "Modulus of Elasticity": 200.0,
        "Poissons Ratio": 0.29,
        "Machinability": 65.0,
        "Shear Modulus": 78.0,
        "Electrical Resistivity": 1.7e-05,
        "CTE, linear": 12.0,
        "Specific Heat Capacity": 0.47,
        "Thermal Conductivity": 52.0
    },
    {
        "name": "AISI 4150 Steel, oil quenched 830\u00b0C (1525\u00b0F), 540\u00b0C (1000\u00b0F) temper, 100 mm (4 in.) round",
        "composition": "C0.53Cr1.1Fe97.67Mn1.0Mo0.25P0.035Si0.3S0.04",
        "Density": 7.85,
        "Hardness, Brinell": 311.0,
        "Hardness, Knoop": 338.0,
        "Hardness, Rockwell B": 99.0,
        "Hardness, Rockwell C": 34.0,
        "Hardness, Vickers": 329.0,
        "Tensile Strength, Ultimate": 1095.0,
        "Tensile Strength, Yield": 883.0,
        "Elongation at Break": 15.0,
        "Modulus of Elasticity": 205.0,
        "Bulk Modulus": 160.0,
        "Poissons Ratio": 0.29,
        "Machinability": 55.0,
        "Shear Modulus": 80.0,
        "Electrical Resistivity": 2.45e-05,
        "Specific Heat Capacity": 0.475,
        "Thermal Conductivity": 44.5
    },
    {
        "name": "AISI 1050 Steel, as cold drawn bar, 50-75 mm (2-3 in) round",
        "composition": "C0.55Fe98.92Mn0.9P0.04S0.05",
        "Density": 7.87,
        "Hardness, Brinell": 170.0,
        "Hardness, Knoop": 191.0,
        "Hardness, Rockwell B": 86.0,
        "Hardness, Vickers": 178.0,
        "Tensile Strength, Ultimate": 585.0,
        "Tensile Strength, Yield": 515.0,
        "Elongation at Break": 10.0,
        "Reduction of Area": 30.0,
        "Modulus of Elasticity": 200.0,
        "Bulk Modulus": 160.0,
        "Poissons Ratio": 0.29,
        "Shear Modulus": 80.0,
        "Izod Impact": 31.0,
        "Electrical Resistivity": 3e-05,
        "CTE, linear": 13.9,
        "Specific Heat Capacity": 0.486,
        "Thermal Conductivity": 51.9
    },
    {
        "name": "ATI Allegheny Ludlum Type AL 436S\u2122 Ferric Stainless Steel",
        "composition": "C0.01Cr17.3Fe80.0Mn0.2Mo1.2Ni0.3N0.015P0.02Si0.37S0.001Ti0.2",
        "Density": 7.8,
        "Tensile Strength, Ultimate": 441.0,
        "Tensile Strength, Yield": 259.0,
        "Elongation at Break": 32.0,
        "Modulus of Elasticity": 200.0,
        "CTE, linear": 11.0,
        "Specific Heat Capacity": 0.46,
        "Thermal Conductivity": 22.48
    },
    {
        "name": "ATI Allegheny Ludlum Grade 1 Titanium (UNS R50250)",
        "composition": "C0.1H0.015Fe0.2N0.03O0.18Ti99.5",
        "Density": 4.52,
        "Hardness, Brinell": 120.0,
        "Tensile Strength, Ultimate": 345.0,
        "Tensile Strength, Yield": 206.0,
        "Elongation at Break": 35.0
    },
    {
        "name": "Carpenter Pyrowear\u00ae 53 Tool Steel, Core Tensile Properties",
        "composition": "C0.1Cr1.0Cu2.0Fe89.5Mn0.35Mo3.25Ni2.0Si1.0V0.1",
        "Density": 7.8,
        "Hardness, Brinell": 334.0,
        "Hardness, Knoop": 363.0,
        "Hardness, Rockwell C": 36.0,
        "Hardness, Vickers": 349.0,
        "Tensile Strength, Ultimate": 1331.0,
        "Tensile Strength, Yield": 1103.0,
        "Elongation at Break": 18.0,
        "Reduction of Area": 63.0,
        "Fracture Toughness": 130.0,
        "Charpy Impact": 155.0,
        "CTE, linear": 13.05
    },
    {
        "name": "420 Stainless Steel, annealed bar",
        "composition": "C0.15Cr13.0Fe85.0Mn1.0P0.04Si1.0S0.03",
        "Density": 7.8,
        "Hardness, Brinell": 195.0,
        "Hardness, Rockwell C": 12.0,
        "Tensile Strength, Ultimate": 655.0,
        "Tensile Strength, Yield": 345.0,
        "Elongation at Break": 25.0,
        "Modulus of Elasticity": 200.0,
        "Poissons Ratio": 0.24,
        "Shear Modulus": 80.7,
        "Charpy Impact": 100.0,
        "Electrical Resistivity": 5.5e-05,
        "CTE, linear": 12.2,
        "Specific Heat Capacity": 0.46,
        "Thermal Conductivity": 24.9,
        "Melting Point": 1455.0,
        "Solidus": 1455.0,
        "Liquidus": 1510.0,
        "Maximum Service Temperature, Air": 735.0
    },
    {
        "name": "AISI 1040 Steel, as cold drawn, 16-22 mm (0.625-0.875 in) round",
        "composition": "C0.44Fe99.0Mn0.9P0.04S0.05",
        "Density": 7.845,
        "Hardness, Brinell": 170.0,
        "Hardness, Knoop": 191.0,
        "Hardness, Rockwell B": 86.0,
        "Hardness, Vickers": 178.0,
        "Tensile Strength, Ultimate": 620.0,
        "Tensile Strength, Yield": 550.0,
        "Elongation at Break": 12.0,
        "Reduction of Area": 35.0,
        "Modulus of Elasticity": 200.0,
        "Bulk Modulus": 160.0,
        "Poissons Ratio": 0.29,
        "Shear Modulus": 80.0,
        "Izod Impact": 65.0,
        "Electrical Resistivity": 0.0001179,
        "CTE, linear": 14.8,
        "Specific Heat Capacity": 1.583,
        "Thermal Conductivity": 51.9
    },
    {
