Repository: KylinGuo/HEA

File: data.json (part 43 of 70)
[
        "name": "AISI 4620 Steel, quenched 900\u00b0C (1650\u00b0F), 150\u00b0C (300\u00b0F) temper",
        "composition": "C0.22Fe97.38Mn0.65Mo0.3Ni2.0P0.035Si0.35S0.04",
        "Density": 7.85,
        "Hardness, Brinell": 388.0,
        "Hardness, Knoop": 428.0,
        "Hardness, Rockwell C": 42.0,
        "Hardness, Vickers": 409.0,
        "Modulus of Elasticity": 205.0,
        "Compressive Yield Strength": 1650.0,
        "Bulk Modulus": 160.0,
        "Poissons Ratio": 0.29,
        "Machinability": 65.0,
        "Shear Modulus": 80.0,
        "Charpy Impact": 47.0,
        "Electrical Resistivity": 2.45e-05,
        "Specific Heat Capacity": 0.475,
        "Thermal Conductivity": 44.5
    },
    {
        "name": "AISI 51B60H Steel, normalized, 50 mm (2 in.) round",
        "composition": "B0.003C0.65Cr1.0Fe98.05Mn1.1P0.035Si0.3S0.04",
        "Density": 7.85,
        "Hardness, Brinell": 262.0,
        "Hardness, Knoop": 287.0,
        "Hardness, Rockwell B": 98.0,
        "Hardness, Rockwell C": 26.0,
        "Hardness, Vickers": 276.0,
        "Tensile Strength, Ultimate": 924.0,
        "Tensile Strength, Yield": 510.0,
        "Elongation at Break": 16.0,
        "Modulus of Elasticity": 205.0,
        "Bulk Modulus": 160.0,
        "Poissons Ratio": 0.29,
        "Machinability": 55.0,
        "Shear Modulus": 80.0,
        "Electrical Resistivity": 2.19e-05,
        "Specific Heat Capacity": 0.475,
        "Thermal Conductivity": 46.6
    },
    {
        "name": "Special Metals Nitinol Chrome-Doped Superelastic Ni-Ti alloy",
        "composition": "C0.05Cr0.3H0.005Fe0.05Ni56.3O0.05Ti44.5",
        "Density": 6.5,
        "Tensile Strength, Ultimate": 1550.0,
        "Elongation at Break": 10.0,
        "Tensile Set": 0.1,
        "Melting Point": 1300.0,
        "Lower superelastic plateau stress, ksi": 35.0,
        "Upper superelastic plateau stress, ksi": 80.0
    },
    {
        "name": "AISI 4027 Steel, water quenched 865\u00b0C (1590\u00b0F), 540\u00b0C (1000\u00b0F) temper, 100 mm (4 in.) round",
        "composition": "C0.3Fe98.7Mn0.9Mo0.3P0.035Si0.35S0.04",
        "Density": 7.85,
        "Hardness, Brinell": 201.0,
        "Hardness, Knoop": 223.0,
        "Hardness, Rockwell B": 93.0,
        "Hardness, Rockwell C": 13.0,
        "Hardness, Vickers": 211.0,
        "Tensile Strength, Ultimate": 689.0,
        "Tensile Strength, Yield": 510.0,
        "Elongation at Break": 25.2,
        "Reduction of Area": 67.4,
        "Modulus of Elasticity": 205.0,
        "Bulk Modulus": 160.0,
        "Poissons Ratio": 0.29,
        "Machinability": 70.0,
        "Shear Modulus": 80.0,
        "Electrical Resistivity": 2.45e-05,
        "Specific Heat Capacity": 0.475,
        "Thermal Conductivity": 44.5
    },
    {
        "name": "AISI 5160 Steel, oil quenched from 830\u00b0C (1525\u00b0F), 540\u00b0C (1000\u00b0F) temper, 50 mm (2 in.) round",
        "composition": "C0.64Cr0.9Fe97.84Mn1.0P0.035Si0.3S0.04",
        "Density": 7.85,
        "Hardness, Brinell": 293.0,
        "Hardness, Knoop": 319.0,
        "Hardness, Rockwell B": 99.0,
        "Hardness, Rockwell C": 31.0,
        "Hardness, Vickers": 309.0,
        "Tensile Strength, Ultimate": 1060.0,
        "Tensile Strength, Yield": 703.0,
        "Elongation at Break": 17.8,
        "Modulus of Elasticity": 205.0,
        "Bulk Modulus": 160.0,
        "Poissons Ratio": 0.29,
        "Machinability": 55.0,
        "Shear Modulus": 80.0,
        "Electrical Resistivity": 2.19e-05,
        "Specific Heat Capacity": 0.475,
        "Thermal Conductivity": 46.6
    },
    {
        "name": "Type 431 Martensitic Stainless Steel, Annealed cold Finished Wire, UNS S43100",
        "composition": "C0.2Cr17.0Fe82.0Mn1.0Ni2.5P0.04Si1.0S0.03",
        "Density": 7.8,
        "Tensile Strength": 965.0,
        "Modulus of Elasticity": 200.0
    },
    {
        "name": "AISI 5140 Steel, oil quenched 845\u00b0C (1550\u00b0F), 595\u00b0C (1100\u00b0F) temper, 13 mm (0.5 in.) round",
        "composition": "C0.43Cr0.9Fe98.07Mn0.9P0.035Si0.3S0.04",
        "Density": 7.85,
        "Hardness, Brinell": 269.0,
        "Hardness, Knoop": 294.0,
        "Hardness, Rockwell B": 99.0,
        "Hardness, Rockwell C": 27.0,
        "Hardness, Vickers": 284.0,
        "Tensile Strength, Ultimate": 896.0,
        "Tensile Strength, Yield": 779.0,
        "Elongation at Break": 20.2,
        "Modulus of Elasticity": 205.0,
        "Bulk Modulus": 160.0,
        "Poissons Ratio": 0.29,
        "Machinability": 65.0,
        "Shear Modulus": 80.0,
        "Electrical Resistivity": 7.85e-05,
        "CTE, linear": 14.9,
        "Specific Heat Capacity": 0.519,
        "Thermal Conductivity": 44.6
    },
    {
        "name": "Type 440 F Se Martensitic Stainless Steel, UNS S44023 (Composition Spec)",
        "composition": "C1.2Cr18.0Fe83.85Mn1.25Mo0.6Ni0.75P0.04Se0.15Si1.0S0.03"
    },
    {
        "name": "ASTM A514 Steel, grade B, plate thickness \u2264 19 mm",
        "composition": "B0.005C0.21Cr0.65Fe98.0Mn1.0Mo0.2P0.035Si0.35S0.04Ti0.03V0.08",
        "Density": 7.8,
        "Hardness, Brinell": 235.0,
        "Hardness, Knoop": 289.0,
        "Hardness, Rockwell B": 98.0,
        "Hardness, Rockwell C": 26.0,
        "Hardness, Vickers": 278.0,
        "Tensile Strength, Ultimate": 760.0,
        "Tensile Strength, Yield": 690.0,
        "Elongation at Break": 18.0,
        "Bulk Modulus": 160.0,
        "Shear Modulus": 80.0
    },
    {
        "name": "Ametek P409L P/M Stainless Steel, Sintered from 6.60 g/cc Green Density",
        "composition": "C0.03Cr13.5Fe88.5Mn2.0P0.04Si1.0S0.03",
        "Bulk Density": 2.8,
        "Density": 6.67,
        "Hardness, Rockwell B": 80.0,
        "Tensile Strength, Ultimate": 441.0,
        "Elongation at Break": 5.3,
        "Shrinkage": 0.24,
        "Powder Flow": 30.0
    },
    {
        "name": "Latrobe DuraTech\u2122 A11 Powder Metal Tool Steel (AISI A11)",
        "composition": "C2.45Cr5.25Fe79.75Mn0.5Mo1.35Si0.9V9.8",
        "Specific Gravity": 7.41,
        "Density": 7.39,
        "Hardness, Rockwell C": 65.0,
        "Modulus of Elasticity": 221.0,
        "Machinability": 35.0,
        "CTE, linear": 12.31,
        "Processing Temperature": 838.0
    },
    {
        "name": "ASTM A724 Carbon Steel, Grade A",
        "composition": "C0.18Cr0.25Cu0.35Fe97.06Mn1.6Mo0.08Ni0.25P0.035Si0.55S0.04V0.08",
        "Density": 7.8,
        "Tensile Strength, Ultimate": 620.0,
        "Tensile Strength, Yield": 485.0,
        "Elongation at Break": 19.0,
        "Modulus of Elasticity": 200.0,
        "Bulk Modulus": 160.0,
        "Poissons Ratio": 0.29,
        "Shear Modulus": 80.0,
        "Electrical Resistivity": 1.7e-05,
        "CTE, linear": 12.0,
        "Specific Heat Capacity": 0.47,
        "Thermal Conductivity": 52.0
    },
    {
        "name": "SSAB Tunnplat Docol\u00ae DC01 (Fe P01) Deep-drawing Steel",
        "composition": "Fe98.0",
        "Density": 7.87,
        "Tensile Strength, Ultimate": 270.0,
        "Tensile Strength, Yield": 280.0,
        "Elongation at Break": 28.0
    },
    {
        "name": "AISI 1080 Steel, oil quenched from 815\u00b0C (1500\u00b0F), 480\u00b0C (900\u00b0F) temper, 25 mm (1 in.) round",
        "composition": "C0.88Fe98.65Mn0.9P0.04S0.05",
        "Density": 7.87,
        "Hardness, Brinell": 352.0,
        "Hardness, Knoop": 381.0,
        "Hardness, Rockwell B": 99.0,
        "Hardness, Rockwell C": 39.0,
        "Hardness, Vickers": 372.0,
        "Tensile Strength, Ultimate": 1255.0,
        "Tensile Strength, Yield": 772.0,
        "Elongation at Break": 13.0,
        "Reduction of Area": 35.8,
        "Modulus of Elasticity": 200.0,
        "Bulk Modulus": 160.0,
        "Poissons Ratio": 0.29,
        "Shear Modulus": 80.0,
        "Izod Impact": 7.0,
        "Electrical Resistivity": 0.0001246,
        "CTE, linear": 14.6,
        "Specific Heat Capacity": 2.08,
        "Thermal Conductivity": 48.1
    },
    {
        "name": "ASTM A36 Steel, flange",
        "composition": "C0.29Cu0.2Fe98.0Mn1.2P0.04Si0.4S0.05",
        "Density": 7.85,
        "Tensile Strength, Ultimate": 400.0,
        "Tensile Strength, Yield": 250.0,
        "Elongation at Break": 21.0,
        "Modulus of Elasticity": 200.0,
        "Compressive Yield Strength": 152.0,
        "Bulk Modulus": 160.0,
        "Poissons Ratio": 0.26,
        "Shear Modulus": 79.3
    },
    {
        "name": "AISI 4820H Steel, mock carburized, reheated to 800\u00b0C (1470\u00b0F), 230\u00b0C (450\u00b0F) temper, 50 mm (2 in.) round",
        "composition": "C0.23Fe95.88Mn0.8Mo0.3Ni3.8P0.035Si0.3S0.04",
        "Density": 7.85,
        "Hardness, Brinell": 269.0,
        "Hardness, Knoop": 294.0,
        "Hardness, Rockwell B": 99.0,
        "Hardness, Rockwell C": 27.0,
        "Hardness, Vickers": 284.0,
        "Tensile Strength, Ultimate": 896.0,
        "Tensile Strength, Yield": 635.0,
        "Elongation at Break": 19.0,
        "Modulus of Elasticity": 205.0,
        "Bulk Modulus": 160.0,
        "Poissons Ratio": 0.29,
        "Machinability": 50.0,
        "Shear Modulus": 80.0,
        "Electrical Resistivity": 2.45e-05,
        "Specific Heat Capacity": 0.475,
        "Thermal Conductivity": 44.5
    },
    {
        "name": "JIS SWRCH20A Carbon Steel",
        "composition": "Al0.02C0.23Fe99.3Mn0.6P0.03Si0.1S0.035",
        "Density": 7.87,
        "Modulus of Elasticity": 186.0,
        "Poissons Ratio": 0.29,
        "Electrical Resistivity": 2.92e-05,
        "CTE, linear": 14.8,
        "Specific Heat Capacity": 0.599
    },
    {
        "name": "AISI 4140 Steel, normalized at 870\u00b0C (1600\u00b0F), reheated to 845\u00b0C (1550\u00b0F), oil quenched, 425\u00b0C (800\u00b0F) temper, 25 mm (1 in.) round",
        "composition": "C0.43Cr1.1Fe97.77Mn1.0Mo0.25P0.035Si0.35S0.04",
        "Density": 7.85,
        "Hardness, Brinell": 429.0,
        "Hardness, Knoop": 461.0,
        "Hardness, Rockwell B": 105.0,
        "Hardness, Rockwell C": 46.0,
        "Hardness, Vickers": 455.0,
        "Tensile Strength, Ultimate": 1450.0,
        "Tensile Strength, Yield": 1345.0,
        "Elongation at Break": 15.0,
        "Reduction of Area": 50.0,
        "Modulus of Elasticity": 205.0,
        "Bulk Modulus": 160.0,
        "Poissons Ratio": 0.29,
        "Machinability": 65.0,
        "Shear Modulus": 80.0,
        "Izod Impact": 28.0,
        "Electrical Resistivity": 6.46e-05,
        "CTE, linear": 14.6,
        "Specific Heat Capacity": 0.561,
        "Thermal Conductivity": 42.6
    },
    {
        "name": "AISI 1340 Steel, oil quenched from 830\u00b0C (1525\u00b0F), 595\u00b0C (1100\u00b0F) temper, 50 mm (2 in.) round",
        "composition": "C0.43Fe97.87Mn1.9P0.035Si0.35S0.04",
        "Density": 7.87,
        "Hardness, Brinell": 217.0,
        "Hardness, Knoop": 240.0,
        "Hardness, Rockwell B": 95.0,
        "Hardness, Rockwell C": 17.0,
        "Hardness, Vickers": 228.0,
        "Tensile Strength, Ultimate": 752.0,
        "Tensile Strength, Yield": 565.0,
        "Elongation at Break": 24.7,
        "Reduction of Area": 64.3,
        "Modulus of Elasticity": 200.0,
        "Bulk Modulus": 160.0,
        "Poissons Ratio": 0.29,
        "Machinability": 50.0,
        "Shear Modulus": 80.0,
        "Electrical Resistivity": 1.74e-05,
        "CTE, linear": 13.9,
        "Specific Heat Capacity": 0.472,
        "Thermal Conductivity": 51.9
    },
    {
        "name": "ATI Allegheny Ludlum Martensitic Stainless Steel Type 440A, Annealed",
        "composition": "C0.75Cr18.0Fe81.0Mn1.0Mo0.75Ni0.5P0.04Si1.0S0.03",
        "Density": 7.74,
        "Hardness, Rockwell B": 94.0,
        "Tensile Strength, Ultimate": 747.0,
        "Tensile Strength, Yield": 354.0,
        "Modulus of Elasticity": 200.0,
        "Electrical Resistivity": 6.2e-05,
        "CTE, linear": 16.8,
        "Thermal Conductivity": 24.207,
        "Melting Point": 1399.0,
        "Solidus": 1399.0,
        "Liquidus": 1510.0
    },
    {
        "name": "ASTM A709 Steel, grade 50 and 50W, \u2264 100 mm",
        "composition": "C0.2Fe100.0Mn1.35P0.04S0.05",
        "Density": 7.85,
        "Tensile Strength, Ultimate": 485.0,
        "Tensile Strength, Yield": 345.0,
        "Elongation at Break": 21.0,
        "Modulus of Elasticity": 205.0,
        "Bulk Modulus": 160.0,
        "Poissons Ratio": 0.29,
        "Shear Modulus": 80.0,
        "Electrical Resistivity": 2.34e-05,
        "Specific Heat Capacity": 0.475,
        "Thermal Conductivity": 46.6
    },
    {
        "name": "AISI E4340 Steel, oil quenched 800\u00b0C (1470\u00b0F), 650\u00b0C (1200\u00b0F) temper, 25 mm round",
        "composition": "C0.43Cr0.9Fe96.27Mn0.85Mo0.3Ni2.0P0.025Si0.3S0.02",
        "Density": 7.85,
        "Hardness, Brinell": 277.0,
        "Hardness, Knoop": 302.0,
        "Hardness, Rockwell B": 99.0,
        "Hardness, Rockwell C": 28.0,
        "Hardness, Vickers": 292.0,
        "Tensile Strength, Ultimate": 958.0,
        "Tensile Strength, Yield": 883.0,
        "Elongation at Break": 20.0,
        "Reduction of Area": 59.7,
        "Modulus of Elasticity": 200.0,
        "Bulk Modulus": 159.0,
        "Poissons Ratio": 0.29,
        "Machinability": 50.0,
        "Shear Modulus": 78.0,
        "Electrical Resistivity": 7.97e-05,
        "CTE, linear": 14.3,
        "Specific Heat Capacity": 0.475,
        "Thermal Conductivity": 44.5
    },
    {
        "name": "ASTM A516 Carbon Steel, Grade 70",
        "composition": "C0.31Fe98.315Mn1.2P0.035Si0.4S0.04",
        "Density": 7.8,
        "Tensile Strength, Ultimate": 485.0,
        "Tensile Strength, Yield": 260.0,
        "Elongation at Break": 21.0,
        "Modulus of Elasticity": 200.0,
        "Bulk Modulus": 160.0,
        "Poissons Ratio": 0.29,
        "Shear Modulus": 80.0,
        "Electrical Resistivity": 1.7e-05,
        "CTE, linear": 12.0,
        "Specific Heat Capacity": 0.47,
        "Thermal Conductivity": 52.0
    },
    {
        "name": "AISI Type S13800 Stainless Steel (PH 13-8 Mo) longitudinal properties, condition H1050",
        "composition": "Al1.35C0.05Cr13.25Fe76.0Mn0.1Mo2.5Ni8.5N0.01P0.01Si0.1S0.008",
        "Density": 7.8,
        "Tensile Strength, Ultimate": 1310.0,
        "Tensile Strength, Yield": 1240.0,
        "Elongation at Break": 15.0,
        "Modulus of Elasticity": 212.0,
        "Machinability": 35.0,
        "Charpy Impact": 81.0,
        "Electrical Resistivity": 0.00011,
        "CTE, linear": 11.9,
        "Specific Heat Capacity": 0.46,
        "Thermal Conductivity": 22.5,
        "Melting Point": 1405.0,
        "Solidus": 1405.0,
        "Liquidus": 1440.0
    },
    {
        "name": "ASTM A572 Steel, grade 50",
        "composition": "C0.23Fe98.0Mn1.35P0.04Si0.4S0.05",
        "Density": 7.8,
        "Hardness, Brinell": 135.0,
        "Hardness, Rockwell B": 74.0,
        "Tensile Strength, Ultimate": 450.0,
        "Tensile Strength, Yield": 345.0,
        "Elongation at Break": 21.0,
        "Bulk Modulus": 160.0,
        "Shear Modulus": 80.0
    },
    {
        "name": "Ovako 100Cr6 803Z Steel, Q/T (martensite)",
        "composition": "C1.0Cr1.5Fe97.31Mn0.4Mo0.08Ni0.25P0.025Si0.15S0.015",
        "Density": 7.8,
        "Hardness, Rockwell C": 61.0,
        "Tensile Strength": 2300.0,
        "Tensile Strength, Yield": 1700.0,
        "Elongation at Break": 2.0,
        "Modulus of Elasticity": 210.0,
        "Poissons Ratio": 0.3,
        "Shear Modulus": 80.0,
        "Electrical Resistivity": 2e-06,
        "CTE, linear": 12.0,
        "Specific Heat Capacity": 0.46,
        "Thermal Conductivity": 40.0,
        "Transformation Temperature": 910.0
    },
    {
        "name": "AISI Type S6 Shock Resisting Tool Steel (UNS T41906)",
        "composition": "C0.5Cr1.5Cu0.25Fe94.7Mn1.5Mo0.5Ni0.3P0.03Si2.5S0.03V0.4",
        "CTE, linear": 13.3
    },
    {
        "name": "AISI 4150H Steel, oil quenched 830\u00b0C (1525\u00b0F), 650\u00b0C (1200\u00b0F) temper, 13 mm (0.5 in.) round",
        "composition": "C0.54Cr1.2Fe97.83Mn1.1Mo0.25P0.035Si0.3S0.04",
        "Density": 7.85,
        "Hardness, Brinell": 302.0,
        "Hardness, Knoop": 328.0,
        "Hardness, Rockwell B": 99.0,
        "Hardness, Rockwell C": 32.0,
        "Hardness, Vickers": 319.0,
        "Tensile Strength, Ultimate": 1020.0,
        "Tensile Strength, Yield": 945.0,
        "Elongation at Break": 17.4,
        "Reduction of Area": 53.3,
        "Modulus of Elasticity": 205.0,
        "Bulk Modulus": 160.0,
        "Poissons Ratio": 0.29,
        "Machinability": 55.0,
        "Shear Modulus": 80.0,
        "Electrical Resistivity": 2.45e-05,
        "Specific Heat Capacity": 0.475,
        "Thermal Conductivity": 44.5
    },
    {
        "name": "AISI 1006 Steel, cold drawn",
        "composition": "C0.08Fe99.75Mn0.4P0.04S0.05",
        "Density": 7.872,
        "Hardness, Brinell": 95.0,
        "Hardness, Knoop": 113.0,
        "Hardness, Rockwell B": 55.0,
        "Hardness, Vickers": 98.0,
        "Tensile Strength, Ultimate": 330.0,
        "Tensile Strength, Yield": 285.0,
        "Elongation at Break": 20.0,
        "Reduction of Area": 45.0,
        "Modulus of Elasticity": 206.0,
        "Bulk Modulus": 163.0,
        "Poissons Ratio": 0.29,
        "Machinability": 50.0,
        "Shear Modulus": 80.0,
        "Electrical Resistivity": 1.74e-05,
        "CTE, linear": 14.2,
        "Specific Heat Capacity": 0.481
    },
    {
        "name": "Outokumpu SAF 2507\u00ae Duplex Stainless Steel",
        "composition": "C0.02Cr25.0Fe63.71Mo4.0Ni7.0N0.27",
        "Density": 7.8,
        "Tensile Strength, Ultimate": 680.0,
        "Tensile Strength, Yield": 450.0,
        "Elongation at Break": 35.0,
        "Modulus of Elasticity": 194.0,
        "Poissons Ratio": 0.3,
        "Fatigue Strength": 565.0,
        "Shear Modulus": 77.0,
        "Impact Test": 40.0,
        "Electrical Resistivity": 0.0001,
        "CTE, linear": 14.5,
        "Specific Heat Capacity": 0.59,
        "Thermal Conductivity": 20.0,
        "Annealing Temperature": 1040.0
    },
    {
        "name": "AISI 8620 Steel, quenched from 900\u00b0C (1650\u00b0F), tempered at 425\u00b0C (800\u00b0F), Low temp impact properties",
        "composition": "C0.23Cr0.6Fe98.02Mn0.9Mo0.25Ni0.7P0.035Si0.35S0.04",
        "Density": 7.85,
        "Hardness, Knoop": 362.0,
        "Hardness, Rockwell C": 36.0,
        "Hardness, Vickers": 349.0,
        "Modulus of Elasticity": 205.0,
        "Bulk Modulus": 160.0,
        "Poissons Ratio": 0.29,
        "Machinability": 65.0,
        "Shear Modulus": 80.0,
        "Izod Impact": 61.0,
        "Electrical Resistivity": 2.34e-05,
        "Specific Heat Capacity": 0.475,
        "Thermal Conductivity": 46.6
    },
    {
        "name": "317 Stainless Steel, annealed sheet",
        "composition": "C0.08Cr20.0Fe68.0Mn2.0Mo4.0Ni15.0P0.045Si1.0S0.03",
        "Density": 8.0,
        "Hardness, Rockwell B": 85.0,
        "Tensile Strength, Ultimate": 620.0,
        "Tensile Strength, Yield": 275.0,
        "Elongation at Break": 45.0,
        "Modulus of Elasticity": 195.0,
        "Electrical Resistivity": 7.4e-05,
        "Magnetic Permeability": 1.02,
        "CTE, linear": 17.5,
        "Specific Heat Capacity": 0.502,
        "Thermal Conductivity": 16.3,
        "Melting Point": 1370.0,
        "Solidus": 1370.0,
        "Liquidus": 1400.0,
        "Maximum Service Temperature, Air": 925.0
    },
    {
        "name": "AISI 8740 Steel, oil quenched 830\u00b0C (1525\u00b0F), 650\u00b0C (1200\u00b0F) temper, 100 mm (4 in.) round",
        "composition": "C0.43Cr0.6Fe97.72Mn1.0Mo0.3Ni0.7P0.035Si0.3S0.04",
        "Density": 7.85,
        "Hardness, Brinell": 229.0,
        "Hardness, Knoop": 252.0,
        "Hardness, Rockwell B": 96.0,
        "Hardness, Rockwell C": 19.0,
        "Hardness, Vickers": 241.0,
        "Tensile Strength, Ultimate": 800.0,
        "Tensile Strength, Yield": 605.0,
        "Elongation at Break": 22.7,
        "Modulus of Elasticity": 205.0,
        "Bulk Modulus": 160.0,
        "Poissons Ratio": 0.29,
        "Machinability": 65.0,
        "Shear Modulus": 80.0,
        "Electrical Resistivity": 2.34e-05,
        "Specific Heat Capacity": 0.475,
        "Thermal Conductivity": 46.6
    },
    {
        "name": "TIMET 6-6-2 Titanium Alloy (Ti-6Al-6V-2Sn), Annealed",
        "composition": "Al6.0Cu0.5Fe0.5Sn2.0Ti85.0V6.0",
        "Density": 4.53,
        "Tensile Strength, Ultimate": 1090.0,
        "Tensile Strength, Yield": 1005.0,
        "Elongation at Break": 10.0,
        "Modulus of Elasticity": 115.0,
        "Fatigue Strength": 490.0,
        "Beta Transus": 1050.0
    },
    {
        "name": "AISI Type 310S Stainless Steel",
        "composition": "C0.08Cr26.0Fe54.0Mn2.0Ni22.0P0.045Si1.5S0.03",
        "Density": 8.0,
        "Modulus of Elasticity": 200.0,
        "Specific Heat Capacity": 0.5,
        "Thermal Conductivity": 14.2,
        "Melting Point": 1400.0,
        "Solidus": 1400.0,
        "Liquidus": 1455.0
    },
    {
        "name": "AK Steel 434 Ferritic Stainless steel",
        "composition": "C0.08Cr18.0Fe78.57Mn1.0Mo1.25Ni0.5Si0.6",
        "Density": 7.74,
        "Hardness, Rockwell B": 85.0,
        "Tensile Strength, Ultimate": 483.0,
        "Tensile Strength, Yield": 310.0,
        "Elongation at Break": 25.0,
        "Modulus of Elasticity": 200.0,
        "Electrical Resistivity": 6e-05,
        "CTE, linear": 11.4,
        "Specific Heat Capacity": 0.46,
        "Thermal Conductivity": 26.3,
        "Melting Point": 1482.0,
        "Solidus": 1482.0,
        "Liquidus": 1532.0
    },
    {
        "name": "AISI E9310 Steel, annealed at 845\u00b0C (1550\u00b0F), 25 mm (1 in.) round",
        "composition": "C0.13Cr1.4Fe95.19Mn0.65Mo0.15Ni3.5P0.025Si0.35S0.025",
        "Density": 7.85,
        "Hardness, Brinell": 241.0,
        "Hardness, Knoop": 265.0,
        "Hardness, Rockwell B": 97.0,
        "Hardness, Rockwell C": 22.0,
        "Hardness, Vickers": 254.0,
        "Tensile Strength, Ultimate": 820.0,
        "Tensile Strength, Yield": 450.0,
        "Elongation at Break": 17.3,
        "Modulus of Elasticity": 200.0,
        "Bulk Modulus": 160.0,
        "Poissons Ratio": 0.29,
        "Machinability": 50.0,
        "Shear Modulus": 80.0,
        "Electrical Resistivity": 1.74e-05,
        "CTE, linear": 14.7,
        "Specific Heat Capacity": 0.472,
        "Thermal Conductivity": 51.9
    },
    {
        "name": "AISI 1021 Steel, normalized at 925\u00b0C (1700\u00b0F), air cooled, 25 mm (1 in.) round",
        "composition": "C0.23Fe99.23Mn0.9P0.04S0.05",
        "Density": 7.858,
        "Hardness, Brinell": 143.0,
        "Hardness, Knoop": 163.0,
        "Hardness, Rockwell B": 78.0,
        "Hardness, Vickers": 149.0,
        "Tensile Strength, Ultimate": 483.0,
        "Tensile Strength, Yield": 360.0,
        "Elongation at Break": 34.0,
        "Reduction of Area": 67.5,
        "Modulus of Elasticity": 200.0,
        "Bulk Modulus": 160.0,
        "Poissons Ratio": 0.29,
        "Shear Modulus": 80.0,
        "Izod Impact": 118.0,
        "Electrical Resistivity": 1.59e-05,
        "CTE, linear": 13.9,
        "Specific Heat Capacity": 0.472,
        "Thermal Conductivity": 51.9
    },
    {
        "name": "M50-NiL High Performance Carburizing Bearing and Gear Steel",
        "composition": "C0.13Cr4.2Fe86.37Mn0.25Mo4.25Ni3.4Si0.2V1.2",
        "Density": 7.86,
        "Modulus of Elasticity": 203.0,
        "Fracture Toughness": 41.8,
        "Charpy Impact": 30.0,
        "CTE, linear": 12.0,
        "Maximum Service Temperature, Air": 316.0,
        "Transformation Temperature": 332.0,
        "Processing Temperature": 738.0
    },
    {
        "name": "434 Stainless Steel annealed and cold drawn bar, 25 mm diameter",
        "composition": "C0.12Cr16.0Fe81.0Mn1.0Mo1.0P0.04Si1.0S0.03",
        "Density": 7.8,
        "Hardness, Brinell": 185.0,
        "Hardness, Knoop": 206.0,
        "Hardness, Rockwell B": 90.0,
        "Hardness, Rockwell C": 10.0,
        "Hardness, Vickers": 194.0,
        "Tensile Strength, Ultimate": 586.0,
        "Tensile Strength, Yield": 483.0,
        "Elongation at Break": 20.0,
        "Modulus of Elasticity": 200.0,
        "Electrical Resistivity": 6e-05,
        "Magnetic Permeability": 600.0,
        "CTE, linear": 12.4,
        "Specific Heat Capacity": 0.46,
        "Thermal Conductivity": 26.3,
        "Melting Point": 1425.0,
        "Solidus": 1425.0,
        "Liquidus": 1510.0
    },
    {
        "name": "Latrobe LSS\u2122 Vertex Tool Steel",
        "composition": "C1.0Cr8.25Fe86.6Mn0.5Mo2.25Si1.0V0.4",
        "Specific Gravity": 7.68,
        "Density": 7.67,
        "Hardness, Rockwell C": 64.5,
        "Modulus of Elasticity": 207.0,
        "Machinability": 65.0,
        "Izod Impact Unnotched": 61.0,
        "CTE, linear": 13.2
    },
    {
        "name": "Cast Stainless Steel CE20N, UNS J92802",
        "composition": "C0.2Cr26.0Fe68.9Mn1.5Ni11.0N0.2P0.04Si1.5S0.04"
    },
    {
        "name": "Cast Stainless Steel HF, UNS J92603",
        "composition": "C0.4Cr23.0Fe73.8Mn2.0Mo0.5Ni12.0P0.04Si2.0S0.04"
    },
    {
        "name": "ASTM A678 Steel, grade C, plate thickness 19 - 38 mm",
        "composition": "C0.22Cr0.25Cu0.35Fe98.0Mn1.6Mo0.08Ni0.25P0.04Si0.5S0.05",
        "Density": 7.8,
        "Tensile Strength, Ultimate": 620.0,
        "Tensile Strength, Yield": 485.0,
        "Elongation at Break": 19.0,
        "Bulk Modulus": 160.0,
        "Shear Modulus": 80.0
    },
    {
        "name": "AISI Type H16 Hot Work Tool Steel",
        "composition": "C0.55Cr7.0Fe85.4W7.0",
        "Density": 8.15
    },
    {
        "name": "SSAB Tunnplat Aluzink F26A Metal-coated Mild Steel",
        "composition": "Fe98.0",
        "Density": 7.87,
        "Tensile Strength, Ultimate": 420.0,
        "Tensile Strength, Yield": 300.0,
        "Elongation at Break": 26.0,
        "Bend Radius, Minimum": 1.0
    },
    {
        "name": "AISI 1132 Steel, cold drawn, 19-32 mm (0.75-1.25 in) round",
        "composition": "C0.34Fe98.3Mn1.65P0.04S0.13",
        "Density": 7.85,
        "Hardness, Brinell": 183.0,
        "Hardness, Knoop": 204.0,
        "Hardness, Rockwell B": 89.0,
        "Hardness, Vickers": 192.0,
        "Tensile Strength, Ultimate": 635.0,
        "Tensile Strength, Yield": 530.0,
        "Elongation at Break": 12.0,
        "Reduction of Area": 35.0,
        "Modulus of Elasticity": 205.0,
        "Bulk Modulus": 160.0,
        "Poissons Ratio": 0.29,
        "Shear Modulus": 80.0,
        "Electrical Resistivity": 1.74e-05,
        "Specific Heat Capacity": 0.472,
        "Thermal Conductivity": 49.8
    },
    {
        "name": "AISI 1144 Steel, cold drawn, high temperature, stress relieved, 50-75 mm (2-3 in) round",
        "composition": "C0.48Fe98.01Mn1.65P0.04S0.33",
        "Density": 7.87,
        "Hardness, Brinell": 179.0,
        "Hardness, Knoop": 200.0,
        "Hardness, Rockwell B": 88.0,
        "Hardness, Vickers": 188.0,
        "Tensile Strength, Ultimate": 620.0,
        "Tensile Strength, Yield": 515.0,
        "Elongation at Break": 12.0,
        "Reduction of Area": 30.0,
        "Modulus of Elasticity": 200.0,
        "Bulk Modulus": 160.0,
        "Poissons Ratio": 0.29,
        "Machinability": 80.0,
        "Shear Modulus": 80.0,
        "Izod Impact": 65.0,
        "Electrical Resistivity": 1.7e-05,
        "CTE, linear": 13.9,
        "Specific Heat Capacity": 0.472,
        "Thermal Conductivity": 51.9
    },
    {
        "name": "AISI 86B30H Steel, water quenched 845\u00b0C (1550\u00b0F), 595\u00b0C (1100\u00b0F) temper, 25 mm (1 in.) round",
        "composition": "B0.003C0.33Cr0.65Fe98.0795Mn0.95Mo0.25Ni0.75P0.035Si0.3S0.04",
        "Density": 7.85,
        "Hardness, Brinell": 241.0,
        "Hardness, Knoop": 265.0,
        "Hardness, Rockwell B": 97.0,
        "Hardness, Rockwell C": 22.0,
        "Hardness, Vickers": 254.0,
        "Tensile Strength, Ultimate": 814.0,
        "Tensile Strength, Yield": 695.0,
        "Elongation at Break": 18.7,
        "Modulus of Elasticity": 205.0,
        "Bulk Modulus": 160.0,
        "Poissons Ratio": 0.29,
        "Machinability": 70.0,
        "Shear Modulus": 80.0,
        "Electrical Resistivity": 2.34e-05,
        "CTE, linear": 14.0,
        "Specific Heat Capacity": 0.475,
        "Thermal Conductivity": 46.6
    },
    {
        "name": "Cast Stainless Steel CA28MWV, ACI",
        "composition": "C0.28Cr12.5Fe85.8Mn1.0Mo1.25Ni1.0P0.03Si1.0S0.03W1.25V0.3"
    },
    {
        "name": "Overview of materials for Air-Hardening Steel",
        "composition": "Al7.0C2.85Cr27.0Co30.0Cu0.25Fe98.6Mn3.0Mo5.5Ni22.0P0.3Si1.25S0.09Ti4.0W8.5V10.3",
        "Density": 7.39,
        "Hardness, Brinell": 192.0,
        "Hardness, Knoop": 431.0,
        "Hardness, Rockwell C": 10.0,
        "Hardness, Vickers": 200.0,
        "Tensile Strength, Ultimate": 610.0,
        "Tensile Strength, Yield": 470.0,
        "Elongation at Break": 1.0,
        "Reduction of Area": 2.0,
        "Modulus of Elasticity": 138.0,
        "Bulk Modulus": 160.0,
        "Poissons Ratio": 0.3,
        "Machinability": 30.0,
        "Shear Modulus": 77.0,
        "Izod Impact Unnotched": 10.8,
        "Charpy Impact": 6.1,
        "CTE, linear": 7.45,
        "Thermal Conductivity": 20.4,
        "Transformation Temperature": 785.0,
        "Processing Temperature": 150.0,
        "Annealing Temperature": 730.0
    },
    {
        "name": "Bethlehem Steel RQC ASTM A678 RQC60 Q&T 3/16 to 1-1/2 in. thick, steel plate\n      \n      \u00a0(discontinued **)",
        "composition": "C0.21Cu0.35Fe97.515Mn1.35P0.035Si0.5S0.04",
        "Density": 7.8,
        "Hardness, Brinell": 159.0,
        "Hardness, Rockwell B": 83.0,
        "Tensile Strength at Break": 552.0,
        "Tensile Strength, Yield": 414.0,
        "Elongation at Break": 22.0,
        "Bend Radius, Minimum": 10.0
    },
    {
        "name": "ASTM A516 Carbon Steel, Grade 65",
        "composition": "C0.29Fe98.335Mn1.2P0.035Si0.4S0.04",
        "Density": 7.8,
        "Tensile Strength, Ultimate": 450.0,
        "Tensile Strength, Yield": 240.0,
        "Elongation at Break": 23.0,
        "Modulus of Elasticity": 200.0,
        "Bulk Modulus": 160.0,
        "Poissons Ratio": 0.29,
        "Shear Modulus": 80.0,
        "Electrical Resistivity": 1.7e-05,
        "CTE, linear": 12.0,
        "Specific Heat Capacity": 0.47,
        "Thermal Conductivity": 52.0
    },
    {
        "name": "MetalTek MTEK 25-12 Cast UNS J93503 Heat Resistant Stainless Steel",
        "composition": "C0.5Cr28.0Fe64.8Mn2.0Ni14.0Si2.0",
        "Hardness, Brinell": 179.0,
        "Tensile Strength, Ultimate": 515.0,
        "Tensile Strength, Yield": 240.0,
        "Elongation at Break": 10.0,
        "Maximum Service Temperature, Air": 980.0,
        "Heat Treatment": "Not Heat Treated"
    },
    {
        "name": "AISI 4140 Steel, oil quenched, 13 mm (0.5 in.) round (845\u00b0C (1550\u00b0F) quench, 650\u00b0C (1200\u00b0F) temper)",
        "composition": "C0.43Cr1.1Fe97.77Mn1.0Mo0.25P0.035Si0.3S0.04",
        "Density": 7.85,
        "Hardness, Brinell": 277.0,
        "Hardness, Knoop": 302.0,
        "Hardness, Rockwell B": 99.0,
        "Hardness, Rockwell C": 28.0,
        "Hardness, Vickers": 292.0,
        "Tensile Strength, Ultimate": 938.0,
        "Tensile Strength, Yield": 889.0,
        "Elongation at Break": 19.9,
        "Reduction of Area": 62.3,
        "Modulus of Elasticity": 205.0,
        "Bulk Modulus": 160.0,
        "Poissons Ratio": 0.29,
        "Machinability": 65.0,
        "Shear Modulus": 80.0,
        "Electrical Resistivity": 6.46e-05,
        "CTE, linear": 14.6,
        "Specific Heat Capacity": 0.561,
        "Thermal Conductivity": 42.6
    },
    {
        "name": "AISI 5140 Steel, oil quenched 845\u00b0C (1550\u00b0F), 650\u00b0C (1200\u00b0F) temper, 100 mm (4 in.) round",
        "composition": "C0.43Cr0.9Fe98.07Mn0.9P0.035Si0.3S0.04",
        "Density": 7.85,
        "Hardness, Brinell": 217.0,
        "Hardness, Knoop": 240.0,
        "Hardness, Rockwell B": 95.0,
        "Hardness, Rockwell C": 17.0,
        "Hardness, Vickers": 228.0,
        "Tensile Strength, Ultimate": 731.0,
        "Tensile Strength, Yield": 470.0,
        "Elongation at Break": 24.6,
        "Modulus of Elasticity": 205.0,
        "Bulk Modulus": 160.0,
        "Poissons Ratio": 0.29,
        "Machinability": 65.0,
        "Shear Modulus": 80.0,
        "Electrical Resistivity": 7.85e-05,
        "CTE, linear": 14.9,
        "Specific Heat Capacity": 0.519,
        "Thermal Conductivity": 44.6
    },
    {
        "name": "ATI Wah Chang 425\u2122 Titanium Alloy, Hot Rolled & Annealed Plate",
        "composition": "Al4.0Fe1.5O20.25Ti91.75V2.5",
        "Density": 4.48,
        "Hardness, Rockwell C": 32.0,
        "Tensile Strength, Ultimate": 1010.0,
        "Tensile Strength, Yield": 924.0,
        "Elongation at Break": 16.0,
        "Modulus of Elasticity": 119.0,
        "Fracture Toughness": 60.0,
        "Electrical Resistivity": 0.000154,
        "Melting Point": 1600.0,
        "Solidus": 1600.0,
        "Liquidus": 1650.0,
        "Beta Transus": 957.0
    },
    {
        "name": "AISI 4820 Steel, mock carburized, reheated to 800\u00b0C (1470\u00b0F), 150\u00b0C (300\u00b0F) temper, 50 mm (2 in.) round",
        "composition": "C0.23Fe95.72Mn0.7Mo0.3Ni3.75P0.035Si0.3S0.04",
        "Density": 7.85,
        "Hardness, Brinell": 277.0,
        "Hardness, Knoop": 302.0,
        "Hardness, Rockwell B": 99.0,
        "Hardness, Rockwell C": 28.0,
        "Hardness, Vickers": 292.0,
        "Tensile Strength, Ultimate": 938.0,
        "Tensile Strength, Yield": 640.0,
        "Elongation at Break": 19.8,
        "Modulus of Elasticity": 205.0,
        "Bulk Modulus": 160.0,
        "Poissons Ratio": 0.29,
        "Machinability": 50.0,
        "Shear Modulus": 80.0,
        "Electrical Resistivity": 2.45e-05,
        "Specific Heat Capacity": 0.475,
        "Thermal Conductivity": 44.5
    },
    {
        "name": "Ametek P434L P/M Stainless Steel, Sintered from 7.0 g/cc Green Density",
        "composition": "C0.02Cr17.0Fe81.0Mn0.2Mo1.0P0.01Si0.9S0.02",
        "Tensile Strength, Ultimate": 550.0,
        "Elongation at Break": 6.0
    },
    {
        "name": "AISI E9310H Steel, single quenched and tempered at 230\u00b0C (450\u00b0F), 1.2 mm case depth",
        "composition": "C0.13Cr1.45Fe95.35Mn0.7Mo0.15Ni3.55Si0.3S0.05",
        "Density": 7.85,
        "Hardness, Brinell": 341.0,
        "Hardness, Knoop": 369.0,
        "Hardness, Rockwell B": 99.0,
        "Hardness, Vickers": 361.0,
        "Tensile Strength, Ultimate": 1158.0,
        "Tensile Strength, Yield": 948.0,
        "Elongation at Break": 15.5,
        "Modulus of Elasticity": 200.0,
        "Bulk Modulus": 160.0,
        "Poissons Ratio": 0.29,
        "Machinability": 50.0,
        "Shear Modulus": 80.0,
        "Electrical Resistivity": 1.74e-05,
        "CTE, linear": 14.7,
        "Specific Heat Capacity": 0.472,
        "Thermal Conductivity": 51.9
    },
    {
        "name": "Ovako 100Cr6 803D Steel, +C",
        "composition": "C1.05Cr1.6Fe97.1Mn0.4Mo0.08Ni0.25P0.025Si0.35S0.023",
        "Density": 7.8,
        "Hardness, Brinell": 290.0,
        "Tensile Strength": 930.0,
        "Tensile Strength, Yield": 740.0,
        "Elongation at Break": 13.0,
        "Modulus of Elasticity": 210.0,
        "Poissons Ratio": 0.3,
        "Shear Modulus": 80.0,
        "Electrical Resistivity": 2e-06,
        "CTE, linear": 12.0,
        "Specific Heat Capacity": 0.46,
        "Thermal Conductivity": 40.0,
        "Transformation Temperature": 910.0
    },
    {
        "name": "AISI 5120 Steel, heat treated, machined to 25 mm, pseudocarburized, reheated to 775\u00b0C (1430\u00b0F), 150\u00b0C (300\u00b0F) temper",
        "composition": "C0.22Cr0.9Fe98.28Mn0.9P0.035Si0.3S0.04",
        "Density": 7.85,
        "Hardness, Brinell": 262.0,
        "Hardness, Knoop": 287.0,
        "Hardness, Rockwell B": 98.0,
        "Hardness, Rockwell C": 26.0,
        "Hardness, Vickers": 276.0,
        "Tensile Strength, Ultimate": 834.0,
        "Tensile Strength, Yield": 635.0,
        "Elongation at Break": 14.0,
        "Modulus of Elasticity": 205.0,
        "Bulk Modulus": 160.0,
        "Poissons Ratio": 0.29,
        "Machinability": 70.0,
        "Shear Modulus": 80.0,
        "Electrical Resistivity": 2.19e-05,
        "Specific Heat Capacity": 0.475,
        "Thermal Conductivity": 46.6
    },
    {
        "name": "Titanium 1100 Beta Quenched and annealed",
        "composition": "Al6.0Mo0.4Si0.4Sn2.7Ti87.0Zr4.0",
        "Density": 4.5,
        "Tensile Strength, Ultimate": 750.0,
        "Tensile Strength, Yield": 625.0,
        "Elongation at Break": 11.0,
        "Modulus of Elasticity": 107.0,
        "Poissons Ratio": 0.31,
        "Fatigue Strength": 655.0,
        "Fracture Toughness": 63.0,
        "Shear Modulus": 42.7,
        "Electrical Resistivity": 0.00016,
        "CTE, linear": 9.0,
        "Specific Heat Capacity": 0.525,
        "Thermal Conductivity": 7.0,
        "Beta Transus": 1015.0
    },
    {
        "name": "AISI 12L15 Steel, hot rolled, 19-38 mm round",
        "composition": "C0.09Fe98.8Pb0.35Mn1.05P0.09S0.35",
        "Density": 7.87,
        "Hardness, Brinell": 121.0,
        "Hardness, Knoop": 140.0,
        "Hardness, Rockwell B": 68.0,
        "Hardness, Vickers": 126.0,
        "Tensile Strength, Ultimate": 395.0,
        "Tensile Strength, Yield": 235.0,
        "Elongation at Break": 22.0,
        "Reduction of Area": 45.0,
        "Modulus of Elasticity": 200.0,
        "Bulk Modulus": 160.0,
        "Poissons Ratio": 0.29,
        "Shear Modulus": 80.0,
        "Electrical Resistivity": 1.74e-05,
        "CTE, linear": 13.9,
        "Specific Heat Capacity": 0.472,
        "Thermal Conductivity": 51.9
    },
    {
        "name": "AK Steel 316L Austenitic Stainless steel",
        "composition": "C0.03Cr18.0Fe72.0Mn2.0Mo3.0Ni14.0N0.01P0.045Si0.75S0.03",
        "Density": 7.99,
        "Hardness, Rockwell B": 79.0,
        "Tensile Strength, Ultimate": 558.0,
        "Tensile Strength, Yield": 290.0,
        "Elongation at Break": 50.0,
        "Tensile Modulus": 193.0,
        "Poissons Ratio": 0.25,
        "Shear Modulus": 77.0,
        "Electrical Resistivity": 7.4e-05,
        "Magnetic Permeability": 1.02,
        "CTE, linear": 19.9,
        "Specific Heat Capacity": 0.5,
        "Thermal Conductivity": 21.4,
        "Melting Point": 1371.0,
        "Solidus": 1371.0,
        "Liquidus": 1399.0
    },
    {
        "name": "ASTM A514 Steel, grade C, plate thickness \u2264 19 mm",
        "composition": "B0.005C0.2Fe98.0Mn1.5Mo0.3P0.035Si0.3S0.04",
        "Density": 7.8,
        "Hardness, Brinell": 235.0,
        "Hardness, Knoop": 289.0,
        "Hardness, Rockwell B": 98.0,
        "Hardness, Rockwell C": 26.0,
        "Hardness, Vickers": 278.0,
        "Tensile Strength, Ultimate": 760.0,
        "Tensile Strength, Yield": 690.0,
        "Elongation at Break": 18.0,
        "Bulk Modulus": 160.0,
        "Shear Modulus": 80.0
    },
    {
        "name": "AISI 1137 Steel, normalized at 900\u00b0C (1650\u00b0F), air cooled, round",
        "composition": "C0.39Fe98.25Mn1.65P0.04S0.13",
        "Density": 7.87,
        "Hardness, Brinell": 201.0,
        "Hardness, Knoop": 223.0,
        "Hardness, Rockwell B": 93.0,
        "Hardness, Rockwell C": 13.0,
        "Hardness, Vickers": 211.0,
        "Tensile Strength, Ultimate": 675.0,
        "Tensile Strength, Yield": 400.0,
        "Elongation at Break": 25.0,
