Repository: KylinGuo/HEA

File: data.json (part 44 of 70)
[
        "Reduction of Area": 58.5,
        "Modulus of Elasticity": 200.0,
        "Bulk Modulus": 160.0,
        "Poissons Ratio": 0.29,
        "Shear Modulus": 80.0,
        "Izod Impact": 64.0,
        "Electrical Resistivity": 1.7e-05,
        "CTE, linear": 13.9,
        "Specific Heat Capacity": 0.472,
        "Thermal Conductivity": 51.9
    },
    {
        "name": "Kobe Steel KS40PDA Titanium alloy with low alloying elements, ASTM Gr. 11, Annealed",
        "composition": "C0.08H0.015Fe0.2N0.03O0.18Pd0.25Ti99.245",
        "Density": 4.5,
        "Tensile Strength, Ultimate": 240.0,
        "Tensile Strength, Yield": 170.0,
        "Elongation at Break": 24.0,
        "Reduction of Area": 30.0,
        "Bend Radius, Minimum": 2.0
    },
    {
        "name": "AISI 1038H Steel",
        "composition": "C0.43Fe99.01Mn1.0P0.04Si0.35S0.05",
        "Density": 7.845,
        "Modulus of Elasticity": 205.0,
        "Bulk Modulus": 160.0,
        "Poissons Ratio": 0.29,
        "Shear Modulus": 80.0,
        "Electrical Resistivity": 1.71e-05,
        "Specific Heat Capacity": 0.486,
        "Thermal Conductivity": 51.9
    },
    {
        "name": "ATI Allegheny Ludlum Stainless Steel AL-6XN\u00ae Alloy (UNS N08367), 60% Cold Work",
        "composition": "C0.03Cr22.0Cu0.75Fe48.0Mn2.0Mo7.0Ni25.5N0.25P0.04Si1.0S0.03",
        "Density": 8.06,
        "Tensile Strength, Ultimate": 1320.0,
        "Tensile Strength, Yield": 1180.0,
        "Elongation at Break": 2.0,
        "Electrical Resistivity": 8.9e-05,
        "Magnetic Permeability": 1.0028,
        "CTE, linear": 17.6,
        "Thermal Conductivity": 13.7,
        "Melting Point": 1320.0,
        "Solidus": 1320.0,
        "Liquidus": 1400.0
    },
    {
        "name": "MetalTek FERRALIUM\u00ae 225 UNS J32550 Duplex Stainless Steel",
        "composition": "C0.04Cr27.0Cu2.5Fe67.7Mn1.0Mo3.9Ni7.5N0.1Si1.0",
        "Hardness, Brinell": 241.0,
        "Tensile Strength, Ultimate": 690.0,
        "Tensile Strength, Yield": 450.0,
        "Elongation at Break": 20.0,
        "Heat Treatment": "Sol. Anneal"
    },
    {
        "name": "AISI 4419H Steel, mock carburized, 230\u00b0C (450\u00b0F) temper, 100 mm (4 in.) round",
        "composition": "C0.23Fe98.88Mn0.75Mo0.6P0.035Si0.35S0.04",
        "Density": 7.85,
        "Hardness, Brinell": 170.0,
        "Hardness, Knoop": 191.0,
        "Hardness, Rockwell B": 86.0,
        "Hardness, Vickers": 178.0,
        "Tensile Strength, Ultimate": 580.0,
        "Tensile Strength, Yield": 330.0,
        "Elongation at Break": 27.0,
        "Reduction of Area": 67.1,
        "Modulus of Elasticity": 205.0,
        "Bulk Modulus": 160.0,
        "Poissons Ratio": 0.29,
        "Machinability": 65.0,
        "Shear Modulus": 80.0,
        "Electrical Resistivity": 2.45e-05,
        "Specific Heat Capacity": 0.475,
        "Thermal Conductivity": 44.5
    },
    {
        "name": "Crucible Steel CHRO-MOW\u00ae Tool Steel, AISI H12",
        "composition": "C0.35Cr5.0Fe90.45Mn0.35Mo1.3Si1.0W1.2V0.35",
        "Density": 7.78,
        "Hardness, Brinell": 192.0,
        "Hardness, Rockwell C": 51.0,
        "Modulus of Elasticity": 207.0,
        "Charpy Impact": 17.6,
        "CTE, linear": 13.3,
        "Thermal Conductivity": 25.9,
        "Processing Temperature": 835.0
    },
    {
        "name": "ATI Allegheny Ludlum AL 2003\u2122 Duplex Stainless Steel",
        "composition": "C0.03Cr22.5Fe68.22Mn2.0Mo2.0Ni4.0N0.2P0.03Si1.0S0.02",
        "Density": 7.723,
        "Hardness, Rockwell C": 20.0,
        "Tensile Strength, Ultimate": 655.0,
        "Tensile Strength, Yield": 515.0,
        "Elongation at Break": 32.0,
        "Modulus of Elasticity": 190.0,
        "CTE, linear": 13.0,
        "Specific Heat Capacity": 0.51,
        "Thermal Conductivity": 17.0
    },
    {
        "name": "AISI 6150H Steel, oil quenched 845\u00b0C (1550\u00b0F), 595\u00b0C (1100\u00b0F) temper, 50 mm (2 in.) round",
        "composition": "C0.54Cr1.2Fe97.88Mn1.0P0.035Si0.3S0.04V0.15",
        "Density": 7.85,
        "Hardness, Brinell": 293.0,
        "Hardness, Knoop": 319.0,
        "Hardness, Rockwell B": 99.0,
        "Hardness, Rockwell C": 31.0,
        "Hardness, Vickers": 309.0,
        "Tensile Strength, Ultimate": 1020.0,
        "Tensile Strength, Yield": 910.0,
        "Elongation at Break": 17.7,
        "Modulus of Elasticity": 205.0,
        "Bulk Modulus": 160.0,
        "Poissons Ratio": 0.29,
        "Machinability": 55.0,
        "Shear Modulus": 80.0,
        "Electrical Resistivity": 2.34e-05,
        "Specific Heat Capacity": 0.475,
        "Thermal Conductivity": 46.6
    },
    {
        "name": "302 Stainless Steel, 60% cold reduction",
        "composition": "C0.15Cr18.0Fe70.0Mn2.0Ni9.0P0.045Si1.0S0.03",
        "Density": 7.86,
        "Tensile Strength, Ultimate": 1250.0,
        "Tensile Strength, Yield": 1110.0,
        "Elongation at Break": 7.0,
        "Modulus of Elasticity": 193.0,
        "Poissons Ratio": 0.25,
        "Shear Modulus": 77.2,
        "Izod Impact": 55.0,
        "Electrical Resistivity": 0.0001,
        "CTE, linear": 18.7,
        "Specific Heat Capacity": 0.5,
        "Thermal Conductivity": 21.5,
        "Melting Point": 1400.0,
        "Solidus": 1400.0,
        "Liquidus": 1420.0,
        "Maximum Service Temperature, Air": 925.0
    },
    {
        "name": "AK Steel 309S Austenitic Stainless steel",
        "composition": "C0.08Cr24.0Fe66.0Mn2.0Ni15.0P0.045Si0.75S0.03",
        "Density": 9.01,
        "Hardness, Rockwell B": 85.0,
        "Tensile Strength, Ultimate": 545.0,
        "Tensile Strength, Yield": 262.0,
        "Elongation at Break": 50.0,
        "Modulus of Elasticity": 200.0,
        "Izod Impact": 140.0,
        "Electrical Resistivity": 7.8e-05,
        "Magnetic Permeability": 1.02,
        "CTE, linear": 18.0,
        "Specific Heat Capacity": 0.5,
        "Thermal Conductivity": 18.7,
        "Melting Point": 1399.0,
        "Solidus": 1399.0,
        "Liquidus": 1454.0
    },
    {
        "name": "AISI Grade 18Ni (300) Maraging Steel solution treated at 815\u00b0C (1500\u00b0F) for 15 minutes, air cooled, aged at 480\u00b0C (900\u00b0F) for 3 hours, 0.64 mm sheet",
        "composition": "Al0.1B0.003C0.03Co9.0Fe67.0Mn0.1Mo4.8Ni18.5P0.01Si0.1S0.01Ti0.6Zr0.01",
        "Density": 8.0,
        "Tensile Strength, Ultimate": 2041.0,
        "Tensile Strength, Yield": 2027.0,
        "Elongation at Break": 2.0,
        "Modulus of Elasticity": 190.0,
        "Bulk Modulus": 160.0,
        "Poissons Ratio": 0.3,
        "Shear Modulus": 73.0,
        "Electrical Resistivity": 1.74e-05,
        "CTE, linear": 10.1,
        "Thermal Conductivity": 27.0
    },
    {
        "name": "Bethlehem Steel BETHSTAR Grade 80 1/4 to 3/4 in. thick, killed steel plate\n      \n      \u00a0(discontinued **)",
        "composition": "C0.16Fe97.645Mn1.65Nb0.06P0.025Si0.35S0.01V0.1",
        "Density": 7.8,
        "Hardness, Brinell": 190.0,
        "Hardness, Rockwell B": 91.0,
        "Tensile Strength at Break": 621.0,
        "Tensile Strength, Yield": 552.0,
        "Elongation at Break": 12.0,
        "Bend Radius, Minimum": 1.5
    },
    {
        "name": "ASTM A542 Low Alloy Steel, Grade A, Class 4a",
        "composition": "C0.15Cr2.5Cu0.4Fe95.77Mn0.6Ni0.4P0.025Si0.5S0.025V0.03",
        "Density": 7.8,
        "Tensile Strength, Ultimate": 585.0,
        "Tensile Strength, Yield": 415.0,
        "Elongation at Break": 18.0,
        "Modulus of Elasticity": 200.0,
        "Bulk Modulus": 160.0,
        "Poissons Ratio": 0.29,
        "Shear Modulus": 80.0,
        "Electrical Resistivity": 1.7e-05,
        "CTE, linear": 12.0,
        "Specific Heat Capacity": 0.47,
        "Thermal Conductivity": 52.0
    },
    {
        "name": "2000 Maraging Steel",
        "composition": "Fe75.07Mo4.1Ni18.9Ti1.93",
        "Density": 8.0,
        "Tensile Strength, Ultimate": 2017.0,
        "Tensile Strength, Yield": 1957.0,
        "Elongation at Break": 8.0,
        "Fracture Toughness": 74.0
    },
    {
        "name": "AISI 1060 Steel, oil quenched 845\u00b0C (1550\u00b0F), 595\u00b0C (1100\u00b0F) temper, 100 mm (4 in.) round",
        "composition": "C0.66Fe98.85Mn0.9P0.04S0.05",
        "Density": 7.87,
        "Hardness, Brinell": 241.0,
        "Hardness, Knoop": 265.0,
        "Hardness, Rockwell B": 97.0,
        "Hardness, Rockwell C": 22.0,
        "Hardness, Vickers": 254.0,
        "Tensile Strength, Ultimate": 820.0,
        "Tensile Strength, Yield": 427.0,
        "Elongation at Break": 21.5,
        "Reduction of Area": 49.4,
        "Modulus of Elasticity": 200.0,
        "Bulk Modulus": 160.0,
        "Poissons Ratio": 0.29,
        "Shear Modulus": 80.0,
        "Izod Impact": 18.0,
        "Electrical Resistivity": 1.8e-05,
        "CTE, linear": 14.4,
        "Specific Heat Capacity": 0.544,
        "Thermal Conductivity": 51.9
    },
    {
        "name": "AISI 4140 Steel, oil quenched, 100 mm (4 in.) round [845\u00b0C (1550\u00b0F) quench, 540\u00b0C (1000\u00b0F) temper]",
        "composition": "C0.43Cr1.1Fe97.77Mn1.0Mo0.25P0.035Si0.3S0.04",
        "Density": 7.85,
        "Hardness, Brinell": 277.0,
        "Hardness, Knoop": 302.0,
        "Hardness, Rockwell B": 99.0,
        "Hardness, Rockwell C": 28.0,
        "Hardness, Vickers": 292.0,
        "Tensile Strength, Ultimate": 883.0,
        "Tensile Strength, Yield": 685.0,
        "Elongation at Break": 19.2,
        "Reduction of Area": 60.4,
        "Modulus of Elasticity": 205.0,
        "Bulk Modulus": 160.0,
        "Poissons Ratio": 0.29,
        "Machinability": 65.0,
        "Shear Modulus": 80.0,
        "Electrical Resistivity": 6.46e-05,
        "CTE, linear": 14.6,
        "Specific Heat Capacity": 0.561,
        "Thermal Conductivity": 42.6
    },
    {
        "name": "AISI 8622 Steel, heat treated, machined to 13.7 mm rounds, pseudocarburized, 820\u00b0C (1510\u00b0F) reheat, 150\u00b0C (300\u00b0F) temper",
        "composition": "C0.25Cr0.6Fe98.0Mn0.9Mo0.25Ni0.7P0.035Si0.3S0.04",
        "Density": 7.85,
        "Hardness, Brinell": 415.0,
        "Hardness, Knoop": 446.0,
        "Hardness, Rockwell B": 103.0,
        "Hardness, Rockwell C": 45.0,
        "Hardness, Vickers": 440.0,
        "Tensile Strength, Ultimate": 1451.0,
        "Tensile Strength, Yield": 1041.0,
        "Elongation at Break": 13.0,
        "Modulus of Elasticity": 205.0,
        "Bulk Modulus": 160.0,
        "Poissons Ratio": 0.29,
        "Machinability": 65.0,
        "Shear Modulus": 80.0,
        "Electrical Resistivity": 2.34e-05,
        "Specific Heat Capacity": 0.475,
        "Thermal Conductivity": 46.6
    },
    {
        "name": "302 Stainless Steel, 20% cold reduction",
        "composition": "C0.15Cr18.0Fe70.0Mn2.0Ni9.0P0.045Si1.0S0.03",
        "Density": 7.86,
        "Tensile Strength, Ultimate": 848.0,
        "Tensile Strength, Yield": 731.0,
        "Elongation at Break": 31.0,
        "Modulus of Elasticity": 193.0,
        "Poissons Ratio": 0.25,
        "Shear Modulus": 77.2,
        "Izod Impact": 125.0,
        "Electrical Resistivity": 0.0001,
        "CTE, linear": 18.7,
        "Specific Heat Capacity": 0.5,
        "Thermal Conductivity": 21.5,
        "Melting Point": 1400.0,
        "Solidus": 1400.0,
        "Liquidus": 1420.0,
        "Maximum Service Temperature, Air": 925.0
    },
    {
        "name": "MetalTek MTEK 25-12 TYPE II Cast UNS J93303 Heat Resistant Stainless Steel",
        "composition": "C0.45Cr28.0Fe66.8Mn2.5Ni14.0N0.2Si1.75",
        "Tensile Strength, Ultimate": 550.0,
        "Elongation at Break": 4.0,
        "Maximum Service Temperature, Air": 980.0,
        "Heat Treatment": "Not Heat Treated"
    },
    {
        "name": "AISI 5140 Steel, oil quenched 845\u00b0C (1550\u00b0F), 595\u00b0C (1100\u00b0F) temper, 50 mm (2 in.) round",
        "composition": "C0.43Cr0.9Fe98.07Mn0.9P0.035Si0.3S0.04",
        "Density": 7.85,
        "Hardness, Brinell": 241.0,
        "Hardness, Knoop": 265.0,
        "Hardness, Rockwell B": 97.0,
        "Hardness, Rockwell C": 22.0,
        "Hardness, Vickers": 254.0,
        "Tensile Strength, Ultimate": 814.0,
        "Tensile Strength, Yield": 615.0,
        "Elongation at Break": 22.0,
        "Modulus of Elasticity": 205.0,
        "Bulk Modulus": 160.0,
        "Poissons Ratio": 0.29,
        "Machinability": 65.0,
        "Shear Modulus": 80.0,
        "Electrical Resistivity": 7.85e-05,
        "CTE, linear": 14.9,
        "Specific Heat Capacity": 0.519,
        "Thermal Conductivity": 44.6
    },
    {
        "name": "AISI 5120 Steel, heat treated, machined to 25 mm, pseudocarburized, 150\u00b0C (300\u00b0F) temper",
        "composition": "C0.22Cr0.9Fe98.28Mn0.9P0.035Si0.3S0.04",
        "Density": 7.85,
        "Hardness, Brinell": 302.0,
        "Hardness, Knoop": 328.0,
        "Hardness, Rockwell B": 99.0,
        "Hardness, Rockwell C": 32.0,
        "Hardness, Vickers": 319.0,
        "Tensile Strength, Ultimate": 986.0,
        "Tensile Strength, Yield": 786.0,
        "Elongation at Break": 13.5,
        "Modulus of Elasticity": 205.0,
        "Bulk Modulus": 160.0,
        "Poissons Ratio": 0.29,
        "Machinability": 70.0,
        "Shear Modulus": 80.0,
        "Electrical Resistivity": 2.19e-05,
        "Specific Heat Capacity": 0.475,
        "Thermal Conductivity": 46.6
    },
    {
        "name": "AISI 8650H Steel, normalized, 100 mm (4 in.) round",
        "composition": "C0.54Cr0.65Fe97.83Mn1.05Mo0.25Ni0.75P0.035Si0.35S0.045",
        "Density": 7.85,
        "Hardness, Brinell": 285.0,
        "Hardness, Knoop": 311.0,
        "Hardness, Rockwell B": 99.0,
        "Hardness, Rockwell C": 30.0,
        "Hardness, Vickers": 301.0,
        "Tensile Strength, Ultimate": 958.0,
        "Tensile Strength, Yield": 640.0,
        "Elongation at Break": 15.0,
        "Modulus of Elasticity": 205.0,
        "Bulk Modulus": 160.0,
        "Poissons Ratio": 0.29,
        "Machinability": 60.0,
        "Shear Modulus": 80.0,
        "Electrical Resistivity": 2.34e-05,
        "Specific Heat Capacity": 0.475,
        "Thermal Conductivity": 46.6
    },
    {
        "name": "Eagle Brass 316L Austenitic Stainless Steel, 1/2 Hardened",
        "composition": "C0.03Cr18.0Fe72.0Mn2.0Mo3.0Ni14.0P0.045Si0.75S0.03",
        "Density": 7.92,
        "Tensile Strength": 1030.0,
        "Tensile Strength, Yield": 758.0,
        "Elongation at Break": 6.0,
        "Tensile Modulus": 193.0,
        "CTE, linear": 18.5,
        "Thermal Conductivity": 15.9
    },
    {
        "name": "ASTM A182, Grade F11, Class 1",
        "composition": "C0.15Cr1.5Fe97.9Mn0.8Mo0.6P0.03Si1.0S0.03",
        "Density": 7.8,
        "Tensile Strength, Ultimate": 520.0,
        "Tensile Strength, Yield": 310.0,
        "Elongation at Break": 20.0,
        "Reduction of Area": 40.0,
        "Modulus of Elasticity": 200.0,
        "Specific Heat Capacity": 0.46
    },
    {
        "name": "AISI E9310H Steel, double quenched and tempered at 230\u00b0C (450\u00b0F), 1.4 mm case depth",
        "composition": "C0.13Cr1.45Fe95.35Mn0.7Mo0.15Ni3.55Si0.3S0.05",
        "Density": 7.85,
        "Hardness, Brinell": 352.0,
        "Hardness, Knoop": 381.0,
        "Hardness, Rockwell B": 99.0,
        "Hardness, Vickers": 372.0,
        "Tensile Strength, Ultimate": 1169.0,
        "Tensile Strength, Yield": 951.0,
        "Elongation at Break": 14.8,
        "Modulus of Elasticity": 200.0,
        "Bulk Modulus": 160.0,
        "Poissons Ratio": 0.29,
        "Machinability": 50.0,
        "Shear Modulus": 80.0,
        "Electrical Resistivity": 1.74e-05,
        "CTE, linear": 14.7,
        "Specific Heat Capacity": 0.472,
        "Thermal Conductivity": 51.9
    },
    {
        "name": "AISI 1022 Steel, mock carburized at 910\u00b0C (1670\u00b0F) for 8 hours, 775\u00b0C (1430\u00b0F) reheat, water quenched, 175\u00b0C (350\u00b0F) temper, 50 mm (2 in.) round",
        "composition": "C0.23Fe99.13Mn1.0P0.04S0.05",
        "Density": 7.858,
        "Hardness, Brinell": 163.0,
        "Hardness, Knoop": 184.0,
        "Hardness, Rockwell B": 84.0,
        "Hardness, Vickers": 170.0,
        "Tensile Strength, Ultimate": 565.0,
        "Tensile Strength, Yield": 346.0,
        "Elongation at Break": 30.0,
        "Reduction of Area": 69.6,
        "Modulus of Elasticity": 200.0,
        "Bulk Modulus": 160.0,
        "Poissons Ratio": 0.29,
        "Shear Modulus": 80.0,
        "Electrical Resistivity": 2.93e-05,
        "CTE, linear": 13.9,
        "Specific Heat Capacity": 0.472,
        "Thermal Conductivity": 51.9
    },
    {
        "name": "AISI 8650 Steel, oil quenched 800\u00b0C (1470\u00b0F), 540\u00b0C (1000\u00b0F) temper, 25 mm (1 in.) round",
        "composition": "C0.53Cr0.6Fe97.67Mn1.0Mo0.25Ni0.7P0.035Si0.3S0.045",
        "Density": 7.85,
        "Hardness, Brinell": 352.0,
        "Hardness, Knoop": 381.0,
        "Hardness, Rockwell B": 99.0,
        "Hardness, Rockwell C": 39.0,
        "Hardness, Vickers": 372.0,
        "Tensile Strength, Ultimate": 1185.0,
        "Tensile Strength, Yield": 1105.0,
        "Elongation at Break": 14.5,
        "Modulus of Elasticity": 205.0,
        "Bulk Modulus": 160.0,
        "Poissons Ratio": 0.29,
        "Machinability": 60.0,
        "Shear Modulus": 80.0,
        "Electrical Resistivity": 2.34e-05,
        "Specific Heat Capacity": 0.475,
        "Thermal Conductivity": 46.6
    },
    {
        "name": "AISI 316N Cast Stainless Steel, UNS J92804",
        "composition": "C0.03Cr22.0Fe60.0Mn1.5Mo3.0Ni13.0N0.2P0.04Si1.5S0.04"
    },
    {
        "name": "Bethlehem Steel ASTM A572 Grade 60 3/16 to 1-1/4 in. thick, as-rolled steel plate\n      \n      \u00a0(discontinued **)",
        "composition": "C0.26Fe97.9Mn1.35P0.04Si0.4S0.05",
        "Density": 7.8,
        "Hardness, Brinell": 153.0,
        "Hardness, Rockwell B": 81.0,
        "Tensile Strength at Break": 517.0,
        "Tensile Strength, Yield": 414.0,
        "Elongation at Break": 15.0,
        "Bend Radius, Minimum": 3.0
    },
    {
        "name": "AISI 1030 Steel, water quenched from 870\u00b0C (1600\u00b0F), 540\u00b0C (1000\u00b0F) temper, 13 mm (0.5 in.) round",
        "composition": "C0.34Fe99.13Mn0.9P0.04S0.05",
        "Density": 7.87,
        "Hardness, Brinell": 187.0,
        "Hardness, Knoop": 209.0,
        "Hardness, Rockwell B": 90.0,
        "Hardness, Rockwell C": 10.0,
        "Hardness, Vickers": 196.0,
        "Tensile Strength, Ultimate": 635.0,
        "Tensile Strength, Yield": 515.0,
        "Elongation at Break": 28.2,
        "Reduction of Area": 58.0,
        "Modulus of Elasticity": 206.0,
        "Bulk Modulus": 163.0,
        "Poissons Ratio": 0.29,
        "Shear Modulus": 80.0,
        "Electrical Resistivity": 1.66e-05,
        "CTE, linear": 11.7,
        "Specific Heat Capacity": 0.486,
        "Thermal Conductivity": 50.7
    },
    {
        "name": "AISI 4150H Steel, oil quenched 830\u00b0C (1525\u00b0F), 595\u00b0C (1100\u00b0F) temper, 13 mm (0.5 in.) round",
        "composition": "C0.54Cr1.2Fe97.83Mn1.1Mo0.25P0.035Si0.3S0.04",
        "Density": 7.85,
        "Hardness, Brinell": 341.0,
        "Hardness, Knoop": 369.0,
        "Hardness, Rockwell B": 99.0,
        "Hardness, Rockwell C": 37.0,
        "Hardness, Vickers": 361.0,
        "Tensile Strength, Ultimate": 1170.0,
        "Tensile Strength, Yield": 1076.0,
        "Elongation at Break": 14.6,
        "Reduction of Area": 45.5,
        "Modulus of Elasticity": 205.0,
        "Bulk Modulus": 160.0,
        "Poissons Ratio": 0.29,
        "Machinability": 55.0,
        "Shear Modulus": 80.0,
        "Electrical Resistivity": 2.45e-05,
        "Specific Heat Capacity": 0.475,
        "Thermal Conductivity": 44.5
    },
    {
        "name": "AISI 1141 Steel, cold drawn, low temperature stress relieved, 16-22 mm (0.625-0.875 in) round",
        "composition": "C0.45Fe98.2Mn1.65P0.04S0.13",
        "Density": 7.85,
        "Hardness, Brinell": 223.0,
        "Hardness, Knoop": 246.0,
        "Hardness, Rockwell B": 96.0,
        "Hardness, Rockwell C": 18.0,
        "Hardness, Vickers": 235.0,
        "Tensile Strength, Ultimate": 760.0,
        "Tensile Strength, Yield": 690.0,
        "Elongation at Break": 11.0,
        "Reduction of Area": 30.0,
        "Modulus of Elasticity": 205.0,
        "Bulk Modulus": 160.0,
        "Poissons Ratio": 0.29,
        "Shear Modulus": 80.0,
        "Electrical Resistivity": 1.7e-05,
        "Specific Heat Capacity": 0.472,
        "Thermal Conductivity": 49.8
    },
    {
        "name": "Cast Stainless Steel CD4MCu, ASTM A890",
        "composition": "C0.04Cr26.5Cu3.25Fe66.3Mn1.0Mo2.25Ni6.0P0.04Si1.0S0.04",
        "Tensile Strength, Ultimate": 690.0,
        "Tensile Strength, Yield": 485.0,
        "Elongation at Break": 16.0
    },
    {
        "name": "AISI 1049 Steel, Annealed Cold Drawn Bar (UNS G10490)",
        "composition": "C0.53Fe98.94Mn0.9P0.04S0.05",
        "Density": 7.85,
        "Hardness, Brinell": 187.0,
        "Tensile Strength, Ultimate": 634.0,
        "Tensile Strength, Yield": 531.0,
        "Elongation at Break": 10.0,
        "Reduction of Area": 40.0,
        "Modulus of Elasticity": 200.0,
        "Poissons Ratio": 0.29,
        "Machinability": 55.0,
        "Shear Modulus": 78.0,
        "Electrical Resistivity": 1.7e-05,
        "CTE, linear": 12.0,
        "Specific Heat Capacity": 0.47,
        "Thermal Conductivity": 52.0
    },
    {
        "name": "AISI Grade 18Ni (300) Maraging Steel, Aged, square bar, tested longitudinal, 150 mm",
        "composition": "Al0.1B0.003C0.03Co9.0Fe67.0Mn0.1Mo4.8Ni18.5P0.01Si0.1S0.01Ti0.6Zr0.01",
        "Density": 8.0,
        "Hardness, Brinell": 543.0,
        "Hardness, Knoop": 603.0,
        "Hardness, Rockwell C": 53.9,
        "Hardness, Vickers": 582.0,
        "Tensile Strength, Ultimate": 1962.0,
        "Tensile Strength, Yield": 1915.0,
        "Elongation at Break": 9.8,
        "Reduction of Area": 43.9,
        "Modulus of Elasticity": 190.0,
        "Bulk Modulus": 160.0,
        "Poissons Ratio": 0.3,
        "Shear Modulus": 73.0,
        "Electrical Resistivity": 1.74e-05,
        "CTE, linear": 10.1,
        "Thermal Conductivity": 27.0
    },
    {
        "name": "AISI 1006 Steel, cold drawn bar, 19-32 mm (0.75-1.25 in) round",
        "composition": "C0.08Fe99.75Mn0.4P0.04S0.05",
        "Density": 7.872,
        "Hardness, Brinell": 95.0,
        "Hardness, Knoop": 113.0,
        "Hardness, Rockwell B": 55.0,
        "Hardness, Vickers": 98.0,
        "Tensile Strength, Ultimate": 330.0,
        "Tensile Strength, Yield": 285.0,
        "Elongation at Break": 20.0,
        "Reduction of Area": 45.0,
        "Modulus of Elasticity": 206.0,
        "Bulk Modulus": 163.0,
        "Poissons Ratio": 0.29,
        "Machinability": 50.0,
        "Shear Modulus": 80.0,
        "Electrical Resistivity": 1.74e-05,
        "CTE, linear": 16.6,
        "Specific Heat Capacity": 1.105
    },
    {
        "name": "ASTM A139 Steel, grade C",
        "composition": "C0.3Fe98.0Mn1.2P0.04S0.05",
        "Density": 7.8,
        "Tensile Strength, Ultimate": 415.0,
        "Tensile Strength, Yield": 290.0,
        "Elongation at Break": 25.0,
        "Bulk Modulus": 160.0,
        "Shear Modulus": 80.0
    },
    {
        "name": "AISI 4130H Steel, normalized at 870\u00b0C (1600\u00b0F)",
        "composition": "C0.33Cr1.2Fe98.38Mn0.7Mo0.25P0.035Si0.35S0.04",
        "Density": 7.85,
        "Hardness, Brinell": 197.0,
        "Hardness, Knoop": 219.0,
        "Hardness, Rockwell B": 92.0,
        "Hardness, Rockwell C": 13.0,
        "Hardness, Vickers": 207.0,
        "Tensile Strength, Ultimate": 670.0,
        "Tensile Strength, Yield": 435.0,
        "Elongation at Break": 25.5,
        "Reduction of Area": 56.0,
        "Modulus of Elasticity": 205.0,
        "Bulk Modulus": 160.0,
        "Poissons Ratio": 0.29,
        "Machinability": 70.0,
        "Shear Modulus": 80.0,
        "Izod Impact": 87.0,
        "Electrical Resistivity": 0.0001222,
        "Specific Heat Capacity": 0.837,
        "Thermal Conductivity": 42.7
    },
    {
        "name": "ASTM A139 Steel, grade A",
        "composition": "Fe99.0Mn1.0P0.04S0.05",
        "Density": 7.8,
        "Tensile Strength, Ultimate": 330.0,
        "Tensile Strength, Yield": 205.0,
        "Elongation at Break": 35.0,
        "Bulk Modulus": 160.0,
        "Shear Modulus": 80.0
    },
    {
        "name": "EN S275J2G4 High Manganese, Structural, Hot Rolled, Quality Steel, t>200 mm",
        "composition": "C0.2Fe98.2Mn1.5P0.035S0.035",
        "Density": 7.85,
        "Tensile Strength, Ultimate": 380.0,
        "Tensile Strength, Yield": 205.0,
        "Elongation at Break": 17.0,
        "Modulus of Elasticity": 200.0,
        "Poissons Ratio": 0.29,
        "Shear Modulus": 80.0,
        "Electrical Resistivity": 1.7e-05,
        "CTE, linear": 12.0,
        "Specific Heat Capacity": 0.47,
        "Thermal Conductivity": 52.0
    },
    {
        "name": "AISI E9310 Steel, mock carburized, 790\u00b0C (1450\u00b0F) reheat, 150\u00b0C (300\u00b0F) temper, 100 mm (4 in.) round",
        "composition": "C0.13Cr1.4Fe95.19Mn0.65Mo0.15Ni3.5P0.025Si0.35S0.025",
        "Density": 7.85,
        "Hardness, Brinell": 277.0,
        "Hardness, Knoop": 302.0,
        "Hardness, Rockwell B": 99.0,
        "Hardness, Rockwell C": 28.0,
        "Hardness, Vickers": 292.0,
        "Tensile Strength, Ultimate": 938.0,
        "Tensile Strength, Yield": 655.0,
        "Elongation at Break": 19.0,
        "Modulus of Elasticity": 200.0,
        "Bulk Modulus": 160.0,
        "Poissons Ratio": 0.29,
        "Machinability": 50.0,
        "Shear Modulus": 80.0,
        "Electrical Resistivity": 1.74e-05,
        "CTE, linear": 14.7,
        "Specific Heat Capacity": 0.472,
        "Thermal Conductivity": 51.9
    },
    {
        "name": "AISI 4320H Steel, annealed at 850\u00b0C (1560\u00b0F)",
        "composition": "C0.23Cr0.65Fe97.18Mn0.7Mo0.3Ni2.0P0.035Si0.3S0.04",
        "Density": 7.85,
        "Hardness, Brinell": 163.0,
        "Hardness, Knoop": 184.0,
        "Hardness, Rockwell B": 84.0,
        "Hardness, Vickers": 170.0,
        "Tensile Strength, Ultimate": 580.0,
        "Tensile Strength, Yield": 425.0,
        "Elongation at Break": 29.0,
        "Reduction of Area": 58.0,
        "Modulus of Elasticity": 205.0,
        "Bulk Modulus": 160.0,
        "Poissons Ratio": 0.29,
        "Machinability": 60.0,
        "Shear Modulus": 80.0,
        "Izod Impact": 110.0,
        "Electrical Resistivity": 2.45e-05,
        "CTE, linear": 11.3,
        "Specific Heat Capacity": 0.475,
        "Thermal Conductivity": 44.5
    },
    {
        "name": "MetalTek MTEK 20-10 Cast UNS J92603 Heat Resistant Stainless Steel",
        "composition": "C0.4Cr23.0Fe73.8Mn2.0Ni12.0Si2.0",
        "Hardness, Brinell": 166.0,
        "Tensile Strength, Ultimate": 485.0,
        "Tensile Strength, Yield": 240.0,
        "Elongation at Break": 25.0,
        "Maximum Service Temperature, Air": 870.0,
        "Heat Treatment": "Not Heat Treated"
    },
    {
        "name": "AISI Grade 18Ni (250) Maraging Steel, Aged, 150 mm square bar, tested transverse",
        "composition": "Al0.1B0.003C0.03Co7.5Fe68.0Mn0.1Mo4.8Ni18.5P0.01Si0.1S0.01Ti0.4Zr0.01",
        "Density": 8.0,
        "Hardness, Brinell": 489.0,
        "Hardness, Knoop": 542.0,
        "Hardness, Rockwell C": 50.3,
        "Hardness, Vickers": 522.0,
        "Tensile Strength, Ultimate": 1723.0,
        "Tensile Strength, Yield": 1690.0,
        "Elongation at Break": 8.1,
        "Reduction of Area": 30.3,
        "Modulus of Elasticity": 190.0,
        "Bulk Modulus": 160.0,
        "Poissons Ratio": 0.3,
        "Shear Modulus": 73.0,
        "Electrical Resistivity": 1.74e-05,
        "CTE, linear": 10.1,
        "Thermal Conductivity": 27.0
    },
    {
        "name": "ASTM A148 Grade 165-150 Cast Steel",
        "composition": "C0.27Cr0.9Fe96.9Mn1.2Mo0.55Ni1.0P0.02Si0.6S0.02",
        "Density": 7.8,
        "Hardness, Brinell": 390.0,
        "Tensile Strength, Ultimate": 1300.0,
        "Tensile Strength, Yield": 1160.0,
        "Elongation at Break": 5.7,
        "Reduction of Area": 22.0,
        "Modulus of Elasticity": 190.0,
        "Poissons Ratio": 0.29,
        "Fatigue Strength": 670.0,
        "Shear Modulus": 73.0,
        "Volume Resistivity": 2.33e-05,
        "Heat of Fusion": 250.0,
        "CTE, linear": 13.0,
        "Specific Heat Capacity": 0.47,
        "Thermal Conductivity": 39.0,
        "Melting Point": 1460.0,
        "Maximum Service Temperature, Air": 420.0
    },
    {
        "name": "Clifton Steel Tensalloy\u2122 Blue AR500 Abrasion-Resistant Steel Wear Plate",
        "composition": "B0.003C0.31Cr0.75Fe95.6Mn0.95Mo0.75Ni1.0P0.025Si0.65S0.005",
        "Hardness, Brinell": 460.0,
        "Tensile Strength, Ultimate": 1550.0,
        "Tensile Strength, Yield": 1380.0,
        "Elongation at Break": 12.0,
        "Charpy Impact": 27.1,
        "Bend Radius, Minimum": 10.0
    },
    {
        "name": "Latrobe Lescalloy\u00ae HY-180 VIM-VAR ; 4.01 - 8.00 thickness High Strength Alloy Steel",
        "composition": "C0.13Cr2.0Co8.0Fe78.72Mn0.1Mo1.0Ni10.0Si0.05",
        "Density": 7.75,
        "Tensile Strength, Ultimate": 1310.0,
        "Tensile Strength, Yield": 1172.0,
        "Elongation at Break": 10.0,
        "Reduction of Area": 50.0,
        "Modulus of Elasticity": 190.0,
        "Charpy Impact": 54.0,
        "Processing Temperature": 166.0
    },
    {
        "name": "Cast Stainless Steel HX, UNS N06006",
        "composition": "C0.75Cr19.0Fe20.6Mn2.0Mo0.5Ni68.0P0.04Si2.5S0.04"
    },
    {
        "name": "3D Systems LaserForm\u00ae Ti Gr23 (A), AFTER HIP Titanium",
        "composition": "Al6.5C0.08H0.012Fe0.25N0.03O0.13Ti91.0V4.5Y0.005",
        "Density": 4.42,
        "Hardness, Rockwell C": 33.0,
        "Tensile Strength, Ultimate": 910.0,
        "Tensile Strength, Yield": 800.0,
        "Elongation at Break": 12.0,
        "Reduction of Area": 40.0,
        "Tensile Modulus": 10.7,
        "Fatigue Strength": 500.0,
        "Charpy Impact": 28.0,
        "CTE, linear": 8.6,
        "Thermal Conductivity": 6.7,
        "Melting Point": 1692.0,
        "Element": 0.1,
        "Surface Roughness": 4.0
    },
    {
        "name": "AISI E4340 H Steel, annealed, 25 mm round",
        "composition": "C0.44Cr0.95Fe96.48Mn0.95Mo0.3Ni2.0P0.025Si0.3S0.02",
        "Density": 7.85,
        "Hardness, Brinell": 217.0,
        "Hardness, Knoop": 240.0,
        "Hardness, Rockwell B": 95.0,
        "Hardness, Rockwell C": 17.0,
        "Hardness, Vickers": 228.0,
        "Tensile Strength, Ultimate": 745.0,
        "Tensile Strength, Yield": 470.0,
        "Elongation at Break": 22.0,
        "Reduction of Area": 50.0,
        "Modulus of Elasticity": 192.0,
        "Bulk Modulus": 152.0,
        "Poissons Ratio": 0.29,
        "Machinability": 50.0,
        "Shear Modulus": 74.0,
        "Electrical Resistivity": 7.97e-05,
        "CTE, linear": 13.7,
        "Specific Heat Capacity": 0.475,
        "Thermal Conductivity": 44.5
    },
    {
        "name": "ASTM A572 Steel, grade 42",
        "composition": "C0.21Fe98.0Mn1.35P0.04Si0.4S0.05",
        "Density": 7.8,
        "Hardness, Brinell": 123.0,
        "Hardness, Rockwell B": 69.0,
        "Tensile Strength, Ultimate": 415.0,
        "Tensile Strength, Yield": 290.0,
        "Elongation at Break": 24.0,
        "Bulk Modulus": 160.0,
        "Shear Modulus": 80.0
    },
    {
        "name": "ThyssenKrupp SECURE MS special\u00ae Structural Steel",
        "composition": "C0.2Cr1.0Fe95.8Mn2.0P0.02Si1.0S0.005",
        "Tensile Strength at Break": 1200.0,
        "Tensile Strength, Yield": 900.0,
        "Elongation at Break": 8.0
    },
    {
        "name": "AISI 4820H Steel, normalized 860\u00b0C (1580\u00b0F)",
        "composition": "C0.23Fe95.88Mn0.8Mo0.3Ni3.8P0.035Si0.3S0.04",
        "Density": 7.85,
        "Hardness, Brinell": 197.0,
        "Hardness, Knoop": 219.0,
        "Hardness, Rockwell B": 92.0,
        "Hardness, Rockwell C": 13.0,
        "Hardness, Vickers": 207.0,
        "Tensile Strength, Ultimate": 685.0,
        "Tensile Strength, Yield": 460.0,
        "Elongation at Break": 22.3,
        "Modulus of Elasticity": 205.0,
        "Bulk Modulus": 160.0,
        "Poissons Ratio": 0.29,
        "Machinability": 50.0,
        "Shear Modulus": 80.0,
        "Izod Impact": 94.0,
        "Electrical Resistivity": 2.45e-05,
        "Specific Heat Capacity": 0.475,
        "Thermal Conductivity": 44.5
    },
    {
        "name": "Carpenter Micro-Melt\u00ae M-4 Alloy (AISI M4)",
        "composition": "C1.35Cr4.5Fe79.49Mn0.3Mo4.5Si0.3S0.06W5.5V4.0",
        "Specific Gravity": 7.97,
        "Hardness, Rockwell C": 66.0,
        "Modulus of Elasticity": 213.7,
        "CTE, linear": 12.6
    },
    {
        "name": "AISI 1536 High Manganese Carbon Steel, Hot Rolled Bar",
        "composition": "C0.37Fe98.5Mn1.5P0.04S0.05",
        "Density": 7.85,
        "Hardness, Brinell": 163.0,
        "Tensile Strength, Ultimate": 572.0,
        "Tensile Strength, Yield": 314.0,
        "Elongation at Break": 16.0,
        "Reduction of Area": 40.0,
        "Modulus of Elasticity": 200.0,
        "Poissons Ratio": 0.29,
        "Shear Modulus": 78.0,
        "Electrical Resistivity": 1.7e-05,
        "CTE, linear": 12.0,
        "Specific Heat Capacity": 0.47,
        "Thermal Conductivity": 52.0
    },
    {
        "name": "ATI Allegheny Ludlum Stainless Steel Type 301, 1/2 Hard (UNS S30100)",
        "composition": "C0.15Cr18.0Fe75.0Mn2.0Ni8.0N0.1P0.045Si0.75S0.03",
        "Density": 8.03,
        "Hardness, Brinell": 297.0,
        "Hardness, Rockwell C": 32.0,
        "Tensile Strength, Ultimate": 1034.0,
        "Tensile Strength, Yield": 758.0,
        "Elongation at Break": 18.0,
        "Modulus of Elasticity": 186.0,
        "Compressive Yield Strength": 979.0,
        "Fatigue Strength": 379.0,
        "Charpy Impact": 150.0,
        "Electrical Resistivity": 7.2e-05,
        "Magnetic Permeability": 1.02,
        "CTE, linear": 19.5,
        "Specific Heat Capacity": 0.5,
        "Thermal Conductivity": 21.4,
        "Melting Point": 1399.0,
        "Solidus": 1399.0,
        "Liquidus": 1421.0
    },
    {
        "name": "AISI 4820 Steel, heat treated, machined to 13.7 mm, pseudocarburized, reheated to 835\u00b0C, 150\u00b0C (300\u00b0F) temper",
        "composition": "C0.23Fe95.72Mn0.7Mo0.3Ni3.75P0.035Si0.3S0.04",
        "Density": 7.85,
        "Hardness, Brinell": 401.0,
        "Hardness, Knoop": 432.0,
        "Hardness, Rockwell B": 102.0,
        "Hardness, Rockwell C": 44.0,
        "Hardness, Vickers": 425.0,
        "Tensile Strength, Ultimate": 1422.0,
        "Tensile Strength, Yield": 1051.0,
        "Elongation at Break": 13.3,
        "Modulus of Elasticity": 205.0,
        "Bulk Modulus": 160.0,
        "Poissons Ratio": 0.29,
        "Machinability": 50.0,
        "Shear Modulus": 80.0,
        "Electrical Resistivity": 2.45e-05,
        "Specific Heat Capacity": 0.475,
        "Thermal Conductivity": 44.5
    },
    {
        "name": "AISI 1080 Steel, oil quenched from 815\u00b0C (1500\u00b0F), 480\u00b0C (900\u00b0F) temper, 100 mm (4 in.) round",
        "composition": "C0.88Fe98.65Mn0.9P0.04S0.05",
        "Density": 7.87,
        "Hardness, Brinell": 341.0,
        "Hardness, Knoop": 369.0,
        "Hardness, Rockwell B": 99.0,
        "Hardness, Rockwell C": 37.0,
        "Hardness, Vickers": 361.0,
        "Tensile Strength, Ultimate": 1180.0,
        "Tensile Strength, Yield": 717.0,
        "Elongation at Break": 11.7,
        "Reduction of Area": 28.6,
        "Modulus of Elasticity": 200.0,
        "Bulk Modulus": 160.0,
        "Poissons Ratio": 0.29,
        "Shear Modulus": 80.0,
        "Izod Impact": 7.0,
        "Electrical Resistivity": 0.0001246,
        "CTE, linear": 14.6,
        "Specific Heat Capacity": 2.08,
        "Thermal Conductivity": 48.1
    },
    {
        "name": "Ovako 100Cr6 803Z Steel, Spheroidize annealing",
        "composition": "C1.0Cr1.5Fe97.31Mn0.4Mo0.08Ni0.25P0.025Si0.15S0.015",
        "Density": 7.8,
        "Hardness, Brinell": 210.0,
        "Tensile Strength": 700.0,
        "Tensile Strength, Yield": 410.0,
        "Elongation at Break": 27.0,
        "Modulus of Elasticity": 210.0,
        "Poissons Ratio": 0.3,
        "Shear Modulus": 80.0,
        "Electrical Resistivity": 2e-06,
        "CTE, linear": 12.0,
        "Specific Heat Capacity": 0.46,
        "Thermal Conductivity": 40.0,
        "Transformation Temperature": 910.0
    },
    {
        "name": "AISI 1022 Steel, heat treated, reheated to 830\u00b0C (1525\u00b0F), 13.7 mm round",
        "composition": "C0.23Fe99.13Mn1.0P0.04S0.05",
        "Density": 7.858,
        "Hardness, Brinell": 179.0,
        "Hardness, Knoop": 200.0,
        "Hardness, Rockwell B": 88.0,
        "Hardness, Vickers": 188.0,
        "Tensile Strength, Ultimate": 565.0,
        "Tensile Strength, Yield": 400.0,
        "Elongation at Break": 29.5,
        "Reduction of Area": 72.5,
        "Modulus of Elasticity": 200.0,
        "Bulk Modulus": 160.0,
        "Poissons Ratio": 0.29,
        "Shear Modulus": 80.0,
        "Electrical Resistivity": 2.93e-05,
        "CTE, linear": 13.9,
        "Specific Heat Capacity": 0.472,
        "Thermal Conductivity": 51.9
    },
    {
        "name": "Bethlehem Steel BETHSTAR Grade 70 1/4 to 1 in. thick, killed steel plate\n      \n      \u00a0(discontinued **)",
        "composition": "C0.1Fe97.955Mn1.4Nb0.06P0.025Si0.35S0.01V0.1",
        "Density": 7.8,
        "Hardness, Brinell": 159.0,
        "Hardness, Rockwell B": 83.0,
        "Tensile Strength at Break": 552.0,
        "Tensile Strength, Yield": 483.0,
        "Elongation at Break": 14.0,
        "Bend Radius, Minimum": 1.5
    },
    {
        "name": "AISI 4320 Steel, normalized 925\u00b0C (1700\u00b0F) in 32 mm rounds, machined to 13.7 mm rounds, pseudocarburized 925\u00b0C (1700\u00b0F) for 8 hrs., box cooled to RT, reheated to 800\u00b0C (1470\u00b0F), oil quenched, 150\u00b0C (300\u00b0F) temper, tested in 12.8 mm rounds",
        "composition": "C0.22Cr0.6Fe96.98Mn0.65Mo0.3Ni2.0P0.035Si0.3S0.04",
        "Density": 7.85,
        "Hardness, Brinell": 331.0,
        "Hardness, Knoop": 359.0,
        "Hardness, Rockwell B": 99.0,
        "Hardness, Rockwell C": 36.0,
        "Hardness, Vickers": 350.0,
        "Tensile Strength, Ultimate": 1080.0,
        "Tensile Strength, Yield": 896.0,
        "Elongation at Break": 16.0,
        "Reduction of Area": 50.0,
        "Modulus of Elasticity": 205.0,
        "Bulk Modulus": 160.0,
        "Poissons Ratio": 0.29,
        "Machinability": 60.0,
        "Shear Modulus": 80.0,
        "Electrical Resistivity": 2.45e-05,
        "CTE, linear": 11.3,
        "Specific Heat Capacity": 0.475,
        "Thermal Conductivity": 44.5
    },
    {
        "name": "AISI 1060 Steel, oil quenched 845\u00b0C (1550\u00b0F), 540\u00b0C (1000\u00b0F) temper, 25 mm (1 in.) round",
        "composition": "C0.66Fe98.85Mn0.9P0.04S0.05",
        "Density": 7.87,
        "Hardness, Brinell": 269.0,
        "Hardness, Knoop": 294.0,
        "Hardness, Rockwell B": 99.0,
        "Hardness, Rockwell C": 27.0,
        "Hardness, Vickers": 284.0,
        "Tensile Strength, Ultimate": 938.0,
        "Tensile Strength, Yield": 591.0,
        "Elongation at Break": 17.7,
        "Reduction of Area": 48.0,
        "Modulus of Elasticity": 200.0,
        "Bulk Modulus": 160.0,
        "Poissons Ratio": 0.29,
        "Shear Modulus": 80.0,
