Repository: KylinGuo/HEA

File: data.json (part 45 of 70)
[
        "Izod Impact": 18.0,
        "Electrical Resistivity": 1.8e-05,
        "CTE, linear": 14.4,
        "Specific Heat Capacity": 0.544,
        "Thermal Conductivity": 51.9
    },
    {
        "name": "ASTM A533 Low Alloy Steel, Grade C, Class 1",
        "composition": "C0.25Fe96.7Mn1.5Mo0.6Ni1.0P0.035Si0.4S0.04",
        "Density": 7.8,
        "Tensile Strength, Ultimate": 550.0,
        "Tensile Strength, Yield": 345.0,
        "Elongation at Break": 18.0,
        "Modulus of Elasticity": 200.0,
        "Bulk Modulus": 160.0,
        "Poissons Ratio": 0.29,
        "Shear Modulus": 80.0,
        "Electrical Resistivity": 1.7e-05,
        "CTE, linear": 12.0,
        "Specific Heat Capacity": 0.47,
        "Thermal Conductivity": 52.0
    },
    {
        "name": "Bethlehem Steel ASTM A529 Grade 50 3/16 to 1 in. thick, as-rolled steel plate\n      \n      \u00a0(discontinued **)",
        "composition": "C0.27Cu0.2Fe97.69Mn1.35P0.04Si0.4S0.05",
        "Density": 7.8,
        "Tensile Strength at Break": 483.0,
        "Tensile Strength, Yield": 345.0,
        "Elongation at Break": 19.0
    },
    {
        "name": "AISI Type 316L Stainless Steel, annealed bar",
        "composition": "C0.03Cr18.0Fe72.0Mn2.0Mo3.0Ni14.0P0.045Si1.0S0.03",
        "Density": 8.0,
        "Hardness, Brinell": 149.0,
        "Hardness, Rockwell B": 80.0,
        "Hardness, Vickers": 155.0,
        "Tensile Strength, Ultimate": 515.0,
        "Tensile Strength, Yield": 205.0,
        "Elongation at Break": 60.0,
        "Modulus of Elasticity": 193.0,
        "Izod Impact": 150.0,
        "Charpy Impact": 103.0,
        "Electrical Resistivity": 7.4e-05,
        "Magnetic Permeability": 1.008,
        "Specific Heat Capacity": 0.5,
        "Thermal Conductivity": 14.0,
        "Melting Point": 1375.0,
        "Solidus": 1375.0,
        "Liquidus": 1400.0,
        "Maximum Service Temperature, Air": 925.0
    },
    {
        "name": "ATI Allvac\u00ae VascoMax\u00ae C-300 Specialty Steel, Heat Treatment: 927\u00b0C (1700\u00b0F) + Age",
        "composition": "Al0.1C0.02Co8.8Fe67.0Mn0.05Mo4.8Ni18.5P0.005Si0.05S0.005Ti0.73",
        "Density": 8.0,
        "Hardness, Brinell": 485.0,
        "Hardness, Knoop": 535.0,
        "Hardness, Rockwell C": 50.0,
        "Hardness, Vickers": 511.0,
        "Tensile Strength, Ultimate": 1966.0,
        "Tensile Strength, Yield": 1897.0,
        "Elongation at Break": 10.0,
        "Reduction of Area": 47.0
    },
    {
        "name": "Titanium Ti-6Al-2Sn-4Zr-6Mo (Ti-6-2-4-6) STA-2",
        "composition": "Al6.0C0.04Fe0.15Mo6.0N0.04O0.12Sn2.0Ti82.0Zr4.0",
        "Density": 4.65,
        "Hardness, Brinell": 360.0,
        "Hardness, Knoop": 392.0,
        "Hardness, Rockwell C": 39.0,
        "Hardness, Vickers": 376.0,
        "Tensile Strength, Ultimate": 1580.0,
        "Tensile Strength, Yield": 1410.0,
        "Elongation at Break": 4.0,
        "Tensile Modulus": 114.0,
        "Poissons Ratio": 0.33,
        "Shear Modulus": 42.9,
        "Charpy Impact": 11.5,
        "Electrical Resistivity": 0.00019,
        "CTE, linear": 10.4,
        "Specific Heat Capacity": 0.5,
        "Thermal Conductivity": 13.5,
        "Melting Point": 1595.0,
        "Solidus": 1595.0,
        "Liquidus": 1675.0,
        "Beta Transus": 935.0
    },
    {
        "name": "AISI 1020 Steel, as rolled",
        "composition": "C0.23Fe99.53Mn0.6P0.04S0.05",
        "Density": 7.87,
        "Hardness, Brinell": 143.0,
        "Hardness, Knoop": 163.0,
        "Hardness, Rockwell B": 78.0,
        "Hardness, Vickers": 149.0,
        "Tensile Strength, Ultimate": 450.0,
        "Tensile Strength, Yield": 330.0,
        "Elongation at Break": 36.0,
        "Reduction of Area": 59.0,
        "Modulus of Elasticity": 186.0,
        "Bulk Modulus": 148.0,
        "Poissons Ratio": 0.29,
        "Shear Modulus": 72.0,
        "Charpy Impact": 68.0,
        "Electrical Resistivity": 2.92e-05,
        "CTE, linear": 14.8,
        "Specific Heat Capacity": 0.599,
        "Thermal Conductivity": 51.9
    },
    {
        "name": "Cast Stainless Steel HI35, UNS J94013",
        "composition": "C0.4Cr30.0Fe59.2Mn1.5Mo0.5Ni18.0P0.04Si2.0S0.04"
    },
    {
        "name": "AISI 4130 Steel, annealed at 865\u00b0C (1585\u00b0F), furnace cooled 11\u00b0C (20\u00b0F)/hour to 680\u00b0C (1255\u00b0F), air cooled, 25 mm (1 in.) round",
        "composition": "C0.33Cr1.1Fe98.22Mn0.6Mo0.25P0.035Si0.3S0.04",
        "Density": 7.85,
        "Hardness, Brinell": 217.0,
        "Hardness, Knoop": 240.0,
        "Hardness, Rockwell B": 95.0,
        "Hardness, Rockwell C": 17.0,
        "Hardness, Vickers": 228.0,
        "Tensile Strength, Ultimate": 560.0,
        "Tensile Strength, Yield": 460.0,
        "Elongation at Break": 21.5,
        "Reduction of Area": 59.6,
        "Modulus of Elasticity": 205.0,
        "Bulk Modulus": 160.0,
        "Poissons Ratio": 0.29,
        "Machinability": 70.0,
        "Shear Modulus": 80.0,
        "Electrical Resistivity": 0.0001222,
        "Specific Heat Capacity": 0.837,
        "Thermal Conductivity": 42.7
    },
    {
        "name": "EN S275J0 High Manganese, Structural, Hot Rolled, Quality Steel, t>200 mm",
        "composition": "C0.2Fe97.5Mn1.5N0.009P0.4S0.4",
        "Density": 7.85,
        "Tensile Strength, Ultimate": 380.0,
        "Tensile Strength, Yield": 205.0,
        "Elongation at Break": 17.0,
        "Modulus of Elasticity": 200.0,
        "Poissons Ratio": 0.29,
        "Shear Modulus": 80.0,
        "Electrical Resistivity": 1.7e-05,
        "CTE, linear": 12.0,
        "Specific Heat Capacity": 0.47,
        "Thermal Conductivity": 52.0
    },
    {
        "name": "AISI 5150H Steel, normalized, 25 mm (1 in.) round",
        "composition": "C0.54Cr1.0Fe98.18Mn1.0P0.035Si0.3S0.04",
        "Density": 7.85,
        "Hardness, Brinell": 255.0,
        "Hardness, Knoop": 279.0,
        "Hardness, Rockwell B": 98.0,
        "Hardness, Rockwell C": 25.0,
        "Hardness, Vickers": 269.0,
        "Tensile Strength, Ultimate": 869.0,
        "Tensile Strength, Yield": 530.0,
        "Elongation at Break": 20.7,
        "Modulus of Elasticity": 205.0,
        "Bulk Modulus": 160.0,
        "Poissons Ratio": 0.29,
        "Machinability": 60.0,
        "Shear Modulus": 80.0,
        "Izod Impact": 31.0,
        "Electrical Resistivity": 2.19e-05,
        "Specific Heat Capacity": 0.475,
        "Thermal Conductivity": 46.6
    },
    {
        "name": "MetalTek MTEK 35-50W Heat Resistant Stainless Steel",
        "composition": "C0.6Cr30.0Fe21.5Mn1.5Ni50.0Si2.0W4.0",
        "Hardness, Brinell": 200.0,
        "Tensile Strength, Ultimate": 450.0,
        "Tensile Strength, Yield": 235.0,
        "Elongation at Break": 4.0,
        "Heat Treatment": "Not Heat Treated"
    },
    {
        "name": "AISI 8740H Steel, oil quenched 830\u00b0C (1525\u00b0F), 595\u00b0C (1100\u00b0F) temper, 100 mm (4 in.) round",
        "composition": "C0.44Cr0.65Fe97.88Mn1.05Mo0.3Ni0.75P0.035Si0.3S0.04",
        "Density": 7.85,
        "Hardness, Brinell": 248.0,
        "Hardness, Knoop": 272.0,
        "Hardness, Rockwell B": 98.0,
        "Hardness, Rockwell C": 23.0,
        "Hardness, Vickers": 261.0,
        "Tensile Strength, Ultimate": 855.0,
        "Tensile Strength, Yield": 670.0,
        "Elongation at Break": 20.5,
        "Modulus of Elasticity": 205.0,
        "Bulk Modulus": 160.0,
        "Poissons Ratio": 0.29,
        "Machinability": 65.0,
        "Shear Modulus": 80.0,
        "Electrical Resistivity": 2.34e-05,
        "Specific Heat Capacity": 0.475,
        "Thermal Conductivity": 46.6
    },
    {
        "name": "Titanium Ti-5Al-2Sn-2Zr-4Mo-4Cr (Ti-17) Beta Processed",
        "composition": "Al5.0Cr4.0H0.0125Fe0.3Mo4.0N0.04O0.13Sn2.0Ti83.0Zr2.0",
        "Density": 4.65,
        "Hardness, Brinell": 369.0,
        "Hardness, Knoop": 403.0,
        "Hardness, Rockwell C": 40.0,
        "Hardness, Vickers": 386.0,
        "Tensile Strength, Ultimate": 1180.0,
        "Tensile Strength, Yield": 1050.0,
        "Elongation at Break": 11.0,
        "Modulus of Elasticity": 115.0,
        "Notched Tensile Strength": 1350.0,
        "Poissons Ratio": 0.33,
        "Fracture Toughness": 53.0,
        "Shear Modulus": 43.2,
        "Electrical Resistivity": 0.00016,
        "CTE, linear": 9.7,
        "Specific Heat Capacity": 0.525,
        "Thermal Conductivity": 7.8,
        "Beta Transus": 890.0
    },
    {
        "name": "Latrobe Graph-Air\u00ae Cold Work Tool Steel (ASTM A10)",
        "composition": "C0.94Cr0.5Fe96.56Mn1.2Si0.3W0.5",
        "Specific Gravity": 7.68,
        "Density": 7.67,
        "Hardness, Rockwell C": 63.0,
        "Modulus of Elasticity": 207.0,
        "Machinability": 85.0,
        "Izod Impact Unnotched": 163.0,
        "CTE, linear": 13.25
    },
    {
        "name": "Cast Stainless Steel HU50, ACI",
        "composition": "C0.6Cr21.0Fe45.1Mn1.5Mo0.5Ni41.0P0.04Si2.0S0.04"
    },
    {
        "name": "AISI 1023 Steel, hot rolled, 19-32 mm (0.75-1.25 in) round",
        "composition": "C0.25Fe99.51Mn0.6P0.04S0.05",
        "Density": 7.858,
        "Hardness, Brinell": 111.0,
        "Hardness, Knoop": 129.0,
        "Hardness, Rockwell B": 64.0,
        "Hardness, Vickers": 115.0,
        "Tensile Strength, Ultimate": 385.0,
        "Tensile Strength, Yield": 215.0,
        "Elongation at Break": 25.0,
        "Reduction of Area": 50.0,
        "Modulus of Elasticity": 200.0,
        "Bulk Modulus": 160.0,
        "Poissons Ratio": 0.29,
        "Shear Modulus": 80.0,
        "Electrical Resistivity": 0.0001167,
        "CTE, linear": 14.8,
        "Specific Heat Capacity": 1.432,
        "Thermal Conductivity": 51.9
    },
    {
        "name": "AISI 1020 Steel, mock carburized at 915\u00b0C (1680\u00b0F) for 8 hours, 775\u00b0C (1430\u00b0F) reheat, water quenched, 175\u00b0C (350\u00b0F) temper, 13 mm (0.5 in.) round",
        "composition": "C0.23Fe99.53Mn0.6P0.04S0.05",
        "Density": 7.87,
        "Hardness, Brinell": 255.0,
        "Hardness, Knoop": 279.0,
        "Hardness, Rockwell B": 98.0,
        "Hardness, Rockwell C": 25.0,
        "Hardness, Vickers": 269.0,
        "Tensile Strength, Ultimate": 889.0,
        "Tensile Strength, Yield": 495.0,
        "Elongation at Break": 11.4,
        "Reduction of Area": 29.4,
        "Modulus of Elasticity": 186.0,
        "Bulk Modulus": 148.0,
        "Poissons Ratio": 0.29,
        "Shear Modulus": 72.0,
        "Izod Impact": 55.0,
        "Charpy Impact": 68.0,
        "Electrical Resistivity": 2.92e-05,
        "CTE, linear": 14.8,
        "Specific Heat Capacity": 0.599,
        "Thermal Conductivity": 51.9
    },
    {
        "name": "SAE 4621 Alloy Steel, Composition Spec",
        "composition": "C0.23Fe98.1Mn0.9Mo0.3Ni1.0P0.035Si0.3S0.04"
    },
    {
        "name": "H.C. Starck Amperweld\u00ae AISI 316 L 150/53 \u00b5m for Plasma Transferred Arc Surfacing",
        "composition": "C0.03Cr18.0Fe70.0Mn2.0Mo3.0Ni14.0P0.045Si1.0S0.03",
        "Particle Size": 150.0,
        "Maximum Service Temperature, Air": 870.0,
        "Minimum Service Temperature, Air": 196.0
    },
    {
        "name": "AK Steel 430 Ferritic Stainless steel",
        "composition": "C0.12Cr18.0Fe79.31Mn1.0Ni0.5P0.04Si1.0S0.03",
        "Density": 7.74,
        "Hardness, Rockwell B": 85.0,
        "Tensile Strength, Ultimate": 483.0,
        "Tensile Strength, Yield": 310.0,
        "Elongation at Break": 25.0,
        "Modulus of Elasticity": 200.0,
        "Electrical Resistivity": 6e-05,
        "CTE, linear": 11.4,
        "Specific Heat Capacity": 0.46,
        "Thermal Conductivity": 26.3
    },
    {
        "name": "3D Systems LaserForm\u00ae Ti Gr23 (A), AFTER STRESS RELIEF 1 Titanium",
        "composition": "Al6.5C0.08H0.012Fe0.25N0.03O0.13Ti91.0V4.5Y0.005",
        "Density": 4.42,
        "Hardness, Rockwell C": 35.0,
        "Tensile Strength, Ultimate": 1120.0,
        "Tensile Strength, Yield": 1040.0,
        "Elongation at Break": 7.0,
        "Reduction of Area": 30.0,
        "Tensile Modulus": 11.4,
        "Fatigue Strength": 400.0,
        "Charpy Impact": 15.0,
        "CTE, linear": 8.6,
        "Thermal Conductivity": 6.7,
        "Melting Point": 1692.0,
        "Element": 0.1,
        "Surface Roughness": 4.0
    },
    {
        "name": "ExOne 304L Stainless Steel for 3D Printing",
        "composition": "C0.03Cr20.0Fe74.0Mn2.0Ni12.0P0.045Si1.0S0.03",
        "Density": 7.6,
        "Porosity": 1.0,
        "Hardness, Rockwell B": 67.0,
        "Tensile Strength, Ultimate": 450.0,
        "Tensile Strength, Yield": 140.0,
        "Elongation at Break": 40.0,
        "Modulus of Elasticity": 190.0,
        "Impact Test": 35.0,
        "Surface Roughness": 3.0
    },
    {
        "name": "AISI 4140 Steel, oil quenched, 425\u00b0C (800\u00b0F) temper, 25 mm (1 in.) round",
        "composition": "C0.43Cr1.1Fe97.77Mn1.0Mo0.25P0.035Si0.3S0.04",
        "Density": 7.85,
        "Hardness, Brinell": 385.0,
        "Hardness, Knoop": 415.0,
        "Hardness, Rockwell B": 101.0,
        "Hardness, Rockwell C": 42.0,
        "Hardness, Vickers": 408.0,
        "Tensile Strength, Ultimate": 1380.0,
        "Tensile Strength, Yield": 1170.0,
        "Elongation at Break": 15.0,
        "Reduction of Area": 48.0,
        "Modulus of Elasticity": 205.0,
        "Bulk Modulus": 160.0,
        "Poissons Ratio": 0.29,
        "Machinability": 65.0,
        "Shear Modulus": 80.0,
        "Izod Impact": 22.0,
        "Electrical Resistivity": 6.46e-05,
        "CTE, linear": 14.6,
        "Specific Heat Capacity": 0.561,
        "Thermal Conductivity": 42.6
    },
    {
        "name": "410 Stainless Steel, tempered at 733\u00b0C",
        "composition": "C0.15Cr13.5Fe88.5Mn1.0P0.04Si1.0S0.03",
        "Density": 7.8,
        "Tensile Strength, Ultimate": 195.0,
        "Tensile Strength, Yield": 165.0,
        "Elongation at Break": 24.0,
        "Electrical Resistivity": 0.000108,
        "CTE, linear": 11.7,
        "Specific Heat Capacity": 0.46,
        "Thermal Conductivity": 28.7,
        "Melting Point": 1480.0,
        "Solidus": 1480.0,
        "Liquidus": 1530.0,
        "Maximum Service Temperature, Air": 815.0
    },
    {
        "name": "17-7 PH Stainless Steel, RH950, bar and forgings",
        "composition": "Al1.5C0.09Cr18.0Fe76.8Mn1.0Ni7.75P0.04Si1.0S0.04",
        "Density": 7.8,
        "Hardness, Rockwell C": 41.0,
        "Tensile Strength, Ultimate": 1275.0,
        "Tensile Strength, Yield": 1030.0,
        "Elongation at Break": 6.0,
        "Reduction of Area": 10.0,
        "Modulus of Elasticity": 204.0,
        "Fracture Toughness": 76.0,
        "Electrical Resistivity": 8.3e-05,
        "CTE, linear": 11.6,
        "Specific Heat Capacity": 0.46,
        "Thermal Conductivity": 21.8,
        "Melting Point": 1400.0,
        "Solidus": 1400.0,
        "Liquidus": 1450.0
    },
    {
        "name": "AISI 8620H Steel, quenched from 900\u00b0C (1650\u00b0F), tempered at 425\u00b0C (800\u00b0F), Low temp impact properties",
        "composition": "C0.23Cr0.65Fe98.22Mn0.95Mo0.25Ni0.75P0.035Si0.35S0.04",
        "Density": 7.85,
        "Hardness, Knoop": 362.0,
        "Hardness, Rockwell C": 36.0,
        "Hardness, Vickers": 349.0,
        "Modulus of Elasticity": 205.0,
        "Bulk Modulus": 160.0,
        "Poissons Ratio": 0.29,
        "Machinability": 65.0,
        "Shear Modulus": 80.0,
        "Izod Impact": 145.0,
        "Electrical Resistivity": 2.34e-05,
        "Specific Heat Capacity": 0.475,
        "Thermal Conductivity": 46.6
    },
    {
        "name": "AISI 4419 Steel, normalized at 955\u00b0C (1750\u00b0F), 100 mm (4 in.) round",
        "composition": "C0.23Fe98.77Mn0.65Mo0.6P0.035Si0.35S0.04",
        "Density": 7.85,
        "Hardness, Brinell": 143.0,
        "Hardness, Knoop": 163.0,
        "Hardness, Rockwell B": 78.0,
        "Hardness, Vickers": 149.0,
        "Tensile Strength, Ultimate": 505.0,
        "Tensile Strength, Yield": 330.0,
        "Elongation at Break": 30.0,
        "Reduction of Area": 60.8,
        "Modulus of Elasticity": 205.0,
        "Bulk Modulus": 160.0,
        "Poissons Ratio": 0.29,
        "Machinability": 65.0,
        "Shear Modulus": 80.0,
        "Electrical Resistivity": 2.45e-05,
        "Specific Heat Capacity": 0.475,
        "Thermal Conductivity": 44.5
    },
    {
        "name": "Cast Stainless Steel CA15C",
        "composition": "C0.15Cr14.0Cu0.5Fe88.5Mn1.0Mo0.5Ni1.0P0.04Si1.5S0.04W0.1V0.05",
        "Tensile Strength, Ultimate": 620.0,
        "Tensile Strength, Yield": 450.0,
        "Elongation at Break": 18.0
    },
    {
        "name": "Cast Stainless Steel HW50, ASTM A608",
        "composition": "C0.6Cr14.0Fe31.1Mn1.5Mo0.5Ni62.0P0.04Si2.0S0.04"
    },
    {
        "name": "AISI 321 Cast Stainless Steel, UNS J92630",
        "composition": "C0.08Cr19.0Fe66.0Mn2.0Ni12.0P0.04Si1.0S0.03"
    },
    {
        "name": "AISI Grade 18Ni (300) Maraging Steel solution treated at 815\u00b0C (1500\u00b0F) for 15 minutes, air cooled, aged at 480\u00b0C (900\u00b0F) for 3 hours, 1.65 mm sheet",
        "composition": "Al0.1B0.003C0.03Co9.0Fe67.0Mn0.1Mo4.8Ni18.5P0.01Si0.1S0.01Ti0.6Zr0.01",
        "Density": 8.0,
        "Tensile Strength, Ultimate": 2118.0,
        "Tensile Strength, Yield": 2078.0,
        "Elongation at Break": 5.0,
        "Modulus of Elasticity": 190.0,
        "Bulk Modulus": 160.0,
        "Poissons Ratio": 0.3,
        "Shear Modulus": 73.0,
        "Electrical Resistivity": 1.74e-05,
        "CTE, linear": 10.1,
        "Thermal Conductivity": 27.0
    },
    {
        "name": "AISI 1060 Steel, oil quenched 845\u00b0C (1550\u00b0F), 595\u00b0C (1100\u00b0F) temper, 50 mm (2 in.) round",
        "composition": "C0.66Fe98.85Mn0.9P0.04S0.05",
        "Density": 7.87,
        "Hardness, Brinell": 248.0,
        "Hardness, Knoop": 272.0,
        "Hardness, Rockwell B": 98.0,
        "Hardness, Rockwell C": 23.0,
        "Hardness, Vickers": 261.0,
        "Tensile Strength, Ultimate": 862.0,
        "Tensile Strength, Yield": 527.0,
        "Elongation at Break": 20.2,
        "Reduction of Area": 53.3,
        "Modulus of Elasticity": 200.0,
        "Bulk Modulus": 160.0,
        "Poissons Ratio": 0.29,
        "Shear Modulus": 80.0,
        "Izod Impact": 18.0,
        "Electrical Resistivity": 1.8e-05,
        "CTE, linear": 14.4,
        "Specific Heat Capacity": 0.544,
        "Thermal Conductivity": 51.9
    },
    {
        "name": "3D Systems LaserForm\u00ae Ti Gr23 (A), AFTER STRESS RELIEF 2 Titanium",
        "composition": "Al6.5C0.08H0.012Fe0.25N0.03O0.13Ti91.0V4.5Y0.005",
        "Density": 4.42,
        "Hardness, Rockwell C": 33.0,
        "Tensile Strength, Ultimate": 1040.0,
        "Tensile Strength, Yield": 940.0,
        "Elongation at Break": 10.0,
        "Reduction of Area": 30.0,
        "Tensile Modulus": 11.4,
        "Charpy Impact": 18.0,
        "CTE, linear": 8.6,
        "Thermal Conductivity": 6.7,
        "Melting Point": 1692.0,
        "Element": 0.1,
        "Surface Roughness": 4.0
    },
    {
        "name": "JIS SK3 Water Hardening Tool Steel",
        "composition": "C1.1Cr0.3Cu0.25Fe99.0Mn0.5Ni0.25P0.03Si0.35S0.03",
        "Density": 7.83,
        "Hardness, Brinell": 212.0,
        "Modulus of Elasticity": 205.0,
        "Poissons Ratio": 0.28,
        "Shear Modulus": 80.0,
        "Electrical Resistivity": 3e-05,
        "CTE, linear": 13.8,
        "Specific Heat Capacity": 0.461,
        "Thermal Conductivity": 48.0,
        "Processing Temperature": 175.0,
        "Annealing Temperature": 740.0
    },
    {
        "name": "Carpenter Custom 450\u00ae Stainless Steel, Condition H900 (Age Hardened 482\u00b0C)",
        "composition": "C0.05Cr16.0Cu1.75Fe75.0Mn1.0Mo1.0Ni7.0P0.03Si1.0S0.03",
        "Density": 7.76,
        "Hardness, Brinell": 395.0,
        "Hardness, Knoop": 431.0,
        "Hardness, Rockwell C": 42.5,
        "Hardness, Vickers": 413.0,
        "Tensile Strength, Ultimate": 1793.0,
        "Tensile Strength, Yield": 1717.0,
        "Elongation at Break": 24.0,
        "Reduction of Area": 75.0,
        "Modulus of Elasticity": 200.0,
        "Notched Tensile Strength": 2110.0,
        "Poissons Ratio": 0.29,
        "Fatigue Strength": 660.0,
        "Shear Modulus": 77.5,
        "Charpy Impact": 89.0,
        "Electrical Resistivity": 8.46e-05,
        "CTE, linear": 11.75,
        "Specific Heat Capacity": 0.477,
        "Thermal Conductivity": 24.4
    },
    {
        "name": "AISI Grade 18Ni (300) Maraging Steel nominal annealed properties",
        "composition": "Al0.1B0.003C0.03Co9.0Fe67.0Mn0.1Mo4.8Ni18.5P0.01Si0.1S0.01Ti0.6Zr0.01",
        "Density": 8.0,
        "Hardness, Brinell": 304.0,
        "Hardness, Knoop": 326.0,
        "Hardness, Rockwell C": 32.0,
        "Hardness, Vickers": 316.0,
        "Tensile Strength, Ultimate": 1034.0,
        "Tensile Strength, Yield": 758.0,
        "Elongation at Break": 18.0,
        "Reduction of Area": 72.0,
        "Modulus of Elasticity": 190.0,
        "Bulk Modulus": 160.0,
        "Poissons Ratio": 0.3,
        "Shear Modulus": 73.0,
        "Electrical Resistivity": 1.74e-05,
        "CTE, linear": 10.1,
        "Thermal Conductivity": 27.0
    },
    {
        "name": "Bethlehem Steel ASTM A808 Sulfur Restricted 3/16 to 1-1/2 in. thick, steel plate\n      \n      \u00a0(discontinued **)",
        "composition": "C0.12Fe97.485Mn1.65Nb0.1P0.035Si0.5S0.01V0.1",
        "Density": 7.8,
        "Hardness, Brinell": 135.0,
        "Hardness, Rockwell B": 74.0,
        "Tensile Strength at Break": 448.0,
        "Tensile Strength, Yield": 345.0,
        "Elongation at Break": 20.0,
        "Bend Radius, Minimum": 3.0
    },
    {
        "name": "AISI 8740H Steel, oil quenched 830\u00b0C (1525\u00b0F), 540\u00b0C (1000\u00b0F) temper, 25 mm (1 in.) round",
        "composition": "C0.44Cr0.65Fe97.88Mn1.05Mo0.3Ni0.75P0.035Si0.3S0.04",
        "Density": 7.85,
        "Hardness, Brinell": 352.0,
        "Hardness, Knoop": 381.0,
        "Hardness, Rockwell B": 99.0,
        "Hardness, Rockwell C": 39.0,
        "Hardness, Vickers": 372.0,
        "Tensile Strength, Ultimate": 1225.0,
        "Tensile Strength, Yield": 1130.0,
        "Elongation at Break": 16.0,
        "Modulus of Elasticity": 205.0,
        "Bulk Modulus": 160.0,
        "Poissons Ratio": 0.29,
        "Machinability": 65.0,
        "Shear Modulus": 80.0,
        "Electrical Resistivity": 2.34e-05,
        "Specific Heat Capacity": 0.475,
        "Thermal Conductivity": 46.6
    },
    {
        "name": "Cast Stainless Steel HC, ASTM A297",
        "composition": "C0.5Cr30.0Fe74.0Mn1.0Mo0.5Ni4.0P0.04Si2.0S0.04",
        "Tensile Strength, Ultimate": 380.0
    },
    {
        "name": "MetalTek Nitronic\u00ae 33 Austenitic Stainless Steel",
        "composition": "C0.08Cr19.0Fe69.05Mn14.5Ni3.75N0.4Si1.0",
        "Hardness, Brinell": 185.0,
        "Tensile Strength, Ultimate": 620.0,
        "Tensile Strength, Yield": 355.0,
        "Elongation at Break": 40.0,
        "Heat Treatment": "Sol. Anneal"
    },
    {
        "name": "AISI 1340H Steel, oil quenched from 830\u00b0C (1525\u00b0F), 540\u00b0C (1000\u00b0F) temper, 100 mm (4 in.) round",
        "composition": "C0.44Fe98.03Mn2.05P0.035Si0.35S0.04",
        "Density": 7.87,
        "Hardness, Brinell": 241.0,
        "Hardness, Knoop": 265.0,
        "Hardness, Rockwell B": 97.0,
        "Hardness, Rockwell C": 22.0,
        "Hardness, Vickers": 254.0,
        "Tensile Strength, Ultimate": 800.0,
        "Tensile Strength, Yield": 572.0,
        "Elongation at Break": 21.7,
        "Reduction of Area": 57.9,
        "Modulus of Elasticity": 200.0,
        "Bulk Modulus": 160.0,
        "Poissons Ratio": 0.29,
        "Machinability": 50.0,
        "Shear Modulus": 80.0,
        "Electrical Resistivity": 1.74e-05,
        "CTE, linear": 13.9,
        "Specific Heat Capacity": 0.472,
        "Thermal Conductivity": 51.9
    },
    {
        "name": "AISI Type 304HN Stainless Steel, Annealed Sheet , Strip",
        "composition": "C0.08Cr20.0Fe73.8Mn2.0Ni10.5N0.3P0.045Si1.0S0.03",
        "Density": 8.0,
        "Hardness, Rockwell B": 100.0,
        "Tensile Strength": 620.0,
        "Tensile Strength, Yield": 345.0,
        "Elongation at Break": 30.0,
        "Modulus of Elasticity": 197.0,
        "Electrical Resistivity": 7.2e-05,
        "CTE, linear": 18.9,
        "Specific Heat Capacity": 0.5,
        "Melting Point": 1400.0,
        "Solidus": 1400.0,
        "Liquidus": 1455.0
    },
    {
        "name": "AISI 1019 Steel, hot rolled, 19-32 mm (0.75-1.25 in) round",
        "composition": "C0.2Fe99.16Mn1.0P0.04S0.05",
        "Density": 7.87,
        "Hardness, Brinell": 116.0,
        "Hardness, Knoop": 135.0,
        "Hardness, Rockwell B": 66.0,
        "Hardness, Vickers": 120.0,
        "Tensile Strength, Ultimate": 407.0,
        "Tensile Strength, Yield": 224.0,
        "Elongation at Break": 25.0,
        "Reduction of Area": 50.0,
        "Modulus of Elasticity": 200.0,
        "Bulk Modulus": 160.0,
        "Poissons Ratio": 0.29,
        "Shear Modulus": 80.0,
        "Electrical Resistivity": 1.59e-05,
        "CTE, linear": 13.9,
        "Specific Heat Capacity": 0.472,
        "Thermal Conductivity": 51.9
    },
    {
        "name": "ATI Allegheny Ludlum Grade 11 Titanium (UNS R52250)",
        "composition": "C0.1H0.015Fe0.2N0.03O0.18Pd0.2Ti99.3",
        "Density": 4.52,
        "Hardness, Brinell": 120.0,
        "Tensile Strength, Ultimate": 345.0,
        "Tensile Strength, Yield": 221.0,
        "Elongation at Break": 37.0
    },
    {
        "name": "Cast Stainless Steel CA15M",
        "composition": "C0.15Cr14.0Cu0.5Fe87.9Mn1.0Mo1.0Ni1.0P0.04Si0.65S0.04W0.1V0.05"
    },
    {
        "name": "AISI 5140H Steel, oil quenched 845\u00b0C (1550\u00b0F), 540\u00b0C (1000\u00b0F) temper, 50 mm (2 in.) round",
        "composition": "C0.44Cr1.0Fe98.28Mn1.0P0.035Si0.3S0.04",
        "Density": 7.85,
        "Hardness, Brinell": 255.0,
        "Hardness, Knoop": 279.0,
        "Hardness, Rockwell B": 98.0,
        "Hardness, Rockwell C": 25.0,
        "Hardness, Vickers": 269.0,
        "Tensile Strength, Ultimate": 883.0,
        "Tensile Strength, Yield": 689.0,
        "Elongation at Break": 19.7,
        "Modulus of Elasticity": 205.0,
        "Bulk Modulus": 160.0,
        "Poissons Ratio": 0.29,
        "Machinability": 65.0,
        "Shear Modulus": 80.0,
        "Electrical Resistivity": 7.85e-05,
        "CTE, linear": 14.9,
        "Specific Heat Capacity": 0.519,
        "Thermal Conductivity": 44.6
    },
    {
        "name": "AISI 1022 Steel, normalized at 925\u00b0C (1700\u00b0F), cooled in air, 25 mm (1 in.) round",
        "composition": "C0.23Fe99.13Mn1.0P0.04S0.05",
        "Density": 7.858,
        "Hardness, Brinell": 143.0,
        "Hardness, Knoop": 163.0,
        "Hardness, Rockwell B": 78.0,
        "Hardness, Vickers": 149.0,
        "Tensile Strength, Ultimate": 483.0,
        "Tensile Strength, Yield": 360.0,
        "Elongation at Break": 34.0,
        "Reduction of Area": 67.5,
        "Modulus of Elasticity": 200.0,
        "Bulk Modulus": 160.0,
        "Poissons Ratio": 0.29,
        "Shear Modulus": 80.0,
        "Izod Impact": 118.0,
        "Electrical Resistivity": 2.93e-05,
        "CTE, linear": 13.9,
        "Specific Heat Capacity": 0.472,
        "Thermal Conductivity": 51.9
    },
    {
        "name": "AISI 8620H Steel, normalized, machined to 13.7 mm, pseudocarburized, reheated to 800\u00b0C, 150\u00b0C temper",
        "composition": "C0.23Cr0.65Fe98.22Mn0.95Mo0.25Ni0.75P0.035Si0.35S0.04",
        "Density": 7.85,
        "Hardness, Brinell": 321.0,
        "Hardness, Knoop": 348.0,
        "Hardness, Rockwell B": 99.0,
        "Hardness, Rockwell C": 35.0,
        "Hardness, Vickers": 339.0,
        "Tensile Strength, Ultimate": 1040.0,
        "Tensile Strength, Yield": 848.0,
        "Elongation at Break": 15.5,
        "Reduction of Area": 50.0,
        "Modulus of Elasticity": 205.0,
        "Bulk Modulus": 160.0,
        "Poissons Ratio": 0.29,
        "Machinability": 65.0,
        "Shear Modulus": 80.0,
        "Electrical Resistivity": 2.34e-05,
        "Specific Heat Capacity": 0.475,
        "Thermal Conductivity": 46.6
    },
    {
        "name": "Cast Stainless Steel CF3MN, ASTM A351",
        "composition": "C0.03Cr21.0Fe72.0Mn1.5Mo3.0Ni13.0P0.04Si1.5S0.04",
        "Tensile Strength, Ultimate": 485.0,
        "Tensile Strength, Yield": 205.0,
        "Elongation at Break": 30.0
    },
    {
        "name": "321 Stainless Steel, annealed and cold drawn bar, 25 mm diam.",
        "composition": "C0.08Cr19.0Fe73.6Mn2.0Ni12.0P0.045Si1.0S0.03Ti0.4",
        "Density": 8.0,
        "Hardness, Brinell": 185.0,
        "Hardness, Knoop": 207.0,
        "Hardness, Rockwell B": 90.0,
        "Hardness, Vickers": 194.0,
        "Tensile Strength, Ultimate": 655.0,
        "Tensile Strength, Yield": 415.0,
        "Elongation at Break": 40.0,
        "Modulus of Elasticity": 193.0,
        "Izod Impact": 135.0,
        "Charpy Impact": 165.0,
        "Electrical Resistivity": 7.2e-05,
        "CTE, linear": 20.5,
        "Specific Heat Capacity": 0.5,
        "Thermal Conductivity": 16.1,
        "Melting Point": 1400.0,
        "Solidus": 1400.0,
        "Liquidus": 1425.0,
        "Maximum Service Temperature, Air": 925.0
    },
    {
        "name": "ASTM A533 Low Alloy Steel, Grade A, Class 2",
        "composition": "C0.25Fe97.55Mn1.5Mo0.6P0.035Si0.4S0.04",
        "Density": 7.8,
        "Tensile Strength, Ultimate": 620.0,
        "Tensile Strength, Yield": 485.0,
        "Elongation at Break": 16.0,
        "Modulus of Elasticity": 200.0,
        "Bulk Modulus": 160.0,
        "Poissons Ratio": 0.29,
        "Shear Modulus": 80.0,
        "Electrical Resistivity": 1.7e-05,
        "CTE, linear": 12.0,
        "Specific Heat Capacity": 0.47,
        "Thermal Conductivity": 52.0
    },
    {
        "name": "Cast Stainless Steel CK35MN, ASTM A743",
        "composition": "C0.035Cr24.0Fe52.0Mn2.0Mo8.0Ni22.0P0.035Si1.0S0.02",
        "Tensile Strength, Ultimate": 570.0,
        "Tensile Strength, Yield": 280.0,
        "Elongation at Break": 35.0
    },
    {
        "name": "AISI 1526 Steel Composition Spec (UNS G15260)",
        "composition": "C0.29Fe98.68Mn1.4P0.04S0.05",
        "Density": 7.85
    },
    {
        "name": "304 Stainless Steel (UNS S30400); Full Hard",
        "composition": "C0.08Cr20.0Fe74.0Mn2.0Ni10.5P0.045Si1.0S0.03",
        "Density": 8.0,
        "Tensile Strength, Ultimate": 1280.0,
        "Tensile Strength, Yield": 965.0,
        "Elongation at Break": 1.0,
        "Modulus of Elasticity": 193.0,
        "Poissons Ratio": 0.29,
        "Shear Modulus": 77.0,
        "Electrical Resistivity": 0.000116,
        "CTE, linear": 18.7,
        "Specific Heat Capacity": 0.5,
        "Thermal Conductivity": 21.5,
        "Melting Point": 1400.0,
        "Solidus": 1400.0,
        "Liquidus": 1455.0
    },
    {
        "name": "MetalTek MTEK 440A Martensitic Stainless Steel",
        "composition": "C0.75Cr18.0Fe82.65Mn1.0Mo0.75Si1.0",
        "Density": 7.8,
        "Hardness, Brinell": 255.0,
        "Heat Treatment": "Anneal"
    },
    {
        "name": "414 Stainless Steel, tempered at 233\u00b0C",
        "composition": "C0.15Cr12.5Fe83.0Mn1.0Ni1.88P0.04Si1.0S0.03",
        "Density": 7.8,
        "Hardness, Brinell": 428.0,
        "Hardness, Knoop": 471.0,
        "Hardness, Rockwell C": 45.5,
        "Hardness, Vickers": 453.0,
        "Tensile Strength, Ultimate": 1500.0,
        "Tensile Strength, Yield": 1017.0,
        "Elongation at Break": 14.5,
        "Tensile Modulus": 200.0,
        "Izod Impact": 70.0,
        "Electrical Resistivity": 7e-05,
        "CTE, linear": 12.4,
        "Specific Heat Capacity": 0.46,
        "Thermal Conductivity": 28.7,
        "Melting Point": 1425.0,
        "Solidus": 1425.0,
        "Liquidus": 1480.0
    },
    {
        "name": "Cast Stainless Steel CD4MCu, ASTM A744M",
        "composition": "C0.04Cr26.5Cu3.25Fe66.3Mn1.0Mo2.25Ni6.0P0.04Si1.0S0.04",
        "Tensile Strength, Ultimate": 690.0,
        "Tensile Strength, Yield": 485.0,
        "Elongation at Break": 16.0
    },
    {
        "name": "AISI 6150H Steel, oil quenched 845\u00b0C (1550\u00b0F), 595\u00b0C (1100\u00b0F) temper, 100 mm (4 in.) round",
        "composition": "C0.54Cr1.2Fe97.88Mn1.0P0.035Si0.3S0.04V0.15",
        "Density": 7.85,
        "Hardness, Brinell": 262.0,
        "Hardness, Knoop": 287.0,
        "Hardness, Rockwell B": 98.0,
        "Hardness, Rockwell C": 26.0,
        "Hardness, Vickers": 276.0,
        "Tensile Strength, Ultimate": 896.0,
        "Tensile Strength, Yield": 745.0,
        "Elongation at Break": 19.0,
        "Modulus of Elasticity": 205.0,
        "Bulk Modulus": 160.0,
        "Poissons Ratio": 0.29,
        "Machinability": 55.0,
        "Shear Modulus": 80.0,
        "Electrical Resistivity": 2.34e-05,
        "Specific Heat Capacity": 0.475,
        "Thermal Conductivity": 46.6
    },
    {
        "name": "ASTM A656 Steel, grade 2",
        "composition": "Al0.01C0.15Fe98.0Mn0.9P0.04Si0.1S0.05Ti0.5",
        "Density": 7.75,
        "Tensile Strength, Ultimate": 655.0,
        "Tensile Strength, Yield": 550.0,
        "Elongation at Break": 12.0,
        "Bulk Modulus": 160.0,
        "Shear Modulus": 80.0
    },
    {
        "name": "AISI 8740H Steel, normalized 870\u00b0C (1600\u00b0F), 50 mm (2 in.) round",
        "composition": "C0.44Cr0.65Fe97.88Mn1.05Mo0.3Ni0.75P0.035Si0.3S0.04",
        "Density": 7.85,
        "Hardness, Brinell": 262.0,
        "Hardness, Knoop": 287.0,
        "Hardness, Rockwell B": 98.0,
        "Hardness, Rockwell C": 26.0,
        "Hardness, Vickers": 276.0,
        "Tensile Strength, Ultimate": 910.0,
        "Tensile Strength, Yield": 605.0,
        "Elongation at Break": 16.7,
        "Modulus of Elasticity": 205.0,
        "Bulk Modulus": 160.0,
        "Poissons Ratio": 0.29,
        "Machinability": 65.0,
        "Shear Modulus": 80.0,
        "Electrical Resistivity": 2.34e-05,
        "Specific Heat Capacity": 0.475,
        "Thermal Conductivity": 46.6
    },
    {
        "name": "AISI E4340 Steel, oil quenched 800\u00b0C (1470\u00b0F), 540\u00b0C (1000\u00b0F) temper, 100 mm (4 in.) round",
        "composition": "C0.43Cr0.9Fe96.27Mn0.85Mo0.3Ni2.0P0.025Si0.3S0.02",
        "Density": 7.85,
        "Hardness, Brinell": 331.0,
        "Hardness, Knoop": 359.0,
        "Hardness, Rockwell B": 99.0,
        "Hardness, Rockwell C": 36.0,
        "Hardness, Vickers": 350.0,
        "Tensile Strength, Ultimate": 1138.0,
        "Tensile Strength, Yield": 1000.0,
        "Elongation at Break": 15.5,
        "Reduction of Area": 53.4,
        "Modulus of Elasticity": 200.0,
        "Bulk Modulus": 159.0,
        "Poissons Ratio": 0.29,
        "Machinability": 50.0,
        "Shear Modulus": 78.0,
        "Electrical Resistivity": 7.97e-05,
        "CTE, linear": 14.5,
        "Specific Heat Capacity": 0.475,
        "Thermal Conductivity": 44.5
    },
    {
        "name": "AISI 8640 Steel, quenched 845\u00b0C (1550\u00b0F), 425\u00b0C (800\u00b0F) temper",
        "composition": "C0.43Cr0.6Fe97.77Mn1.0Mo0.25Ni0.7P0.035Si0.3S0.04",
        "Density": 7.85,
        "Hardness, Knoop": 478.0,
        "Hardness, Rockwell C": 46.0,
        "Hardness, Vickers": 459.0,
        "Modulus of Elasticity": 205.0,
        "Bulk Modulus": 160.0,
        "Poissons Ratio": 0.29,
        "Machinability": 65.0,
        "Shear Modulus": 80.0,
        "Charpy Impact": 31.0,
        "Electrical Resistivity": 2.34e-05,
        "Specific Heat Capacity": 0.475,
        "Thermal Conductivity": 46.6
    },
    {
        "name": "Sandvik 0C404 Strip Steel",
        "composition": "Al5.5C0.02Cr20.5Fe74.0Mn0.35P0.02Si0.5S0.005",
        "Density": 7.1,
        "Tensile Strength, Ultimate": 580.0,
        "Tensile Strength, Yield": 325.0,
        "Elongation at Break": 150.0,
        "Electrical Resistivity": 0.000146,
        "Curie Temperature": 556.0,
        "CTE, linear": 15.8,
        "Specific Heat Capacity": 0.715,
        "Thermal Conductivity": 22.9,
        "Melting Point": 1470.0
    },
    {
        "name": "Industeel URANUS\u00ae 35N 23.04 Duplex Stainless Steel with PREN = 24",
        "composition": "C0.02Cr23.0Fe72.679Mo0.2Ni4.0N0.1S0.001",
        "Density": 7.8,
        "Hardness, Brinell": 180.0,
        "Hardness, Rockwell C": 20.0,
        "Tensile Strength, Ultimate": 600.0,
        "Tensile Strength, Yield": 440.0,
        "Elongation at Break": 25.0,
        "Modulus of Elasticity": 200.0,
        "Poissons Ratio": 0.333,
        "Shear Modulus": 75.0,
        "Charpy Impact": 90.0,
        "Electrical Resistivity": 8e-05,
        "CTE, linear": 14.0,
        "Specific Heat Capacity": 0.45,
        "Thermal Conductivity": 17.0
    },
    {
        "name": "MetalTek MTEK 347 Cast UNS J92710 Austenitic Stainless Steel",
        "composition": "C0.08Cr21.0Fe73.0Mn1.5Ni12.0Nb1.0Si2.0",
        "Hardness, Brinell": 156.0,
        "Tensile Strength, Ultimate": 485.0,
        "Tensile Strength, Yield": 205.0,
        "Elongation at Break": 30.0,
        "Heat Treatment": "Sol. Anneal"
    },
    {
        "name": "AISI 12L13 Steel, cold drawn, 19-38 mm round",
        "composition": "C0.13Fe98.84Pb0.35Mn1.0P0.12S0.33",
        "Density": 7.87,
        "Hardness, Brinell": 163.0,
        "Hardness, Knoop": 184.0,
        "Hardness, Rockwell B": 84.0,
        "Hardness, Vickers": 170.0,
        "Tensile Strength, Ultimate": 540.0,
        "Tensile Strength, Yield": 415.0,
        "Elongation at Break": 10.0,
        "Reduction of Area": 35.0,
        "Modulus of Elasticity": 200.0,
        "Bulk Modulus": 160.0,
        "Poissons Ratio": 0.29,
        "Machinability": 160.0,
        "Shear Modulus": 80.0,
        "Electrical Resistivity": 1.74e-05,
        "CTE, linear": 13.9,
        "Specific Heat Capacity": 0.472,
        "Thermal Conductivity": 51.9
    },
    {
        "name": "AISI 4161H Steel",
        "composition": "C0.65Cr0.95Fe97.75Mn1.1Mo0.35P0.035Si0.3S0.04",
        "Density": 7.85,
        "Hardness, Brinell": 187.0,
        "Hardness, Knoop": 237.0,
        "Hardness, Rockwell B": 94.0,
        "Hardness, Rockwell C": 16.0,
        "Hardness, Vickers": 225.0,
        "Modulus of Elasticity": 205.0,
        "Bulk Modulus": 160.0,
        "Poissons Ratio": 0.29,
        "Machinability": 50.0,
        "Shear Modulus": 80.0,
        "Electrical Resistivity": 2.45e-05,
        "CTE, linear": 12.9,
        "Specific Heat Capacity": 0.475,
        "Thermal Conductivity": 44.5
    },
    {
        "name": "AISI 1095 Steel, oil quenched 800\u00b0C (1470\u00b0F), 595\u00b0C (1100\u00b0F) temper, 100 mm (4 in.) round",
        "composition": "C1.03Fe98.8Mn0.5P0.04S0.05",
        "Density": 7.87,
        "Hardness, Brinell": 262.0,
        "Hardness, Knoop": 287.0,
        "Hardness, Rockwell B": 98.0,
        "Hardness, Rockwell C": 26.0,
        "Hardness, Vickers": 276.0,
        "Tensile Strength, Ultimate": 896.0,
        "Tensile Strength, Yield": 455.0,
        "Elongation at Break": 17.2,
        "Reduction of Area": 34.4,
        "Modulus of Elasticity": 200.0,
        "Bulk Modulus": 160.0,
        "Poissons Ratio": 0.29,
        "Shear Modulus": 80.0,
        "Izod Impact": 5.0,
        "Electrical Resistivity": 1.8e-05,
        "CTE, linear": 14.6,
        "Specific Heat Capacity": 0.461,
        "Thermal Conductivity": 51.9
    },
    {
        "name": "EN SPH235 High Manganese Pressure Vessel Carbon Steel",
