Repository: KylinGuo/HEA

File: data.json (part 46 of 70)
[
        "composition": "Al0.02C0.16Fe99.6Mn1.2P0.035Si0.35S0.03",
        "Density": 7.85,
        "Tensile Strength, Ultimate": 360.0,
        "Tensile Strength, Yield": 235.0,
        "Elongation at Break": 26.0,
        "Modulus of Elasticity": 200.0,
        "Poissons Ratio": 0.29,
        "Shear Modulus": 80.0,
        "Electrical Resistivity": 1.7e-05,
        "CTE, linear": 12.0,
        "Specific Heat Capacity": 0.47,
        "Thermal Conductivity": 52.0
    },
    {
        "name": "AISI Type S14800 Stainless Steel condition CH900, 72.5% cold reduction",
        "composition": "Al1.5C0.05Cr15.0Fe73.0Mn1.0Mo3.0Ni8.75P0.015Si1.0S0.01",
        "Density": 7.7,
        "Hardness, Brinell": 567.0,
        "Hardness, Knoop": 631.0,
        "Hardness, Rockwell C": 55.5,
        "Hardness, Vickers": 604.0,
        "Tensile Strength, Ultimate": 2137.0,
        "Tensile Strength, Yield": 2103.0,
        "Elongation at Break": 0.0,
        "Modulus of Elasticity": 200.0,
        "CTE, linear": 11.5
    },
    {
        "name": "ATI Allegheny Ludlum 310H Austenitic Stainless Steel",
        "composition": "C0.1Cr26.0Fe49.075Mn2.0Ni22.0P0.045Si0.75S0.03",
        "Density": 8.03,
        "Creep Strength": 138.0,
        "Rupture Strength": 138.0,
        "Modulus of Elasticity": 200.0,
        "Poissons Ratio": 0.3,
        "Shear Modulus": 77.0,
        "Electrical Resistivity": 7.8e-05,
        "Magnetic Permeability": 1.02,
        "CTE, linear": 18.9,
        "Specific Heat Capacity": 0.502,
        "Thermal Conductivity": 18.7
    },
    {
        "name": "Ovako 100Cr6 803P Steel, Q/T (martensite)",
        "composition": "C1.05Cr1.6Fe97.22Mn0.4Mo0.06Ni0.2P0.02Si0.35S0.008",
        "Density": 7.8,
        "Hardness, Rockwell C": 61.0,
        "Tensile Strength": 2300.0,
        "Tensile Strength, Yield": 1700.0,
        "Elongation at Break": 2.0,
        "Modulus of Elasticity": 210.0,
        "Poissons Ratio": 0.3,
        "Shear Modulus": 80.0,
        "Electrical Resistivity": 2e-06,
        "CTE, linear": 12.0,
        "Specific Heat Capacity": 0.46,
        "Thermal Conductivity": 40.0,
        "Transformation Temperature": 910.0
    },
    {
        "name": "Cast Stainless Steel 440A, ASTM A276, Hot Formed",
        "composition": "C0.75Cr18.0Fe83.4Mn1.0Mo0.75P0.04Si1.0S0.03",
        "Hardness, Brinell": 269.0
    },
    {
        "name": "ATI Allegheny Ludlum Martensitic Stainless Steel Type 440A, Hardened + 288\u00b0C Temper",
        "composition": "C0.75Cr18.0Fe81.0Mn1.0Mo0.75Ni0.5P0.04Si1.0S0.03",
        "Density": 7.74,
        "Hardness, Rockwell C": 50.0,
        "Tensile Strength, Ultimate": 1879.0,
        "Tensile Strength, Yield": 1518.0,
        "Modulus of Elasticity": 200.0,
        "Electrical Resistivity": 6.2e-05,
        "CTE, linear": 16.8,
        "Thermal Conductivity": 24.207,
        "Melting Point": 1399.0,
        "Solidus": 1399.0,
        "Liquidus": 1510.0
    },
    {
        "name": "Cast Stainless Steel CF3, UNS J92500",
        "composition": "C0.03Cr21.0Fe75.0Mn1.5Ni12.0P0.04Si2.0S0.04"
    },
    {
        "name": "Titanium IMI 834",
        "composition": "Al5.8Mo0.5Nb0.7Si0.35Sn4.0Ti85.0Zr3.5",
        "Density": 4.55,
        "Hardness, Brinell": 326.0,
        "Hardness, Knoop": 354.0,
        "Hardness, Rockwell C": 35.0,
        "Hardness, Vickers": 350.0,
        "Tensile Strength, Ultimate": 1050.0,
        "Tensile Strength, Yield": 925.0,
        "Elongation at Break": 12.0,
        "Reduction of Area": 15.0,
        "Modulus of Elasticity": 120.0,
        "Poissons Ratio": 0.31,
        "Fatigue Strength": 900.0,
        "Fracture Toughness": 45.0,
        "Shear Modulus": 45.8,
        "Charpy Impact": 15.0,
        "Electrical Resistivity": 0.00016,
        "CTE, linear": 11.3,
        "Specific Heat Capacity": 0.525,
        "Thermal Conductivity": 7.0,
        "Beta Transus": 1045.0
    },
    {
        "name": "317 Stainless Steel, Cold finished wire",
        "composition": "C0.08Cr20.0Fe68.0Mn2.0Mo4.0Ni15.0P0.045Si1.0S0.03",
        "Density": 8.0,
        "Tensile Strength": 620.0,
        "Tensile Strength, Yield": 310.0,
        "Elongation at Break": 30.0,
        "Reduction of Area": 40.0,
        "Modulus of Elasticity": 195.0,
        "Electrical Resistivity": 7.4e-05,
        "CTE, linear": 17.5,
        "Specific Heat Capacity": 0.502,
        "Thermal Conductivity": 16.3,
        "Melting Point": 1370.0,
        "Solidus": 1370.0,
        "Liquidus": 1400.0,
        "Maximum Service Temperature, Air": 925.0
    },
    {
        "name": "Latrobe DuraTech\u2122 NINE Powder Metal Tool Steel",
        "composition": "C1.8Cr5.25Fe81.2Mn0.5Mo1.35Si0.9V9.0",
        "Specific Gravity": 7.41,
        "Density": 7.39,
        "Hardness, Rockwell C": 61.0,
        "Modulus of Elasticity": 221.0,
        "Machinability": 35.0,
        "CTE, linear": 12.31,
        "Processing Temperature": 866.0
    },
    {
        "name": "406 Stainless Steel",
        "composition": "Al4.0C0.025Cr13.0Fe82.76Mn0.035Si0.3Ti0.4",
        "Density": 7.34,
        "Hardness, Rockwell B": 89.0,
        "Tensile Strength, Ultimate": 554.0,
        "Tensile Strength, Yield": 412.0,
        "Elongation at Break": 28.0,
        "Electrical Resistivity": 0.000134,
        "CTE, linear": 14.2,
        "Anodic Polarization": 0.28,
        "Corrosion Rate mils per year": 0.04,
        "Crevice Corrosion-Average Weight Loss, g/cm2": 0.0336,
        "Stress Corrosion Cracking Resistance": "No cracks (Plain and Welded)"
    },
    {
        "name": "AISI 1016 Steel, hot rolled, 19-32 mm (0.75-1.25 in) round",
        "composition": "C0.18Fe99.58Mn0.9P0.04S0.05",
        "Density": 7.87,
        "Hardness, Brinell": 111.0,
        "Hardness, Knoop": 129.0,
        "Hardness, Rockwell B": 64.0,
        "Hardness, Vickers": 115.0,
        "Tensile Strength, Ultimate": 380.0,
        "Tensile Strength, Yield": 205.0,
        "Elongation at Break": 25.0,
        "Reduction of Area": 50.0,
        "Modulus of Elasticity": 200.0,
        "Bulk Modulus": 160.0,
        "Poissons Ratio": 0.29,
        "Shear Modulus": 80.0,
        "Electrical Resistivity": 2.9e-05,
        "CTE, linear": 13.9,
        "Specific Heat Capacity": 0.595,
        "Thermal Conductivity": 51.9
    },
    {
        "name": "Cast Stainless Steel 440C, JIS G4318",
        "composition": "C1.2Cr18.0Fe77.0Mn1.0Mo0.75Ni0.75P0.04Si1.0S0.03"
    },
    {
        "name": "MetalTek Nitronic\u00ae 60 Cast UNS J92972 Austenitic Stainless Steel",
        "composition": "C0.1Cr18.0Fe65.42Mn9.0Ni9.0N0.18Si4.5",
        "Hardness, Brinell": 200.0,
        "Tensile Strength, Ultimate": 585.0,
        "Tensile Strength, Yield": 290.0,
        "Elongation at Break": 30.0,
        "Heat Treatment": "Sol. Anneal"
    },
    {
        "name": "Bethlehem Steel ASTM A572 Grade 50 >1-1/2 to 4 in. thick, as-rolled steel plate\n      \n      \u00a0(discontinued **)",
        "composition": "C0.23Fe97.93Mn1.35P0.04Si0.4S0.05",
        "Density": 7.8,
        "Hardness, Brinell": 135.0,
        "Hardness, Rockwell B": 74.0,
        "Tensile Strength at Break": 448.0,
        "Tensile Strength, Yield": 345.0,
        "Elongation at Break": 19.0,
        "Bend Radius, Minimum": 3.0
    },
    {
        "name": "AISI E4340 H Steel, oil quenched 800\u00b0C (1470\u00b0F), 540\u00b0C (1000\u00b0F) temper, 50 mm (2 in.) round",
        "composition": "C0.44Cr0.95Fe96.48Mn0.95Mo0.3Ni2.0P0.025Si0.3S0.02",
        "Density": 7.85,
        "Hardness, Brinell": 341.0,
        "Hardness, Knoop": 369.0,
        "Hardness, Rockwell B": 99.0,
        "Hardness, Rockwell C": 37.0,
        "Hardness, Vickers": 361.0,
        "Tensile Strength, Ultimate": 1172.0,
        "Tensile Strength, Yield": 1103.0,
        "Elongation at Break": 16.0,
        "Reduction of Area": 54.8,
        "Modulus of Elasticity": 200.0,
        "Bulk Modulus": 159.0,
        "Poissons Ratio": 0.29,
        "Machinability": 50.0,
        "Shear Modulus": 78.0,
        "Electrical Resistivity": 7.97e-05,
        "CTE, linear": 13.7,
        "Specific Heat Capacity": 0.475,
        "Thermal Conductivity": 44.5
    },
    {
        "name": "AISI 94B15 Steel",
        "composition": "B0.003C0.18Cr0.5Fe98.2895Mn1.0Mo0.15Ni0.6P0.035Si0.3S0.04",
        "Density": 7.87,
        "Hardness, Brinell": 163.0,
        "Hardness, Knoop": 204.0,
        "Hardness, Rockwell B": 89.0,
        "Hardness, Vickers": 192.0,
        "Modulus of Elasticity": 200.0,
        "Bulk Modulus": 160.0,
        "Poissons Ratio": 0.29,
        "Machinability": 70.0,
        "Shear Modulus": 80.0,
        "Electrical Resistivity": 1.74e-05,
        "CTE, linear": 14.7,
        "Specific Heat Capacity": 0.472,
        "Thermal Conductivity": 51.9
    },
    {
        "name": "AISI 8740 Steel, oil quenched 830\u00b0C (1525\u00b0F), 650\u00b0C (1200\u00b0F) temper, 50 mm (2 in.) round",
        "composition": "C0.43Cr0.6Fe97.72Mn1.0Mo0.3Ni0.7P0.035Si0.3S0.04",
        "Density": 7.85,
        "Hardness, Brinell": 255.0,
        "Hardness, Knoop": 279.0,
        "Hardness, Rockwell B": 98.0,
        "Hardness, Rockwell C": 25.0,
        "Hardness, Vickers": 269.0,
        "Tensile Strength, Ultimate": 876.0,
        "Tensile Strength, Yield": 731.0,
        "Elongation at Break": 21.5,
        "Modulus of Elasticity": 205.0,
        "Bulk Modulus": 160.0,
        "Poissons Ratio": 0.29,
        "Machinability": 65.0,
        "Shear Modulus": 80.0,
        "Electrical Resistivity": 2.34e-05,
        "Specific Heat Capacity": 0.475,
        "Thermal Conductivity": 46.6
    },
    {
        "name": "MetalTek MTEK 309 Cast UNS J93400 Austenitic Stainless Steel",
        "composition": "C0.2Cr26.0Fe66.0Mn1.5Ni15.0Si2.0",
        "Hardness, Brinell": 187.0,
        "Tensile Strength, Ultimate": 485.0,
        "Tensile Strength, Yield": 205.0,
        "Elongation at Break": 30.0,
        "Heat Treatment": "Sol. Anneal"
    },
    {
        "name": "ASTM A414 Grade C Pressure Vessel Steel, Composition Spec",
        "composition": "C0.25Cu0.2Fe100.0Mn0.9P0.035S0.04"
    },
    {
        "name": "AISI 4150H Steel, oil quenched 830\u00b0C (1525\u00b0F), 595\u00b0C (1100\u00b0F) temper, 50 mm (2 in.) round",
        "composition": "C0.54Cr1.2Fe97.83Mn1.1Mo0.25P0.035Si0.3S0.04",
        "Density": 7.85,
        "Hardness, Brinell": 302.0,
        "Hardness, Knoop": 328.0,
        "Hardness, Rockwell B": 99.0,
        "Hardness, Rockwell C": 32.0,
        "Hardness, Vickers": 319.0,
        "Tensile Strength, Ultimate": 1035.0,
        "Tensile Strength, Yield": 910.0,
        "Elongation at Break": 18.7,
        "Reduction of Area": 56.4,
        "Modulus of Elasticity": 205.0,
        "Bulk Modulus": 160.0,
        "Poissons Ratio": 0.29,
        "Machinability": 55.0,
        "Shear Modulus": 80.0,
        "Electrical Resistivity": 2.45e-05,
        "Specific Heat Capacity": 0.475,
        "Thermal Conductivity": 44.5
    },
    {
        "name": "AISI 4320H Steel, normalized: heated to 895\u00b0C (1640\u00b0F), air cooled, 100 mm (4 in.) round",
        "composition": "C0.23Cr0.65Fe97.18Mn0.7Mo0.3Ni2.0P0.035Si0.3S0.04",
        "Density": 7.85,
        "Hardness, Brinell": 201.0,
        "Hardness, Knoop": 223.0,
        "Hardness, Rockwell B": 93.0,
        "Hardness, Rockwell C": 13.0,
        "Hardness, Vickers": 211.0,
        "Tensile Strength, Ultimate": 703.0,
        "Tensile Strength, Yield": 395.0,
        "Elongation at Break": 22.3,
        "Reduction of Area": 54.7,
        "Modulus of Elasticity": 205.0,
        "Bulk Modulus": 160.0,
        "Poissons Ratio": 0.29,
        "Machinability": 60.0,
        "Shear Modulus": 80.0,
        "Electrical Resistivity": 2.45e-05,
        "CTE, linear": 11.3,
        "Specific Heat Capacity": 0.475,
        "Thermal Conductivity": 44.5
    },
    {
        "name": "Eagle Brass 430 Ferritic Stainless Steel, 1/2 Hardened",
        "composition": "C0.12Cr18.0Fe84.0Mn1.0P0.04Si1.0S0.03",
        "Density": 7.7,
        "Tensile Strength": 621.0,
        "Tensile Strength, Yield": 517.0,
        "Elongation at Break": 2.0,
        "Tensile Modulus": 200.0,
        "CTE, linear": 11.9,
        "Thermal Conductivity": 26.1
    },
    {
        "name": "AISI 9255 Steel, oil quenched from 885\u00b0C (1625\u00b0F), 650\u00b0C (1200\u00b0F) temper, 50 mm (2 in.) round",
        "composition": "C0.59Fe96.99Mn0.95P0.035Si2.2S0.04",
        "Density": 7.85,
        "Hardness, Brinell": 277.0,
        "Hardness, Knoop": 302.0,
        "Hardness, Rockwell B": 99.0,
        "Hardness, Rockwell C": 28.0,
        "Hardness, Vickers": 292.0,
        "Tensile Strength, Ultimate": 951.0,
        "Tensile Strength, Yield": 600.0,
        "Elongation at Break": 21.0,
        "Modulus of Elasticity": 200.0,
        "Bulk Modulus": 160.0,
        "Poissons Ratio": 0.29,
        "Machinability": 40.0,
        "Shear Modulus": 80.0,
        "Electrical Resistivity": 1.74e-05,
        "CTE, linear": 14.7,
        "Specific Heat Capacity": 0.472,
        "Thermal Conductivity": 51.9
    },
    {
        "name": "AISI Type S13800 Stainless Steel (PH 13-8 Mo) longitudinal properties, condition H1000",
        "composition": "Al1.35C0.05Cr13.25Fe76.0Mn0.1Mo2.5Ni8.5N0.01P0.01Si0.1S0.008",
        "Density": 7.8,
        "Tensile Strength, Ultimate": 1480.0,
        "Tensile Strength, Yield": 1415.0,
        "Elongation at Break": 13.0,
        "Modulus of Elasticity": 221.0,
        "Machinability": 35.0,
        "Charpy Impact": 41.0,
        "Electrical Resistivity": 0.00011,
        "CTE, linear": 11.9,
        "Specific Heat Capacity": 0.46,
        "Thermal Conductivity": 22.5,
        "Melting Point": 1405.0,
        "Solidus": 1405.0,
        "Liquidus": 1440.0
    },
    {
        "name": "Sandvik Osprey 4140 Low Alloy Steel Powder (Grade 80% - 22)",
        "composition": "C0.43Cr1.1Fe97.3Mn1.0Mo0.25Si0.35",
        "Particle Size": 12.0
    },
    {
        "name": "AISI 51B60 Steel, oil quenched from 830\u00b0C (1525\u00b0F), 595\u00b0C (1100\u00b0F) temper, 100 mm (4 in.) round",
        "composition": "B0.003C0.64Cr0.9Fe97.8395Mn1.0P0.035Si0.3S0.04",
        "Density": 7.85,
        "Hardness, Brinell": 262.0,
        "Hardness, Knoop": 287.0,
        "Hardness, Rockwell B": 98.0,
        "Hardness, Rockwell C": 26.0,
        "Hardness, Vickers": 276.0,
        "Tensile Strength, Ultimate": 889.0,
        "Tensile Strength, Yield": 615.0,
        "Elongation at Break": 21.2,
        "Modulus of Elasticity": 205.0,
        "Bulk Modulus": 160.0,
        "Poissons Ratio": 0.29,
        "Machinability": 55.0,
        "Shear Modulus": 80.0,
        "Electrical Resistivity": 2.19e-05,
        "Specific Heat Capacity": 0.475,
        "Thermal Conductivity": 46.6
    },
    {
        "name": "AISI 4815 Steel, pseudocarburized, reheated to 800\u00b0C (1470\u00b0F) and oil quenched, 150\u00b0C (300\u00b0F) temper, 25 mm (1 in.) round",
        "composition": "C0.18Fe95.87Mn0.6Mo0.3Ni3.75P0.035Si0.3S0.04",
        "Density": 7.85,
        "Hardness, Brinell": 321.0,
        "Hardness, Knoop": 348.0,
        "Hardness, Rockwell B": 99.0,
        "Hardness, Rockwell C": 35.0,
        "Hardness, Vickers": 339.0,
        "Tensile Strength, Ultimate": 1055.0,
        "Tensile Strength, Yield": 889.0,
        "Elongation at Break": 14.5,
        "Modulus of Elasticity": 205.0,
        "Bulk Modulus": 160.0,
        "Poissons Ratio": 0.29,
        "Machinability": 50.0,
        "Shear Modulus": 80.0,
        "Electrical Resistivity": 3.1e-05,
        "Specific Heat Capacity": 0.475,
        "Thermal Conductivity": 44.5
    },
    {
        "name": "AISI 1040 Steel, water quenched from 845\u00b0C (1550\u00b0F), 650\u00b0C (1200\u00b0F) temper, 13 mm (0.5 in.) round",
        "composition": "C0.44Fe99.0Mn0.9P0.04S0.05",
        "Density": 7.845,
        "Hardness, Brinell": 201.0,
        "Hardness, Knoop": 223.0,
        "Hardness, Rockwell B": 93.0,
        "Hardness, Rockwell C": 13.0,
        "Hardness, Vickers": 211.0,
        "Tensile Strength, Ultimate": 662.0,
        "Tensile Strength, Yield": 476.0,
        "Elongation at Break": 27.7,
        "Reduction of Area": 66.6,
        "Modulus of Elasticity": 200.0,
        "Bulk Modulus": 160.0,
        "Poissons Ratio": 0.29,
        "Shear Modulus": 80.0,
        "Izod Impact": 65.0,
        "Electrical Resistivity": 0.0001179,
        "CTE, linear": 14.8,
        "Specific Heat Capacity": 1.583,
        "Thermal Conductivity": 51.9
    },
    {
        "name": "ASTM A514 Steel, grade J, plate thickness \u2264 19 mm",
        "composition": "B0.005C0.2Fe98.0Mn0.7Mo0.65P0.035Si0.35S0.04",
        "Density": 7.8,
        "Hardness, Brinell": 235.0,
        "Hardness, Knoop": 289.0,
        "Hardness, Rockwell B": 98.0,
        "Hardness, Rockwell C": 26.0,
        "Hardness, Vickers": 278.0,
        "Tensile Strength, Ultimate": 760.0,
        "Tensile Strength, Yield": 690.0,
        "Elongation at Break": 18.0,
        "Bulk Modulus": 160.0,
        "Shear Modulus": 80.0
    },
    {
        "name": "AISI Type D5 Tool Steel (UNS T30405)",
        "composition": "C1.6Cr13.0Co3.5Fe84.4Mn0.6Mo1.2Ni0.3Si0.6V1.0",
        "Density": 7.7,
        "Hardness, Brinell": 223.0,
        "Hardness, Rockwell C": 58.0,
        "CTE, linear": 12.0,
        "Annealing Temperature": 870.0
    },
    {
        "name": "TIMET TIMETAL\u00ae 679 (Ti-11Sn-5Zr-2.25Al-1Mo-0.2Si) Titanium Alloy; Air Cooled & Aged",
        "composition": "Al2.5H0.0125Fe0.2Mo1.2O0.2Si0.5Sn11.5Ti82.6Zr6.0",
        "Density": 4.84,
        "Tensile Strength, Ultimate": 1030.0,
        "Tensile Strength, Yield": 970.0,
        "Elongation at Break": 19.0,
        "Reduction of Area": 49.0,
        "Creep Strength": 560.0,
        "Modulus of Elasticity": 107.0,
        "Notched Tensile Strength": 1440.0,
        "Fatigue Strength": 640.0,
        "Shear Modulus": 46.0,
        "Electrical Resistivity": 0.00016,
        "CTE, linear": 8.3,
        "Thermal Conductivity": 8.3,
        "Maximum Service Temperature, Air": 450.0,
        "Beta Transus": 950.0
    },
    {
        "name": "ASTM A542 Low Alloy Steel, Grade B, Class 3",
        "composition": "C0.15Cr2.5Cu0.25Fe96.12Mn0.6Ni0.25P0.015Si0.5S0.015V0.02",
        "Density": 7.8,
        "Tensile Strength, Ultimate": 655.0,
        "Tensile Strength, Yield": 515.0,
        "Elongation at Break": 20.0,
        "Modulus of Elasticity": 200.0,
        "Bulk Modulus": 160.0,
        "Poissons Ratio": 0.29,
        "Shear Modulus": 80.0,
        "Electrical Resistivity": 1.7e-05,
        "CTE, linear": 12.0,
        "Specific Heat Capacity": 0.47,
        "Thermal Conductivity": 52.0
    },
    {
        "name": "AISI 4027 Steel, water quenched 865\u00b0C (1590\u00b0F), 480\u00b0C (900\u00b0F) temper, 100 mm (4 in.) round",
        "composition": "C0.3Fe98.7Mn0.9Mo0.3P0.035Si0.35S0.04",
        "Density": 7.85,
        "Hardness, Brinell": 201.0,
        "Hardness, Knoop": 223.0,
        "Hardness, Rockwell B": 93.0,
        "Hardness, Rockwell C": 13.0,
        "Hardness, Vickers": 211.0,
        "Tensile Strength, Ultimate": 696.0,
        "Tensile Strength, Yield": 540.0,
        "Elongation at Break": 25.0,
        "Reduction of Area": 68.3,
        "Modulus of Elasticity": 205.0,
        "Bulk Modulus": 160.0,
        "Poissons Ratio": 0.29,
        "Machinability": 70.0,
        "Shear Modulus": 80.0,
        "Electrical Resistivity": 2.45e-05,
        "Specific Heat Capacity": 0.475,
        "Thermal Conductivity": 44.5
    },
    {
        "name": "Cast Stainless Steel CN7MS, ASTM A744",
        "composition": "C0.07Cr20.0Cu2.0Fe53.5Mn1.0Mo3.0Ni25.0P0.04Si3.5S0.03",
        "Tensile Strength, Ultimate": 485.0,
        "Tensile Strength, Yield": 205.0,
        "Elongation at Break": 35.0
    },
    {
        "name": "AISI 4340H Steel, quenched 845\u00b0C, 650\u00b0C (1200\u00b0F) temper",
        "composition": "C0.44Cr0.95Fe96.53Mn0.9Mo0.3Ni2.0P0.035Si0.3S0.04",
        "Density": 7.85,
        "Hardness, Knoop": 311.0,
        "Hardness, Rockwell C": 30.0,
        "Hardness, Vickers": 301.0,
        "Modulus of Elasticity": 200.0,
        "Bulk Modulus": 159.0,
        "Poissons Ratio": 0.29,
        "Machinability": 50.0,
        "Shear Modulus": 78.0,
        "Electrical Resistivity": 7.97e-05,
        "CTE, linear": 14.3,
        "Specific Heat Capacity": 0.475,
        "Thermal Conductivity": 44.5
    },
    {
        "name": "AK Steel ASTM A 424 Type 1, UNIVIT\u00ae DS Enameling Carbon Steel",
        "composition": "Al0.05C0.003Cu0.02Fe99.687Mn0.21P0.01Si0.01S0.01",
        "Density": 7.87,
        "Tensile Strength, Ultimate": 300.0,
        "Tensile Strength, Yield": 178.0,
        "Elongation at Break": 46.0,
        "Modulus of Elasticity": 200.0,
        "Electrical Resistivity": 1.42e-05,
        "CTE, linear": 11.9,
        "Specific Heat Capacity": 0.481,
        "Thermal Conductivity": 90.0,
        "Deep-Drawing Capability rm": 1.2,
        "Strain Hardening Exponent n": 0.23
    },
    {
        "name": "AISI 4817 Steel",
        "composition": "C0.2Fe95.85Mn0.6Mo0.3Ni3.75P0.035Si0.3S0.04",
        "Density": 7.85,
        "Hardness, Brinell": 187.0,
        "Hardness, Knoop": 230.0,
        "Hardness, Rockwell B": 94.0,
        "Hardness, Rockwell C": 15.0,
        "Hardness, Vickers": 218.0,
        "Modulus of Elasticity": 205.0,
        "Compressive Yield Strength": 1795.0,
        "Bulk Modulus": 160.0,
        "Poissons Ratio": 0.29,
        "Machinability": 60.0,
        "Shear Modulus": 80.0,
        "Electrical Resistivity": 2.45e-05,
        "Specific Heat Capacity": 0.475,
        "Thermal Conductivity": 44.5
    },
    {
        "name": "AISI 8740H Steel, annealed 815\u00b0C (1500\u00b0F), 25 mm (1 in.) round",
        "composition": "C0.44Cr0.65Fe97.88Mn1.05Mo0.3Ni0.75P0.035Si0.3S0.04",
        "Density": 7.85,
        "Hardness, Brinell": 201.0,
        "Hardness, Knoop": 223.0,
        "Hardness, Rockwell B": 93.0,
        "Hardness, Rockwell C": 13.0,
        "Hardness, Vickers": 211.0,
        "Tensile Strength, Ultimate": 696.0,
        "Tensile Strength, Yield": 415.0,
        "Elongation at Break": 22.2,
        "Modulus of Elasticity": 205.0,
        "Bulk Modulus": 160.0,
        "Poissons Ratio": 0.29,
        "Machinability": 65.0,
        "Shear Modulus": 80.0,
        "Electrical Resistivity": 2.34e-05,
        "Specific Heat Capacity": 0.475,
        "Thermal Conductivity": 46.6
    },
    {
        "name": "Bethlehem Steel ASTM A808 Sulfur Restricted >1-1/2 to 2 in. thick, steel plate\n      \n      \u00a0(discontinued **)",
        "composition": "C0.12Fe97.485Mn1.65Nb0.1P0.035Si0.5S0.01V0.1",
        "Density": 7.8,
        "Hardness, Brinell": 135.0,
        "Hardness, Rockwell B": 74.0,
        "Tensile Strength at Break": 448.0,
        "Tensile Strength, Yield": 317.0,
        "Elongation at Break": 20.0,
        "Bend Radius, Minimum": 3.0
    },
    {
        "name": "Latrobe Nitralloy\u00ae 135 Modified VAC-ARC, 3 to 5 in Premium Nitriding Steel",
        "composition": "Al1.2C0.4Cr1.6Fe95.55Mn0.6Mo0.35Si0.3",
        "Hardness, Brinell": 269.0,
        "Tensile Strength, Ultimate": 758.0,
        "Tensile Strength, Yield": 580.0,
        "Elongation at Break": 15.0,
        "Reduction of Area": 40.0
    },
    {
        "name": "AISI 51B60 Steel, normalized 855\u00b0C (1570\u00b0F)",
        "composition": "B0.003C0.64Cr0.9Fe97.8395Mn1.0P0.035Si0.3S0.04",
        "Density": 7.85,
        "Hardness, Brinell": 269.0,
        "Hardness, Knoop": 294.0,
        "Hardness, Rockwell B": 99.0,
        "Hardness, Rockwell C": 27.0,
        "Hardness, Vickers": 284.0,
        "Tensile Strength, Ultimate": 958.0,
        "Tensile Strength, Yield": 530.0,
        "Elongation at Break": 17.5,
        "Modulus of Elasticity": 205.0,
        "Bulk Modulus": 160.0,
        "Poissons Ratio": 0.29,
        "Machinability": 55.0,
        "Shear Modulus": 80.0,
        "Izod Impact": 11.0,
        "Electrical Resistivity": 2.19e-05,
        "Specific Heat Capacity": 0.475,
        "Thermal Conductivity": 46.6
    },
    {
        "name": "Bethlehem Steel ASTM A633 Grade A >2-1/2 to 4 in. thick, steel plate\n      \n      \u00a0(discontinued **)",
        "composition": "C0.18Fe97.845Mn1.35Nb0.05P0.035Si0.5S0.04",
        "Density": 7.8,
        "Hardness, Brinell": 130.0,
        "Hardness, Rockwell B": 72.0,
        "Tensile Strength at Break": 434.0,
        "Tensile Strength, Yield": 290.0,
        "Elongation at Break": 21.0,
        "Bend Radius, Minimum": 3.0
    },
    {
        "name": "Sandvik SAF 2205 Plate, Sheet and Coil",
        "composition": "C0.03Cr23.0Fe70.4Mn2.0Mo3.5Ni6.5N0.2P0.025Si1.0S0.015",
        "Density": 7.8,
        "Hardness, Brinell": 290.0,
        "Tensile Strength, Ultimate": 630.0,
        "Tensile Strength, Yield": 420.0,
        "Elongation at Break": 25.0,
        "Modulus of Elasticity": 194.0,
        "Charpy Impact": 250.0,
        "CTE, linear": 14.5,
        "Specific Heat Capacity": 0.59,
        "Thermal Conductivity": 20.0
    },
    {
        "name": "AISI E4340 Steel, oil quenched 800\u00b0C (1470\u00b0F), 595\u00b0C (1100\u00b0F) temper, 13 mm (0.5 in.) round",
        "composition": "C0.43Cr0.9Fe96.27Mn0.85Mo0.3Ni2.0P0.025Si0.3S0.02",
        "Density": 7.85,
        "Hardness, Brinell": 331.0,
        "Hardness, Knoop": 359.0,
        "Hardness, Rockwell B": 99.0,
        "Hardness, Rockwell C": 36.0,
        "Hardness, Vickers": 350.0,
        "Tensile Strength, Ultimate": 1145.0,
        "Tensile Strength, Yield": 1117.0,
        "Elongation at Break": 17.1,
        "Reduction of Area": 57.0,
        "Modulus of Elasticity": 200.0,
        "Bulk Modulus": 159.0,
        "Poissons Ratio": 0.29,
        "Machinability": 50.0,
        "Shear Modulus": 78.0,
        "Electrical Resistivity": 7.97e-05,
        "CTE, linear": 14.5,
        "Specific Heat Capacity": 0.475,
        "Thermal Conductivity": 44.5
    },
    {
        "name": "AISI 1146 Steel Composition Spec (UNS G11460)",
        "composition": "C0.49Fe98.8Mn1.0P0.04S0.13",
        "Density": 7.87
    },
    {
        "name": "AISI 4720H Steel",
        "composition": "C0.23Cr0.6Fe97.93Mn0.75Mo0.25Ni1.25P0.035Si0.3S0.04",
        "Density": 7.85,
        "Hardness, Brinell": 187.0,
        "Hardness, Knoop": 230.0,
        "Hardness, Rockwell B": 94.0,
        "Hardness, Rockwell C": 15.0,
        "Hardness, Vickers": 218.0,
        "Modulus of Elasticity": 205.0,
        "Bulk Modulus": 160.0,
        "Poissons Ratio": 0.29,
        "Machinability": 65.0,
        "Shear Modulus": 80.0,
        "Electrical Resistivity": 2.45e-05,
        "Specific Heat Capacity": 0.475,
        "Thermal Conductivity": 44.5
    },
    {
        "name": "ATI Allegheny Ludlum Martensitic Stainless Steel Type 420, Hardened + 204\u00b0C Temper",
        "composition": "C0.4Cr14.0Fe86.0Mn1.0Ni0.5P0.04Si1.0S0.03",
        "Density": 7.73,
        "Hardness, Rockwell C": 48.0,
        "Tensile Strength, Ultimate": 1759.0,
        "Tensile Strength, Yield": 1311.0,
        "Modulus of Elasticity": 200.0,
        "Electrical Resistivity": 5.6e-05,
        "CTE, linear": 12.5,
        "Thermal Conductivity": 24.207,
        "Melting Point": 1454.0,
        "Solidus": 1454.0,
        "Liquidus": 1510.0
    },
    {
        "name": "AISI 1025 Steel, cold drawn, 19-32 mm (0.75-1.25 in) round",
        "composition": "C0.28Fe99.48Mn0.6P0.04S0.05",
        "Density": 7.858,
        "Hardness, Brinell": 126.0,
        "Hardness, Knoop": 145.0,
        "Hardness, Rockwell B": 71.0,
        "Hardness, Vickers": 131.0,
        "Tensile Strength, Ultimate": 440.0,
        "Tensile Strength, Yield": 370.0,
        "Elongation at Break": 15.0,
        "Reduction of Area": 40.0,
        "Modulus of Elasticity": 205.0,
        "Bulk Modulus": 160.0,
        "Poissons Ratio": 0.29,
        "Machinability": 65.0,
        "Shear Modulus": 80.0,
        "Electrical Resistivity": 0.0001239,
        "CTE, linear": 14.4,
        "Specific Heat Capacity": 0.486,
        "Thermal Conductivity": 51.9
    },
    {
        "name": "Kobe Steel KSTI-9 Alpha-Beta Titanium Alloy, ASTM Gr. 35, Annealed (coil, sheets)",
        "composition": "Al5.0C0.08H0.015Fe0.8Mo2.5N0.05O0.25Si0.4Ti88.805V2.1",
        "Tensile Strength, Ultimate": 895.0,
        "Tensile Strength, Yield": 828.0,
        "Elongation at Break": 5.0,
        "Reduction of Area": 20.0,
        "Bend Radius, Minimum": 5.0
    },
    {
        "name": "AISI 8622H Steel, heat treated, machined to 25 mm (1 in.) rounds, pseudocarburized, 150\u00b0C (300\u00b0F) temper",
        "composition": "C0.25Cr0.64Fe98.21Mn0.95Mo0.25Ni0.75P0.035Si0.3S0.04",
        "Density": 7.85,
        "Hardness, Brinell": 388.0,
        "Hardness, Knoop": 418.0,
        "Hardness, Rockwell B": 101.0,
        "Hardness, Rockwell C": 43.0,
        "Hardness, Vickers": 411.0,
        "Tensile Strength, Ultimate": 1314.0,
        "Tensile Strength, Yield": 928.0,
        "Elongation at Break": 12.8,
        "Modulus of Elasticity": 205.0,
        "Bulk Modulus": 160.0,
        "Poissons Ratio": 0.29,
        "Machinability": 65.0,
        "Shear Modulus": 80.0,
        "Electrical Resistivity": 2.34e-05,
        "Specific Heat Capacity": 0.475,
        "Thermal Conductivity": 46.6
    },
    {
        "name": "Kobe Steel KSTI-1.5AL Alpha Titanium Alloy, Annealed",
        "composition": "Al2.0C0.08H0.015Fe0.3N0.03O0.25Ti97.325",
        "Tensile Strength, Ultimate": 345.0,
        "Tensile Strength, Yield": 215.0,
        "Elongation at Break": 20.0,
        "Reduction of Area": 30.0,
        "Bend Radius, Minimum": 2.5
    },
    {
        "name": "AISI 5120 Steel, heat treated, machined to 13.7 mm, pseudocarburized, reheated to 775\u00b0C (1430\u00b0F), 150\u00b0C (300\u00b0F) temper",
        "composition": "C0.22Cr0.9Fe98.28Mn0.9P0.035Si0.3S0.04",
        "Density": 7.85,
        "Hardness, Brinell": 269.0,
        "Hardness, Knoop": 294.0,
        "Hardness, Rockwell B": 99.0,
        "Hardness, Rockwell C": 27.0,
        "Hardness, Vickers": 284.0,
        "Tensile Strength, Ultimate": 848.0,
        "Tensile Strength, Yield": 650.0,
        "Elongation at Break": 14.5,
        "Modulus of Elasticity": 205.0,
        "Bulk Modulus": 160.0,
        "Poissons Ratio": 0.29,
        "Machinability": 70.0,
        "Shear Modulus": 80.0,
        "Electrical Resistivity": 2.19e-05,
        "Specific Heat Capacity": 0.475,
        "Thermal Conductivity": 46.6
    },
    {
        "name": "Kobe Steel KS-6-2-4-6 Alpha-Beta Titanium Alloy, AMS 4981, Solution treated and aged. Thickness \u2264 3 in.",
        "composition": "Al6.5C0.04H0.015Fe0.15Mo6.5N0.04O0.15Sn2.25Ti79.855Zr4.5",
        "Tensile Strength, Ultimate": 1172.0,
        "Tensile Strength, Yield": 1103.0,
        "Elongation at Break": 10.0,
        "Reduction of Area": 20.0
    },
    {
        "name": "Cast Stainless Steel CF8M, ASTM A296",
        "composition": "C0.08Cr21.0Fe71.0Mn1.5Mo3.0Ni12.0P0.04Si2.0S0.04"
    },
    {
        "name": "AISI 5140H Steel, oil quenched 845\u00b0C (1550\u00b0F), 650\u00b0C (1200\u00b0F) temper, 100 mm (4 in.) round",
        "composition": "C0.44Cr1.0Fe98.28Mn1.0P0.035Si0.3S0.04",
        "Density": 7.85,
        "Hardness, Brinell": 217.0,
        "Hardness, Knoop": 240.0,
        "Hardness, Rockwell B": 95.0,
        "Hardness, Rockwell C": 17.0,
        "Hardness, Vickers": 228.0,
        "Tensile Strength, Ultimate": 731.0,
        "Tensile Strength, Yield": 470.0,
        "Elongation at Break": 24.6,
        "Modulus of Elasticity": 205.0,
        "Bulk Modulus": 160.0,
        "Poissons Ratio": 0.29,
        "Machinability": 65.0,
        "Shear Modulus": 80.0,
        "Electrical Resistivity": 7.85e-05,
        "CTE, linear": 14.9,
        "Specific Heat Capacity": 0.519,
        "Thermal Conductivity": 44.6
    },
    {
        "name": "Universal Wire Works 308 Stainless Steel Electrode",
        "composition": "C0.06Cr20.5Fe67.3Mn1.8Ni9.8Si0.5",
        "Tensile Strength, Ultimate": 600.0,
        "Elongation at Break": 45.0
    },
    {
        "name": "AISI 8640 Steel, oil quenched 845\u00b0C (1550\u00b0F), 650\u00b0C (1200\u00b0F) temper, 50 mm (2 in.) round",
        "composition": "C0.43Cr0.6Fe97.77Mn1.0Mo0.25Ni0.7P0.035Si0.3S0.04",
        "Density": 7.85,
        "Hardness, Brinell": 221.0,
        "Hardness, Knoop": 244.0,
        "Hardness, Rockwell B": 95.0,
        "Hardness, Rockwell C": 18.0,
        "Hardness, Vickers": 232.0,
        "Tensile Strength, Ultimate": 848.0,
        "Tensile Strength, Yield": 717.0,
        "Elongation at Break": 19.0,
        "Modulus of Elasticity": 205.0,
        "Bulk Modulus": 160.0,
        "Poissons Ratio": 0.29,
        "Machinability": 65.0,
        "Shear Modulus": 80.0,
        "Electrical Resistivity": 2.34e-05,
        "Specific Heat Capacity": 0.475,
        "Thermal Conductivity": 46.6
    },
    {
        "name": "AISI 1078 Steel, Hot Rolled Bar (UNS G10780)",
        "composition": "C0.85Fe98.98Mn0.6P0.04S0.05",
        "Density": 7.85,
        "Hardness, Brinell": 207.0,
        "Tensile Strength, Ultimate": 689.0,
        "Tensile Strength, Yield": 379.0,
        "Elongation at Break": 12.0,
        "Reduction of Area": 30.0,
        "Modulus of Elasticity": 200.0,
        "Poissons Ratio": 0.29,
        "Shear Modulus": 78.0,
        "Electrical Resistivity": 1.7e-05,
        "CTE, linear": 12.0,
        "Specific Heat Capacity": 0.47,
        "Thermal Conductivity": 52.0
    },
    {
        "name": "TIMET TIMETAL\u00ae 21S Titanium + Silicon Carbide Fiber Composite",
        "composition": "Al3.5C0.05H0.015Fe0.4Mo16.0Nb3.2N0.05O0.17Si0.25Ti80.8",
        "Density": 4.24,
        "Tensile Strength": 1720.0,
        "Modulus of Elasticity": 186.0,
        "Maximum Service Temperature, Air": 816.0,
        "Beta Transus": 800.0
    },
    {
        "name": "ASTM A709 Steel, grade 100 and 100W, > 64 mm & < 100 mm",
        "composition": "C0.21Fe99.5Mn1.5P0.035S0.04",
        "Density": 7.85,
        "Hardness, Brinell": 212.0,
        "Hardness, Knoop": 265.0,
        "Hardness, Rockwell B": 97.0,
        "Hardness, Rockwell C": 22.0,
        "Hardness, Vickers": 254.0,
        "Tensile Strength, Ultimate": 690.0,
        "Tensile Strength, Yield": 620.0,
        "Elongation at Break": 17.0,
        "Modulus of Elasticity": 205.0,
        "Bulk Modulus": 160.0,
        "Poissons Ratio": 0.29,
        "Shear Modulus": 80.0,
        "Electrical Resistivity": 2.34e-05,
        "Specific Heat Capacity": 0.475,
        "Thermal Conductivity": 46.6
    },
    {
        "name": "AISI E9310 Steel, single quenched and tempered at 150\u00b0C (300\u00b0F), 1.2 mm case depth",
        "composition": "C0.13Cr1.4Fe95.19Mn0.65Mo0.15Ni3.5P0.025Si0.35S0.025",
        "Density": 7.85,
        "Hardness, Brinell": 363.0,
        "Hardness, Knoop": 392.0,
        "Hardness, Rockwell B": 100.0,
        "Hardness, Vickers": 384.0,
        "Tensile Strength, Ultimate": 1193.0,
        "Tensile Strength, Yield": 931.0,
        "Elongation at Break": 15.5,
        "Modulus of Elasticity": 200.0,
        "Bulk Modulus": 160.0,
        "Poissons Ratio": 0.29,
        "Machinability": 50.0,
        "Shear Modulus": 80.0,
        "Electrical Resistivity": 1.74e-05,
        "CTE, linear": 14.7,
        "Specific Heat Capacity": 0.472,
        "Thermal Conductivity": 51.9
    },
    {
        "name": "Cast Stainless Steel 440A, UNS J91606",
        "composition": "C0.75Cr16.0Fe85.4Mn1.0Mo0.75P0.04Si0.7S0.03"
    },
    {
        "name": "422 Stainless Steel, 525\u00b0C (980\u00b0F) temper, short time elevated temperature test",
        "composition": "C0.25Cr12.0Fe84.0Mn1.0Mo1.0Ni0.75P0.025Si0.75S0.025W1.0V0.23",
        "Density": 7.8,
        "Tensile Strength, Ultimate": 1510.0,
        "Tensile Strength, Yield": 1080.0,
        "Elongation at Break": 16.0,
        "Modulus of Elasticity": 166.6,
        "Shear Modulus": 82.7,
        "Electrical Resistivity": 6.1e-05,
        "CTE, linear": 12.1,
        "Specific Heat Capacity": 0.46,
        "Thermal Conductivity": 27.3,
        "Melting Point": 1470.0,
        "Solidus": 1470.0,
        "Liquidus": 1480.0
    },
    {
        "name": "AISI 1340 Steel, oil quenched from 830\u00b0C (1525\u00b0F), 650\u00b0C (1200\u00b0F) temper, 100 mm (4 in.) round",
        "composition": "C0.43Fe97.87Mn1.9P0.035Si0.35S0.04",
        "Density": 7.87,
        "Hardness, Brinell": 212.0,
        "Hardness, Knoop": 235.0,
        "Hardness, Rockwell B": 94.0,
        "Hardness, Rockwell C": 16.0,
        "Hardness, Vickers": 223.0,
        "Tensile Strength, Ultimate": 703.0,
        "Tensile Strength, Yield": 496.0,
        "Elongation at Break": 26.0,
        "Reduction of Area": 64.8,
        "Modulus of Elasticity": 200.0,
        "Bulk Modulus": 160.0,
        "Poissons Ratio": 0.29,
        "Machinability": 50.0,
        "Shear Modulus": 80.0,
        "Electrical Resistivity": 1.74e-05,
        "CTE, linear": 13.9,
        "Specific Heat Capacity": 0.472,
        "Thermal Conductivity": 51.9
    },
    {
        "name": "Latrobe Lescalloy\u00ae UT-18 VAC-ARC ; 3.75 in. round High Strength Alloy Steel",
        "composition": "C0.4Cr3.25Fe94.3Mn0.6Mo1.0Si0.25V0.2",
        "Tensile Strength, Ultimate": 1400.0,
        "Tensile Strength, Yield": 1165.0,
        "Elongation at Break": 16.5,
        "Reduction of Area": 61.5,
        "Izod Impact Notched": 38.0
    },
    {
        "name": "EN S275J2G3 High Manganese, Structural, Hot Rolled, Quality Steel, t>200 mm",
        "composition": "C0.2Fe98.2Mn1.5P0.035S0.035",
        "Density": 7.85,
        "Tensile Strength, Ultimate": 380.0,
        "Tensile Strength, Yield": 205.0,
        "Elongation at Break": 17.0,
        "Modulus of Elasticity": 200.0,
        "Poissons Ratio": 0.29,
        "Shear Modulus": 80.0,
        "Electrical Resistivity": 1.7e-05,
        "CTE, linear": 12.0,
        "Specific Heat Capacity": 0.47,
        "Thermal Conductivity": 52.0
    },
    {
        "name": "AISI 1038 Steel, cold drawn, 19-32 mm (0.75-1.25 in) round",
        "composition": "C0.42Fe99.09Mn0.9P0.04S0.05",
        "Density": 7.845,
        "Hardness, Brinell": 163.0,
        "Hardness, Knoop": 184.0,
        "Hardness, Rockwell B": 84.0,
        "Hardness, Vickers": 170.0,
        "Tensile Strength, Ultimate": 570.0,
        "Tensile Strength, Yield": 485.0,
        "Elongation at Break": 12.0,
        "Reduction of Area": 35.0,
        "Modulus of Elasticity": 205.0,
        "Bulk Modulus": 160.0,
        "Poissons Ratio": 0.29,
        "Machinability": 65.0,
        "Shear Modulus": 80.0,
        "Electrical Resistivity": 1.71e-05,
        "Specific Heat Capacity": 0.486,
        "Thermal Conductivity": 51.9
    },
    {
        "name": "Cast Stainless Steel CA15M, ASTM A487",
        "composition": "C0.06Cr14.0Cu0.5Fe84.1Mn1.0Mo1.0Ni4.5P0.04Si1.0S0.03W0.1V0.05",
        "Tensile Strength, Ultimate": 760.0,
        "Tensile Strength, Yield": 515.0,
        "Elongation at Break": 15.0
    },
    {
        "name": "403 Stainless Steel, tempered, bar",
        "composition": "C0.15Cr12.3Fe86.0Mn1.0P0.04Si0.5S0.03",
        "Density": 7.8,
        "Hardness, Brinell": 167.0,
        "Hardness, Knoop": 184.0,
        "Hardness, Rockwell B": 97.0,
        "Hardness, Vickers": 233.0,
        "Tensile Strength, Ultimate": 765.0,
        "Tensile Strength, Yield": 585.0,
        "Elongation at Break": 23.0,
        "Modulus of Elasticity": 200.0,
        "Poissons Ratio": 0.3,
        "Fatigue Strength": 380.0,
        "Shear Modulus": 76.0,
        "Izod Impact": 122.0,
