Repository: KylinGuo/HEA

File: data.json (part 47 of 70)
[
        "Electrical Resistivity": 5.7e-05,
        "CTE, linear": 11.7,
        "Specific Heat Capacity": 0.46,
        "Thermal Conductivity": 24.9,
        "Melting Point": 1480.0,
        "Solidus": 1480.0,
        "Liquidus": 1530.0
    },
    {
        "name": "ATI Allegheny Ludlum Martensitic Stainless Steel Type 425 Mod, Hardened + 316\u00b0C Temper",
        "composition": "C0.55Cr14.0Fe85.0Mn1.0Mo1.2Ni0.5P0.04Si1.0S0.03",
        "Density": 7.72,
        "Hardness, Rockwell C": 53.0,
        "Tensile Strength, Ultimate": 1690.0,
        "Tensile Strength, Yield": 1351.0,
        "Modulus of Elasticity": 200.0,
        "Electrical Resistivity": 6.1e-05,
        "CTE, linear": 12.8,
        "Thermal Conductivity": 24.207,
        "Melting Point": 1472.0,
        "Solidus": 1472.0,
        "Liquidus": 1510.0
    },
    {
        "name": "AISI Grade 18Ni (200) Maraging Steel, Aged, 32 mm round bar, tested in longitudinal direction",
        "composition": "Al0.1B0.003C0.03Co8.5Fe69.0Mn0.1Mo3.25Ni18.5P0.01Si0.1S0.01Ti0.2Zr0.01",
        "Density": 8.0,
        "Hardness, Brinell": 511.0,
        "Hardness, Knoop": 567.0,
        "Hardness, Rockwell C": 52.0,
        "Hardness, Vickers": 546.0,
        "Tensile Strength, Ultimate": 1844.0,
        "Tensile Strength, Yield": 1780.0,
        "Elongation at Break": 11.0,
        "Reduction of Area": 57.0,
        "Modulus of Elasticity": 183.0,
        "Bulk Modulus": 160.0,
        "Poissons Ratio": 0.3,
        "Shear Modulus": 70.0,
        "Electrical Resistivity": 1.74e-05,
        "CTE, linear": 10.1,
        "Thermal Conductivity": 27.0
    },
    {
        "name": "Cast Stainless Steel CK20, UNS J94202",
        "composition": "C0.2Cr27.0Fe58.0Mn2.0Ni22.0P0.04Si2.0S0.04"
    },
    {
        "name": "ASTM A514 Steel, grade F, plate thickness 19 - 64 mm",
        "composition": "B0.006C0.2Cr0.65Cu0.5Fe97.0Mn1.0Mo0.6Ni1.0P0.035Si0.35S0.04V0.08",
        "Density": 7.8,
        "Tensile Strength, Ultimate": 760.0,
        "Tensile Strength, Yield": 690.0,
        "Elongation at Break": 18.0,
        "Bulk Modulus": 160.0,
        "Shear Modulus": 80.0
    },
    {
        "name": "AISI 1022 Steel, heat treated, quenched from pot, 25 mm (1 in.) round",
        "composition": "C0.23Fe99.13Mn1.0P0.04S0.05",
        "Density": 7.858,
        "Hardness, Brinell": 179.0,
        "Hardness, Knoop": 200.0,
        "Hardness, Rockwell B": 88.0,
        "Hardness, Vickers": 188.0,
        "Tensile Strength, Ultimate": 585.0,
        "Tensile Strength, Yield": 420.0,
        "Elongation at Break": 29.5,
        "Reduction of Area": 70.5,
        "Modulus of Elasticity": 200.0,
        "Bulk Modulus": 160.0,
        "Poissons Ratio": 0.29,
        "Shear Modulus": 80.0,
        "Electrical Resistivity": 2.93e-05,
        "CTE, linear": 13.9,
        "Specific Heat Capacity": 0.472,
        "Thermal Conductivity": 51.9
    },
    {
        "name": "AISI E9310H Steel, normalized at 890\u00b0C (1635\u00b0F), 13 mm (0.5 in.) round",
        "composition": "C0.13Cr1.45Fe95.35Mn0.7Mo0.15Ni3.55Si0.3S0.05",
        "Density": 7.85,
        "Hardness, Brinell": 285.0,
        "Hardness, Knoop": 311.0,
        "Hardness, Rockwell B": 99.0,
        "Hardness, Rockwell C": 30.0,
        "Hardness, Vickers": 301.0,
        "Tensile Strength, Ultimate": 917.0,
        "Tensile Strength, Yield": 605.0,
        "Elongation at Break": 20.0,
        "Modulus of Elasticity": 200.0,
        "Bulk Modulus": 160.0,
        "Poissons Ratio": 0.29,
        "Machinability": 50.0,
        "Shear Modulus": 80.0,
        "Electrical Resistivity": 1.74e-05,
        "CTE, linear": 14.7,
        "Specific Heat Capacity": 0.472,
        "Thermal Conductivity": 51.9
    },
    {
        "name": "AISI 1117 Steel, cold drawn, 19-32 mm (0.75-1.25 in) round",
        "composition": "C0.2Fe98.78Mn1.3P0.04S0.13",
        "Density": 7.85,
        "Hardness, Brinell": 137.0,
        "Hardness, Knoop": 156.0,
        "Hardness, Rockwell B": 75.0,
        "Hardness, Vickers": 143.0,
        "Tensile Strength, Ultimate": 475.0,
        "Tensile Strength, Yield": 400.0,
        "Elongation at Break": 15.0,
        "Reduction of Area": 40.0,
        "Modulus of Elasticity": 205.0,
        "Bulk Modulus": 160.0,
        "Poissons Ratio": 0.29,
        "Shear Modulus": 80.0,
        "Electrical Resistivity": 1.74e-05,
        "Specific Heat Capacity": 0.481,
        "Thermal Conductivity": 49.8
    },
    {
        "name": "Kobe Steel KSG12 Titanium alloy with low alloying elements, ASTM Gr. 12, Annealed",
        "composition": "C0.08H0.015Fe0.3Mo0.4Ni0.9N0.03O0.25Ti98.025",
        "Density": 4.5,
        "Tensile Strength, Ultimate": 483.0,
        "Tensile Strength, Yield": 345.0,
        "Elongation at Break": 18.0,
        "Reduction of Area": 25.0,
        "Bend Radius, Minimum": 2.5
    },
    {
        "name": "ASTM A525 Galvanized Steel",
        "composition": "C0.15Cu0.2Fe99.4875Mn0.6P0.035S0.04",
        "Density": 7.8,
        "Coating Weight": 717.0,
        "Modulus of Elasticity": 200.0,
        "Bulk Modulus": 160.0,
        "Poissons Ratio": 0.29,
        "Shear Modulus": 80.0,
        "Electrical Resistivity": 1.7e-05,
        "CTE, linear": 12.0,
        "Specific Heat Capacity": 0.47,
        "Thermal Conductivity": 52.0
    },
    {
        "name": "Bethlehem Steel ASTM A514 Grade H 1/4 to 2-1/2 in. thick, steel plate\n      \n      \u00a0(discontinued **)",
        "composition": "B0.005C0.21Cr0.65Fe96.335Mn1.3Mo0.3Ni0.7P0.035Si0.35S0.035V0.08",
        "Density": 7.8,
        "Hardness, Brinell": 229.0,
        "Hardness, Rockwell C": 20.0,
        "Tensile Strength at Break": 758.0,
        "Tensile Strength, Yield": 689.0,
        "Elongation at Break": 18.0,
        "Bend Radius, Minimum": 3.0
    },
    {
        "name": "304 Stainless Steel",
        "composition": "C0.08Cr20.0Fe74.0Mn2.0Ni10.5P0.045Si1.0S0.03",
        "Density": 8.0,
        "Hardness, Brinell": 123.0,
        "Hardness, Knoop": 138.0,
        "Hardness, Rockwell B": 70.0,
        "Hardness, Vickers": 129.0,
        "Tensile Strength, Ultimate": 505.0,
        "Tensile Strength, Yield": 215.0,
        "Elongation at Break": 70.0,
        "Modulus of Elasticity": 193.0,
        "Poissons Ratio": 0.29,
        "Shear Modulus": 77.0,
        "Izod Impact": 150.0,
        "Charpy Impact": 325.0,
        "Electrical Resistivity": 0.000116,
        "Magnetic Permeability": 1.02,
        "CTE, linear": 18.7,
        "Specific Heat Capacity": 0.5,
        "Thermal Conductivity": 21.5,
        "Melting Point": 1400.0,
        "Solidus": 1400.0,
        "Liquidus": 1455.0
    },
    {
        "name": "ASTM A588 HSLA Steel Grade D, Thickness 125 to 200 mm (5-8 in.)",
        "composition": "C0.2Cr0.9Cu0.3Fe98.1Mn1.25Ni0.4Nb0.04P0.04Si0.9S0.05Zr0.15",
        "Density": 7.75,
        "Tensile Strength at Break": 434.0,
        "Tensile Strength, Yield": 290.0,
        "Elongation at Break": 21.0,
        "Modulus of Elasticity": 205.0,
        "Poissons Ratio": 0.28,
        "Shear Modulus": 80.0
    },
    {
        "name": "Ovako 100CrMnSi4-4 831B Steel, Spheroidize annealing",
        "composition": "C1.02Cr1.15Fe96.37Mn1.2Mo0.1Ni0.25P0.015Si0.7S0.015",
        "Density": 7.8,
        "Hardness, Brinell": 210.0,
        "Tensile Strength": 720.0,
        "Tensile Strength, Yield": 480.0,
        "Elongation at Break": 28.0,
        "Modulus of Elasticity": 210.0,
        "Poissons Ratio": 0.3,
        "Shear Modulus": 80.0,
        "Electrical Resistivity": 2e-06,
        "CTE, linear": 12.0,
        "Specific Heat Capacity": 0.46,
        "Thermal Conductivity": 40.0,
        "Transformation Temperature": 750.0
    },
    {
        "name": "ASTM A514 Steel, grade F, plate thickness 64 - 150 mm",
        "composition": "B0.006C0.2Cr0.65Cu0.5Fe97.0Mn1.0Mo0.6Ni1.0P0.035Si0.35S0.04V0.08",
        "Density": 7.8,
        "Tensile Strength, Ultimate": 690.0,
        "Tensile Strength, Yield": 620.0,
        "Elongation at Break": 16.0,
        "Bulk Modulus": 160.0,
        "Shear Modulus": 80.0
    },
    {
        "name": "AK Steel 17-7 PH\u00ae Precipitation Hardening Stainless Steel, Condition TH 1050",
        "composition": "Al1.5C0.09Cr18.0Fe76.75Mn1.0Ni7.75P0.04Si1.0S0.03",
        "Density": 7.65,
        "Hardness, Rockwell C": 43.0,
        "Tensile Strength, Ultimate": 1379.0,
        "Tensile Strength, Yield": 1276.0,
        "Elongation at Break": 9.0,
        "Modulus of Elasticity": 200.0,
        "Electrical Resistivity": 8.2e-05,
        "Magnetic Permeability": 134.0,
        "CTE, linear": 11.9,
        "Thermal Conductivity": 21.05
    },
    {
        "name": "ASTM A135 Steel, grade B",
        "composition": "C0.3Fe99.0Mn0.3P0.05S0.06",
        "Density": 7.8,
        "Tensile Strength, Ultimate": 415.0,
        "Tensile Strength, Yield": 240.0,
        "Elongation at Break": 30.0,
        "Bulk Modulus": 160.0,
        "Shear Modulus": 80.0
    },
    {
        "name": "ATI Allegheny Ludlum Stainless Steel Chromium-Nickel Type 305, 10% Cold Rolled (UNS S30500)",
        "composition": "C0.12Cr19.0Fe69.0Mn2.0Ni13.0P0.045Si0.75S0.03",
        "Density": 7.9,
        "Hardness, Rockwell B": 88.0,
        "Tensile Strength, Ultimate": 648.0,
        "Tensile Strength, Yield": 517.0,
        "Elongation at Break": 45.0,
        "Tensile Modulus": 200.0,
        "Charpy Impact": 200.0,
        "Electrical Resistivity": 7.2e-05,
        "Magnetic Permeability": 1.003,
        "CTE, linear": 19.8,
        "Specific Heat Capacity": 0.5,
        "Thermal Conductivity": 21.4,
        "Melting Point": 1399.0,
        "Solidus": 1399.0,
        "Liquidus": 1421.0
    },
    {
        "name": "ASTM A227M Steel Wire, Class II",
        "composition": "C0.85Fe98.255Mn1.3P0.04Si0.35S0.05",
        "Density": 7.8,
        "Tensile Strength, Ultimate": 2100.0,
        "Modulus of Elasticity": 200.0,
        "Bulk Modulus": 160.0,
        "Poissons Ratio": 0.29,
        "Shear Modulus": 80.0,
        "Electrical Resistivity": 1.7e-05,
        "CTE, linear": 12.0,
        "Specific Heat Capacity": 0.47,
        "Thermal Conductivity": 52.0
    },
    {
        "name": "AISI 1050 Steel, oil quenched 845\u00b0C (1550\u00b0F), 540\u00b0C (1000\u00b0F) temper, 25 mm (1 in.) round",
        "composition": "C0.55Fe98.92Mn0.9P0.04S0.05",
        "Density": 7.87,
        "Hardness, Brinell": 248.0,
        "Hardness, Knoop": 272.0,
        "Hardness, Rockwell B": 98.0,
        "Hardness, Rockwell C": 23.0,
        "Hardness, Vickers": 261.0,
        "Tensile Strength, Ultimate": 852.0,
        "Tensile Strength, Yield": 524.0,
        "Elongation at Break": 20.2,
        "Reduction of Area": 53.3,
        "Modulus of Elasticity": 200.0,
        "Bulk Modulus": 160.0,
        "Poissons Ratio": 0.29,
        "Shear Modulus": 80.0,
        "Izod Impact": 31.0,
        "Electrical Resistivity": 3e-05,
        "CTE, linear": 13.9,
        "Specific Heat Capacity": 0.486,
        "Thermal Conductivity": 51.9
    },
    {
        "name": "AISI 1551 Steel Composition Spec (UNS G15510)",
        "composition": "C0.56Fe98.7Mn1.15P0.04S0.05",
        "Density": 7.87
    },
    {
        "name": "Ovako 100CrMnMoSi8-4-6 827B Steel, Q/T (bainite)",
        "composition": "C1.0Cr2.05Fe95.38Mn1.1Mo0.6Ni0.25P0.025Si0.6S0.01",
        "Density": 7.8,
        "Hardness, Rockwell C": 59.0,
        "Tensile Strength": 2200.0,
        "Tensile Strength, Yield": 2000.0,
        "Modulus of Elasticity": 210.0,
        "Poissons Ratio": 0.3,
        "Shear Modulus": 80.0,
        "Electrical Resistivity": 2e-06,
        "CTE, linear": 12.0,
        "Specific Heat Capacity": 0.46,
        "Thermal Conductivity": 40.0,
        "Transformation Temperature": 750.0
    },
    {
        "name": "AISI 1021 Steel, normalized at 925\u00b0C (1700\u00b0F), air cooled, 13 mm (0.5 in.) round",
        "composition": "C0.23Fe99.23Mn0.9P0.04S0.05",
        "Density": 7.858,
        "Hardness, Brinell": 143.0,
        "Hardness, Knoop": 163.0,
        "Hardness, Rockwell B": 78.0,
        "Hardness, Vickers": 149.0,
        "Tensile Strength, Ultimate": 486.0,
        "Tensile Strength, Yield": 365.0,
        "Elongation at Break": 35.7,
        "Reduction of Area": 68.3,
        "Modulus of Elasticity": 200.0,
        "Bulk Modulus": 160.0,
        "Poissons Ratio": 0.29,
        "Shear Modulus": 80.0,
        "Izod Impact": 118.0,
        "Electrical Resistivity": 1.59e-05,
        "CTE, linear": 13.9,
        "Specific Heat Capacity": 0.472,
        "Thermal Conductivity": 51.9
    },
    {
        "name": "AISI 4130 Steel, water quenched 855\u00b0C (1570\u00b0F), 480\u00b0C (900\u00b0F) temper, 100 mm (4 in.) round",
        "composition": "C0.33Cr1.1Fe98.22Mn0.6Mo0.25P0.035Si0.3S0.04",
        "Density": 7.85,
        "Hardness, Brinell": 241.0,
        "Hardness, Knoop": 265.0,
        "Hardness, Rockwell B": 97.0,
        "Hardness, Rockwell C": 22.0,
        "Hardness, Vickers": 254.0,
        "Tensile Strength, Ultimate": 841.0,
        "Tensile Strength, Yield": 655.0,
        "Elongation at Break": 20.5,
        "Reduction of Area": 63.6,
        "Modulus of Elasticity": 205.0,
        "Bulk Modulus": 160.0,
        "Poissons Ratio": 0.29,
        "Machinability": 70.0,
        "Shear Modulus": 80.0,
        "Electrical Resistivity": 0.0001222,
        "Specific Heat Capacity": 0.837,
        "Thermal Conductivity": 42.7
    },
    {
        "name": "AISI 1020 Steel, hot rolled, quenched and tempered, 0.2% offset, 19-32 mm (0.75-1.25 in) round",
        "composition": "C0.23Fe99.53Mn0.6P0.04S0.05",
        "Density": 7.87,
        "Hardness, Brinell": 163.0,
        "Hardness, Knoop": 184.0,
        "Hardness, Rockwell B": 84.0,
        "Hardness, Vickers": 170.0,
        "Tensile Strength, Ultimate": 475.0,
        "Tensile Strength, Yield": 275.0,
        "Elongation at Break": 38.0,
        "Reduction of Area": 62.0,
        "Modulus of Elasticity": 186.0,
        "Bulk Modulus": 148.0,
        "Poissons Ratio": 0.29,
        "Machinability": 52.0,
        "Shear Modulus": 72.0,
        "Charpy Impact": 68.0,
        "Electrical Resistivity": 2.92e-05,
        "CTE, linear": 14.8,
        "Specific Heat Capacity": 0.599,
        "Thermal Conductivity": 51.9
    },
    {
        "name": "AISI 1018 Steel, cold drawn, high temperature, stress relieved, 50-76 mm round",
        "composition": "C0.2Fe99.26Mn0.9P0.04S0.05",
        "Density": 7.87,
        "Hardness, Brinell": 101.0,
        "Hardness, Knoop": 119.0,
        "Hardness, Rockwell B": 58.0,
        "Hardness, Vickers": 104.0,
        "Tensile Strength, Ultimate": 345.0,
        "Tensile Strength, Yield": 275.0,
        "Elongation at Break": 15.0,
        "Reduction of Area": 40.0,
        "Modulus of Elasticity": 200.0,
        "Bulk Modulus": 159.0,
        "Poissons Ratio": 0.29,
        "Shear Modulus": 78.0,
        "Electrical Resistivity": 2.93e-05,
        "CTE, linear": 13.9,
        "Specific Heat Capacity": 0.486,
        "Thermal Conductivity": 51.9
    },
    {
        "name": "JIS S55C Steel, Tempered",
        "composition": "C0.58Cr0.2Cu0.3Fe98.7Mn0.9Ni0.2P0.03Si0.35S0.035",
        "Density": 7.85,
        "Hardness, Brinell": 229.0,
        "Hardness, Rockwell C": 20.5,
        "Tensile Strength, Ultimate": 785.0,
        "Tensile Strength, Yield": 588.0,
        "Elongation at Break": 14.0,
        "Reduction of Area": 35.0,
        "Modulus of Elasticity": 205.0,
        "Poissons Ratio": 0.29,
        "Machinability": 55.0,
        "Shear Modulus": 80.0,
        "Impact": 6.0,
        "Electrical Resistivity": 1.63e-05,
        "CTE, linear": 13.9,
        "Specific Heat Capacity": 0.486,
        "Thermal Conductivity": 49.8
    },
    {
        "name": "AISI 4419H Steel, mock carburized, 150\u00b0C (300\u00b0F) temper, 50 mm (2 in.) round",
        "composition": "C0.23Fe98.88Mn0.75Mo0.6P0.035Si0.35S0.04",
        "Density": 7.85,
        "Hardness, Brinell": 201.0,
        "Hardness, Knoop": 223.0,
        "Hardness, Rockwell B": 93.0,
        "Hardness, Rockwell C": 13.0,
        "Hardness, Vickers": 211.0,
        "Tensile Strength, Ultimate": 660.0,
        "Tensile Strength, Yield": 415.0,
        "Elongation at Break": 25.3,
        "Reduction of Area": 64.7,
        "Modulus of Elasticity": 205.0,
        "Bulk Modulus": 160.0,
        "Poissons Ratio": 0.29,
        "Machinability": 65.0,
        "Shear Modulus": 80.0,
        "Electrical Resistivity": 2.45e-05,
        "Specific Heat Capacity": 0.475,
        "Thermal Conductivity": 44.5
    },
    {
        "name": "444 Ferritic Stainless Steel, 18Cr-2Mo (UNS S44400)",
        "composition": "C0.025Cr18.5Fe76.475Mn1.0Mo2.0Ni1.0Si1.0",
        "Density": 7.8,
        "Hardness, Rockwell B": 95.0,
        "Tensile Strength, Ultimate": 415.0,
        "Tensile Strength, Yield": 275.0,
        "Elongation at Break": 20.0,
        "Modulus of Elasticity": 200.0,
        "Poissons Ratio": 0.27,
        "Shear Modulus": 80.0,
        "Electrical Resistivity": 6.2e-05,
        "CTE, linear": 10.0,
        "Specific Heat Capacity": 0.46,
        "Thermal Conductivity": 26.8
    },
    {
        "name": "Sandvik 3R66 Seamless tube and pipe",
        "composition": "C0.02Cr17.5Fe63.5Mn1.7Mo2.6Ni14.0P0.03Si0.6S0.01",
        "Density": 8.0,
        "Hardness, Vickers": 155.0,
        "Tensile Strength, Ultimate": 410.0,
        "Tensile Strength, Yield": 160.0,
        "Elongation at Break": 45.0,
        "Modulus of Elasticity": 179.0,
        "CTE, linear": 18.5,
        "Specific Heat Capacity": 0.575,
        "Thermal Conductivity": 23.0
    },
    {
        "name": "AISI 5150 Steel, oil quenched from 830\u00b0C (1525\u00b0F), 540\u00b0C (1000\u00b0F) temper, 13 mm (0.5 in.) round",
        "composition": "C0.53Cr0.9Fe97.97Mn0.9P0.035Si0.3S0.04",
        "Density": 7.85,
        "Hardness, Brinell": 311.0,
        "Hardness, Knoop": 338.0,
        "Hardness, Rockwell B": 99.0,
        "Hardness, Rockwell C": 34.0,
        "Hardness, Vickers": 329.0,
        "Tensile Strength, Ultimate": 1095.0,
        "Tensile Strength, Yield": 1000.0,
        "Elongation at Break": 16.4,
        "Modulus of Elasticity": 205.0,
        "Bulk Modulus": 160.0,
        "Poissons Ratio": 0.29,
        "Machinability": 60.0,
        "Shear Modulus": 80.0,
        "Electrical Resistivity": 2.19e-05,
        "Specific Heat Capacity": 0.475,
        "Thermal Conductivity": 46.6
    },
    {
        "name": "Crucible Steel 420 and 420F Chromium Steel",
        "composition": "C0.15Cr14.0Fe83.78Mn1.0P0.04Si1.0S0.03",
        "Specific Gravity": 7.75,
        "Hardness, Brinell": 180.0,
        "Tensile Strength, Ultimate": 655.0,
        "Tensile Strength, Yield": 345.0,
        "Elongation at Break": 25.0,
        "Reduction of Area": 55.0,
        "Tensile Modulus": 200.0,
        "Poissons Ratio": 0.24,
        "Shear Modulus": 80.7,
        "Electrical Resistivity": 5.48e-05,
        "CTE, linear": 12.2,
        "Specific Heat Capacity": 0.46,
        "Thermal Conductivity": 24.9,
        "Melting Point": 1450.0,
        "Solidus": 1450.0,
        "Liquidus": 1510.0
    },
    {
        "name": "314 Stainless Steel, Hot finished and annealed bar, forgings",
        "composition": "C0.25Cr26.0Fe56.5Mn2.0Ni22.0P0.045Si3.0S0.03",
        "Density": 7.8,
        "Tensile Strength": 515.0,
        "Tensile Strength, Yield": 205.0,
        "Elongation at Break": 40.0,
        "Reduction of Area": 50.0,
        "Modulus of Elasticity": 200.0,
        "Electrical Resistivity": 7.7e-05,
        "Magnetic Permeability": 1.02,
        "CTE, linear": 17.6,
        "Specific Heat Capacity": 0.5,
        "Thermal Conductivity": 17.5
    },
    {
        "name": "AISI Type 302B Stainless Steel, annealed sheet",
        "composition": "C0.15Cr18.0Fe68.0Mn2.0Ni9.0P0.045Si3.0S0.03",
        "Density": 8.0,
        "Hardness, Brinell": 147.0,
        "Hardness, Knoop": 164.0,
        "Hardness, Rockwell B": 85.0,
        "Hardness, Vickers": 169.0,
        "Tensile Strength, Ultimate": 655.0,
        "Tensile Strength, Yield": 275.0,
        "Elongation at Break": 55.0,
        "Tensile Modulus": 195.0,
        "Izod Impact": 108.0,
        "Electrical Resistivity": 7.2e-05,
        "Magnetic Permeability": 1.008,
        "CTE, linear": 20.2,
        "Specific Heat Capacity": 0.5,
        "Thermal Conductivity": 21.6,
        "Melting Point": 1370.0,
        "Solidus": 1370.0,
        "Liquidus": 1400.0,
        "Maximum Service Temperature, Air": 925.0
    },
    {
        "name": "AISI 4718H Steel, pseudocarburized, reheated to 765\u00b0C (1700\u00b0F) and oil quenched, 150\u00b0C (300\u00b0F) temper, 25 mm round",
        "composition": "C0.21Cr0.6Fe97.65Mn0.95Mo0.4Ni1.25P0.04Si0.3S0.04",
        "Density": 7.85,
        "Hardness, Brinell": 331.0,
        "Hardness, Knoop": 359.0,
        "Hardness, Rockwell B": 99.0,
        "Hardness, Rockwell C": 36.0,
        "Hardness, Vickers": 350.0,
        "Tensile Strength, Ultimate": 1096.0,
        "Tensile Strength, Yield": 601.0,
        "Elongation at Break": 14.5,
        "Reduction of Area": 36.8,
        "Modulus of Elasticity": 205.0,
        "Bulk Modulus": 160.0,
        "Poissons Ratio": 0.29,
        "Shear Modulus": 80.0,
        "Electrical Resistivity": 2.45e-05,
        "Specific Heat Capacity": 0.475,
        "Thermal Conductivity": 44.5
    },
    {
        "name": "Cast Stainless Steel A872, UNS J93183",
        "composition": "C0.03Cr23.0Co1.5Cu1.0Fe69.4Mn2.0Mo4.0Ni6.0N0.25P0.04Si2.0S0.03"
    },
    {
        "name": "ASTM A514 Steel, grade Q, plate thickness 19 - 64 mm",
        "composition": "C0.21Cr1.5Fe95.0Mn1.3Mo0.6Ni1.5P0.035Si0.35S0.04V0.08",
        "Density": 7.85,
        "Tensile Strength, Ultimate": 828.0,
        "Tensile Strength, Yield": 690.0,
        "Elongation at Break": 18.0,
        "Modulus of Elasticity": 205.0,
        "Bulk Modulus": 160.0,
        "Poissons Ratio": 0.29,
        "Shear Modulus": 80.0,
        "Specific Heat Capacity": 0.452,
        "Thermal Conductivity": 46.6
    },
    {
        "name": "Deutsche Titan Tikrutan LT 24 Alloyed Titanium\n      \n      \u00a0(discontinued **)",
        "composition": "Al6.5C0.05H0.015Fe0.25Mo2.2N0.05O0.15Si0.12Sn2.2Ti87.24Zr4.4",
        "Density": 4.55,
        "Tensile Strength, Ultimate": 890.0,
        "Tensile Strength, Yield": 820.0,
        "Elongation at Break": 8.0,
        "Reduction of Area": 20.0,
        "Modulus of Elasticity": 114.0,
        "Electrical Resistivity": 1.91e-05,
        "CTE, linear": 9.5,
        "Thermal Conductivity": 5.9,
        "Transformation Temperature": 1000.0,
        "Phase Type": "\u03b1(+\u00df)"
    },
    {
        "name": "AISI 5160 Steel, oil quenched from 830\u00b0C (1525\u00b0F), 595\u00b0C (1100\u00b0F) temper, 13 mm (0.5 in.) round",
        "composition": "C0.64Cr0.9Fe97.84Mn1.0P0.035Si0.3S0.04",
        "Density": 7.85,
        "Hardness, Brinell": 302.0,
        "Hardness, Knoop": 328.0,
        "Hardness, Rockwell B": 99.0,
        "Hardness, Rockwell C": 32.0,
        "Hardness, Vickers": 319.0,
        "Tensile Strength, Ultimate": 1050.0,
        "Tensile Strength, Yield": 924.0,
        "Elongation at Break": 16.6,
        "Modulus of Elasticity": 205.0,
        "Bulk Modulus": 160.0,
        "Poissons Ratio": 0.29,
        "Machinability": 55.0,
        "Shear Modulus": 80.0,
        "Electrical Resistivity": 2.19e-05,
        "Specific Heat Capacity": 0.475,
        "Thermal Conductivity": 46.6
    },
    {
        "name": "Overview of materials for Maraging Steel",
        "composition": "Al0.15B0.003C0.31Cr1.0Co14.8Cu0.5Fe85.0Mn0.23Mo6.69Ni22.0P0.01Si0.1S0.01Ti1.93Zr0.01",
        "Density": 6.6,
        "Particle Size": 20.0,
        "Thickness": 40.0,
        "Hardness, Brinell": 290.0,
        "Hardness, Knoop": 311.0,
        "Hardness, Rockwell C": 30.0,
        "Hardness, Vickers": 301.0,
        "Tensile Strength, Ultimate": 950.0,
        "Tensile Strength, Yield": 655.0,
        "Elongation at Break": 1.0,
        "Reduction of Area": 15.4,
        "Modulus of Elasticity": 115.0,
        "Bulk Modulus": 160.0,
        "Poissons Ratio": 0.3,
        "Fracture Toughness": 31.6,
        "Shear Modulus": 70.0,
        "Electrical Resistivity": 1.74e-05,
        "CTE, linear": 10.0,
        "Specific Heat Capacity": 0.335,
        "Thermal Conductivity": 14.2,
        "Maximum Service Temperature, Air": 400.0
    },
    {
        "name": "AISI 8620H Steel, mock carburized, reheated and oil quenched, 230\u00b0C (450\u00b0F) temper, 13 mm (0.5 in.) round",
        "composition": "C0.23Cr0.65Fe98.22Mn0.95Mo0.25Ni0.75P0.035Si0.35S0.04",
        "Density": 7.85,
        "Hardness, Brinell": 352.0,
        "Hardness, Knoop": 381.0,
        "Hardness, Rockwell B": 99.0,
        "Hardness, Rockwell C": 39.0,
        "Hardness, Vickers": 372.0,
        "Tensile Strength, Ultimate": 1225.0,
        "Tensile Strength, Yield": 965.0,
        "Elongation at Break": 14.6,
        "Reduction of Area": 53.9,
        "Modulus of Elasticity": 205.0,
        "Bulk Modulus": 160.0,
        "Poissons Ratio": 0.29,
        "Machinability": 65.0,
        "Shear Modulus": 80.0,
        "Electrical Resistivity": 2.34e-05,
        "Specific Heat Capacity": 0.475,
        "Thermal Conductivity": 46.6
    },
    {
        "name": "AISI 8650 Steel, oil quenched 800\u00b0C (1470\u00b0F), 595\u00b0C (1100\u00b0F) temper, 13 mm (0.5 in.) round",
        "composition": "C0.53Cr0.6Fe97.67Mn1.0Mo0.25Ni0.7P0.035Si0.3S0.045",
        "Density": 7.85,
        "Hardness, Brinell": 321.0,
        "Hardness, Knoop": 348.0,
        "Hardness, Rockwell B": 99.0,
        "Hardness, Rockwell C": 35.0,
        "Hardness, Vickers": 339.0,
        "Tensile Strength, Ultimate": 1060.0,
        "Tensile Strength, Yield": 1040.0,
        "Elongation at Break": 17.8,
        "Modulus of Elasticity": 205.0,
        "Bulk Modulus": 160.0,
        "Poissons Ratio": 0.29,
        "Machinability": 60.0,
        "Shear Modulus": 80.0,
        "Electrical Resistivity": 2.34e-05,
        "Specific Heat Capacity": 0.475,
        "Thermal Conductivity": 46.6
    },
    {
        "name": "AISI 86B50 Steel, annealed, 25 mm (1 in.) round",
        "composition": "B0.003C0.54Cr0.65Fe97.8295Mn1.05Mo0.25Ni0.75P0.035Si0.35S0.045",
        "Density": 7.85,
        "Hardness, Brinell": 212.0,
        "Hardness, Knoop": 235.0,
        "Hardness, Rockwell B": 94.0,
        "Hardness, Rockwell C": 16.0,
        "Hardness, Vickers": 223.0,
        "Tensile Strength, Ultimate": 1255.0,
        "Tensile Strength, Yield": 1076.0,
        "Elongation at Break": 22.5,
        "Modulus of Elasticity": 205.0,
        "Bulk Modulus": 160.0,
        "Poissons Ratio": 0.29,
        "Machinability": 60.0,
        "Shear Modulus": 80.0,
        "Electrical Resistivity": 2.34e-05,
        "Specific Heat Capacity": 0.475,
        "Thermal Conductivity": 46.6
    },
    {
        "name": "Overview of materials for Oil-Hardening Steel",
        "composition": "C2.15Cr12.3Cu2.0Fe98.2Mn1.6Mo3.25Ni2.7P0.03Si1.25S0.03W2.0V0.4",
        "Density": 7.6,
        "Hardness, Brinell": 187.0,
        "Hardness, Knoop": 363.0,
        "Hardness, Rockwell C": 31.0,
        "Hardness, Vickers": 200.0,
        "Tensile Strength, Ultimate": 1170.0,
        "Tensile Strength, Yield": 965.0,
        "Elongation at Break": 0.0,
        "Reduction of Area": 4.0,
        "Modulus of Elasticity": 190.0,
        "Bulk Modulus": 160.0,
        "Machinability": 45.0,
        "Shear Modulus": 80.0,
        "Izod Impact Unnotched": 20.3,
        "Charpy Impact": 1.36,
        "CTE, linear": 10.3,
        "Thermal Conductivity": 28.5,
        "Processing Temperature": 175.0,
        "Annealing Temperature": 745.0
    },
    {
        "name": "Type 332 Austenitic Stainless Steel, Hot rolled Pipe, UNS N08800",
        "composition": "Al0.3C0.03Cr20.5Cu0.2Fe46.0Mn1.0Ni31.0P0.02Si0.4S0.01Ti0.3",
        "Density": 8.027,
        "Tensile Strength": 550.0,
        "Tensile Strength, Yield": 240.0,
        "Elongation at Break": 25.0,
        "Modulus of Elasticity": 196.0,
        "Poissons Ratio": 0.34,
        "Shear Modulus": 73.0,
        "Electrical Resistivity": 9.9e-05,
        "Magnetic Permeability": 1.0092,
        "Curie Temperature": 115.0,
        "CTE, linear": 16.7,
        "Specific Heat Capacity": 0.5,
        "Thermal Conductivity": 11.6,
        "Melting Point": 1357.0,
        "Solidus": 1357.0,
        "Liquidus": 1385.0
    },
    {
        "name": "ASTM A514 Steel, grade P, plate thickness 19 - 64 mm",
        "composition": "B0.005C0.21Cr1.2Fe96.0Mn0.7Mo0.6Ni1.5P0.035Si0.35S0.04",
        "Density": 7.85,
        "Tensile Strength, Ultimate": 828.0,
        "Tensile Strength, Yield": 690.0,
        "Elongation at Break": 18.0,
        "Modulus of Elasticity": 205.0,
        "Bulk Modulus": 160.0,
        "Poissons Ratio": 0.29,
        "Shear Modulus": 80.0,
        "Specific Heat Capacity": 0.452,
        "Thermal Conductivity": 46.6
    },
    {
        "name": "AISI 1022 Steel, cold rolled, 25 mm (1 in.) round",
        "composition": "C0.23Fe99.13Mn1.0P0.04S0.05",
        "Density": 7.858,
        "Hardness, Brinell": 137.0,
        "Hardness, Knoop": 156.0,
        "Hardness, Rockwell B": 75.0,
        "Hardness, Vickers": 143.0,
        "Tensile Strength, Ultimate": 484.0,
        "Tensile Strength, Yield": 360.0,
        "Elongation at Break": 33.0,
        "Reduction of Area": 65.2,
        "Modulus of Elasticity": 200.0,
        "Bulk Modulus": 160.0,
        "Poissons Ratio": 0.29,
        "Shear Modulus": 80.0,
        "Electrical Resistivity": 2.93e-05,
        "CTE, linear": 13.9,
        "Specific Heat Capacity": 0.472,
        "Thermal Conductivity": 51.9
    },
    {
        "name": "AISI 5160H Steel, normalized, 50 mm (2 in.) round",
        "composition": "C0.65Cr1.0Fe98.05Mn1.1P0.035Si0.3S0.04",
        "Density": 7.85,
        "Hardness, Brinell": 262.0,
        "Hardness, Knoop": 287.0,
        "Hardness, Rockwell B": 98.0,
        "Hardness, Rockwell C": 26.0,
        "Hardness, Vickers": 276.0,
        "Tensile Strength, Ultimate": 924.0,
        "Tensile Strength, Yield": 510.0,
        "Elongation at Break": 16.0,
        "Modulus of Elasticity": 205.0,
        "Bulk Modulus": 160.0,
        "Poissons Ratio": 0.29,
        "Machinability": 55.0,
        "Shear Modulus": 80.0,
        "Electrical Resistivity": 2.19e-05,
        "Specific Heat Capacity": 0.475,
        "Thermal Conductivity": 46.6
    },
    {
        "name": "AISI 4620 Steel, quenched 900\u00b0C (1650\u00b0F), 540\u00b0C (1000\u00b0F) temper",
        "composition": "C0.22Fe97.38Mn0.65Mo0.3Ni2.0P0.035Si0.35S0.04",
        "Density": 7.85,
        "Hardness, Brinell": 279.0,
        "Hardness, Knoop": 304.0,
        "Hardness, Rockwell C": 29.0,
        "Hardness, Vickers": 294.0,
        "Modulus of Elasticity": 205.0,
        "Compressive Yield Strength": 1650.0,
        "Bulk Modulus": 160.0,
        "Poissons Ratio": 0.29,
        "Machinability": 65.0,
        "Shear Modulus": 80.0,
        "Charpy Impact": 106.0,
        "Electrical Resistivity": 2.45e-05,
        "Specific Heat Capacity": 0.475,
        "Thermal Conductivity": 44.5
    },
    {
        "name": "AISI 4820 Steel, single quenched and tempered, 150\u00b0C (300\u00b0F), 1.2 mm case depth",
        "composition": "C0.23Fe95.72Mn0.7Mo0.3Ni3.75P0.035Si0.3S0.04",
        "Density": 7.85,
        "Hardness, Brinell": 415.0,
        "Hardness, Knoop": 446.0,
        "Hardness, Rockwell B": 103.0,
        "Hardness, Rockwell C": 61.0,
        "Hardness, Vickers": 440.0,
        "Tensile Strength, Ultimate": 1431.0,
        "Tensile Strength, Yield": 1150.0,
        "Elongation at Break": 13.8,
        "Modulus of Elasticity": 205.0,
        "Bulk Modulus": 160.0,
        "Poissons Ratio": 0.29,
        "Machinability": 50.0,
        "Shear Modulus": 80.0,
        "Electrical Resistivity": 2.45e-05,
        "Specific Heat Capacity": 0.475,
        "Thermal Conductivity": 44.5
    },
    {
        "name": "ATI Allvac\u00ae Grade 7 UNS R52400 Titanium Alloy",
        "composition": "C0.1H0.015Fe0.3N0.03O0.25Pd0.25Ti99.3",
        "Density": 4.51,
        "Hardness, Rockwell B": 80.0,
        "Tensile Strength, Ultimate": 345.0,
        "Tensile Strength, Yield": 276.0,
        "Elongation at Break": 20.0,
        "Reduction of Area": 25.0
    },
    {
        "name": "AISI E4340 Steel, quenched 845\u00b0C, 205\u00b0C (400\u00b0F) temper",
        "composition": "C0.43Cr0.9Fe96.27Mn0.85Mo0.3Ni2.0P0.025Si0.3S0.02",
        "Density": 7.85,
        "Hardness, Knoop": 570.0,
        "Hardness, Rockwell C": 52.0,
        "Hardness, Vickers": 549.0,
        "Modulus of Elasticity": 200.0,
        "Bulk Modulus": 159.0,
        "Poissons Ratio": 0.29,
        "Machinability": 50.0,
        "Shear Modulus": 78.0,
        "Charpy Impact": 28.0,
        "Electrical Resistivity": 7.97e-05,
        "CTE, linear": 13.7,
        "Specific Heat Capacity": 0.475,
        "Thermal Conductivity": 44.5
    },
    {
        "name": "MetalTek MTEK 25-12 TYPE I Cast UNS J93303 Heat Resistant Stainless Steel",
        "composition": "C0.45Cr28.0Fe66.8Mn2.5Ni14.0N0.2Si1.75",
        "Tensile Strength, Ultimate": 550.0,
        "Elongation at Break": 9.0,
        "Maximum Service Temperature, Air": 980.0,
        "Heat Treatment": "Not Heat Treated"
    },
    {
        "name": "422 Stainless Steel 315\u00b0C (600\u00b0F) temper",
        "composition": "C0.25Cr12.0Fe84.0Mn1.0Mo1.0Ni0.75P0.025Si0.75S0.025W1.0V0.23",
        "Density": 7.8,
        "Tensile Strength, Ultimate": 1580.0,
        "Tensile Strength, Yield": 1000.0,
        "Elongation at Break": 16.0,
        "Tensile Modulus": 189.6,
        "Poissons Ratio": 0.2,
        "Shear Modulus": 82.7,
        "Electrical Resistivity": 6.1e-05,
        "CTE, linear": 12.1,
        "Specific Heat Capacity": 0.46,
        "Thermal Conductivity": 27.3,
        "Melting Point": 1470.0,
        "Solidus": 1470.0,
        "Liquidus": 1480.0
    },
    {
        "name": "AISI 8625H Steel",
        "composition": "C0.28Cr0.65Fe98.13Mn0.95Mo0.25Ni0.75P0.035Si0.3S0.04",
        "Density": 7.85,
        "Hardness, Brinell": 179.0,
        "Hardness, Knoop": 223.0,
        "Hardness, Rockwell B": 93.0,
        "Hardness, Rockwell C": 13.0,
        "Hardness, Vickers": 211.0,
        "Modulus of Elasticity": 205.0,
        "Bulk Modulus": 160.0,
        "Poissons Ratio": 0.29,
        "Machinability": 60.0,
        "Shear Modulus": 80.0,
        "Electrical Resistivity": 2.34e-05,
        "Specific Heat Capacity": 0.475,
        "Thermal Conductivity": 46.6
    },
    {
        "name": "AISI 1137 Steel, hot rolled, 19-32 mm (0.75-1.25 in) round",
        "composition": "C0.39Fe98.25Mn1.65P0.04S0.13",
        "Density": 7.87,
        "Hardness, Brinell": 179.0,
        "Hardness, Knoop": 200.0,
        "Hardness, Rockwell B": 88.0,
        "Hardness, Vickers": 188.0,
        "Tensile Strength, Ultimate": 605.0,
        "Tensile Strength, Yield": 330.0,
        "Elongation at Break": 15.0,
        "Reduction of Area": 35.0,
        "Modulus of Elasticity": 200.0,
        "Bulk Modulus": 160.0,
        "Poissons Ratio": 0.29,
        "Shear Modulus": 80.0,
        "Izod Impact": 83.0,
        "Electrical Resistivity": 1.7e-05,
        "CTE, linear": 13.9,
        "Specific Heat Capacity": 0.472,
        "Thermal Conductivity": 51.9
    },
    {
        "name": "AISI 4320 Steel, annealed at 850\u00b0C (1560\u00b0F)",
        "composition": "C0.22Cr0.6Fe96.98Mn0.65Mo0.3Ni2.0P0.035Si0.3S0.04",
        "Density": 7.85,
        "Hardness, Brinell": 163.0,
        "Hardness, Knoop": 184.0,
        "Hardness, Rockwell B": 84.0,
        "Hardness, Vickers": 170.0,
        "Tensile Strength, Ultimate": 580.0,
        "Tensile Strength, Yield": 425.0,
        "Elongation at Break": 29.0,
        "Reduction of Area": 58.0,
        "Modulus of Elasticity": 205.0,
        "Bulk Modulus": 160.0,
        "Poissons Ratio": 0.29,
        "Machinability": 60.0,
        "Shear Modulus": 80.0,
        "Izod Impact": 110.0,
        "Electrical Resistivity": 2.45e-05,
        "CTE, linear": 11.3,
        "Specific Heat Capacity": 0.475,
        "Thermal Conductivity": 44.5
    },
    {
        "name": "Ovako 100Cr6 803J Steel, Spheroidize annealing",
        "composition": "C1.0Cr1.6Fe97.3Mn0.4Mo0.08Ni0.25P0.025Si0.35S0.015",
        "Density": 7.8,
        "Hardness, Brinell": 210.0,
        "Tensile Strength": 700.0,
        "Tensile Strength, Yield": 410.0,
        "Elongation at Break": 27.0,
        "Modulus of Elasticity": 210.0,
        "Poissons Ratio": 0.3,
        "Shear Modulus": 80.0,
        "Electrical Resistivity": 2e-06,
        "CTE, linear": 12.0,
        "Specific Heat Capacity": 0.46,
        "Thermal Conductivity": 40.0,
        "Transformation Temperature": 910.0
    },
    {
        "name": "Latrobe DuraTech\u2122 M48 Powder Metal High Speed Steel (ASTM M48)",
        "composition": "C1.55Cr4.0Co9.0Fe66.5Mn0.2Mo5.25Si0.4W10.0V3.1",
        "Specific Gravity": 8.26,
        "Density": 8.25,
        "Hardness, Rockwell C": 68.0,
        "Modulus of Elasticity": 214.0,
        "Machinability": 10.0,
        "Processing Temperature": 835.0
    },
    {
        "name": "660 Stainless Steel (A286) cold drawn wire diameter of 5.61 mm, aged at 595\u00b0C (1100\u00b0F)",
        "composition": "Al0.035B0.01C0.08Cr16.0Cu0.25Fe56.0Mn2.0Ni27.0P0.04Si1.0S0.03Ti2.35V0.5",
        "Density": 7.92,
        "Tensile Strength, Ultimate": 1158.0,
        "Tensile Strength, Yield": 1062.0,
        "Elongation at Break": 21.5,
        "Reduction of Area": 52.5,
        "Modulus of Elasticity": 200.0,
        "CTE, linear": 19.4,
        "Specific Heat Capacity": 0.46,
        "Thermal Conductivity": 24.7,
        "Melting Point": 1370.0,
        "Solidus": 1370.0,
        "Liquidus": 1425.0,
        "Maximum Service Temperature, Air": 980.0
    },
    {
        "name": "ATI Allegheny Ludlum AL 15-5 High Strength Stainless Steel, UNS S15500",
        "composition": "Cr15.0Cu3.5Fe77.0Ni4.5",
        "Density": 7.78,
        "Hardness, Rockwell C": 33.0,
        "Tensile Strength, Ultimate": 1035.0,
        "Tensile Strength, Yield": 760.0,
        "Elongation at Break": 10.0
    },
    {
        "name": "ATI Allegheny Ludlum Type 316L Stainless Steel, UNS S31603",
        "composition": "C0.03Cr18.0Fe69.0Mn2.0Mo3.0Ni14.0N0.1P0.045Si0.75S0.03",
        "Density": 8.027,
        "Hardness, Brinell": 217.0,
        "Hardness, Rockwell B": 95.0,
        "Tensile Strength, Ultimate": 485.0,
        "Tensile Strength, Yield": 170.0,
        "Elongation at Break": 40.0,
        "Modulus of Elasticity": 200.0,
        "Poissons Ratio": 0.3,
        "Shear Modulus": 82.0,
        "Charpy Impact": 88.0,
        "Electrical Resistivity": 7.4e-05,
        "CTE, linear": 19.5,
        "Specific Heat Capacity": 0.45,
        "Thermal Conductivity": 14.6,
        "Melting Point": 1390.0,
        "Solidus": 1390.0,
        "Liquidus": 1440.0,
        "Maximum Service Temperature, Air": 899.0
    },
    {
        "name": "ASTM A213 T9 9Cr-1Mo STEEL TUBES FOR BOILERS AND HEAT EXCHANGERS (STBA 26)",
        "composition": "C0.15Cr10.0Fe90.55Mn0.6Mo1.1P0.025Si1.0S0.025",
        "Tensile Strength, Ultimate": 415.0,
        "Tensile Strength, Yield": 205.0,
        "Elongation at Break": 30.0,
        "Rupture Strength": 66.0
    },
    {
        "name": "ASTM A591 Zinc Coated Steel, Commercial",
        "composition": "C0.15Fe99.5875Mn0.6P0.035S0.04",
        "Density": 7.8,
        "Coating Weight": 50.4,
        "Modulus of Elasticity": 200.0,
