Repository: KylinGuo/HEA

File: data.json (part 48 of 70)
[
        "Bulk Modulus": 160.0,
        "Poissons Ratio": 0.29,
        "Shear Modulus": 80.0,
        "Electrical Resistivity": 1.7e-05,
        "CTE, linear": 12.0,
        "Specific Heat Capacity": 0.47,
        "Thermal Conductivity": 52.0
    },
    {
        "name": "ASTM A622 Hot Rolled Carbon Steel",
        "composition": "C0.1Fe99.675Mn0.5P0.025S0.025",
        "Density": 7.8,
        "Modulus of Elasticity": 200.0,
        "Bulk Modulus": 160.0,
        "Poissons Ratio": 0.29,
        "Shear Modulus": 80.0,
        "Electrical Resistivity": 1.7e-05,
        "CTE, linear": 12.0,
        "Specific Heat Capacity": 0.47,
        "Thermal Conductivity": 52.0
    },
    {
        "name": "ASTM A607 Steel, grade 50, hot rolled",
        "composition": "C0.23Fe98.0Mn1.35P0.04S0.05",
        "Density": 7.8,
        "Tensile Strength, Ultimate": 450.0,
        "Tensile Strength, Yield": 345.0,
        "Elongation at Break": 22.0,
        "Bulk Modulus": 160.0,
        "Shear Modulus": 80.0
    },
    {
        "name": "Industeel FORA 360 BC 360 HB Wear Resistant Steel",
        "composition": "C0.13Cr0.2Fe98.32Mn1.3Mo0.05P0.02S0.01",
        "Hardness, Brinell": 400.0,
        "Tensile Strength, Ultimate": 1200.0,
        "Tensile Strength, Yield": 1000.0,
        "Elongation at Break": 14.0,
        "Charpy Impact": 40.0
    },
    {
        "name": "Titanium Ti-15V-3Cr-3Al-3Sn ST 790\u00b0C, Aged 480\u00b0C (900\u00b0F)",
        "composition": "Al3.0Cr3.0Sn3.0Ti76.0V15.0",
        "Density": 4.76,
        "Hardness, Vickers": 370.0,
        "Tensile Strength, Ultimate": 1380.0,
        "Tensile Strength, Yield": 1250.0,
        "Elongation at Break": 6.0,
        "Modulus of Elasticity": 100.0,
        "Ultimate Bearing Strength": 2270.0,
        "Bearing Yield Strength": 1910.0,
        "Poissons Ratio": 0.33,
        "Fracture Toughness": 44.0,
        "Shear Modulus": 37.6,
        "Electrical Resistivity": 0.000148,
        "CTE, linear": 9.8,
        "Specific Heat Capacity": 0.649,
        "Thermal Conductivity": 8.08,
        "Beta Transus": 760.0
    },
    {
        "name": "317 Stainless Steel, annealed plate",
        "composition": "C0.08Cr20.0Fe68.0Mn2.0Mo4.0Ni15.0P0.045Si1.0S0.03",
        "Density": 8.0,
        "Hardness, Brinell": 160.0,
        "Hardness, Knoop": 180.0,
        "Hardness, Rockwell B": 83.0,
        "Hardness, Vickers": 167.0,
        "Tensile Strength, Ultimate": 585.0,
        "Tensile Strength, Yield": 275.0,
        "Elongation at Break": 50.0,
        "Modulus of Elasticity": 195.0,
        "Electrical Resistivity": 7.4e-05,
        "Magnetic Permeability": 1.02,
        "CTE, linear": 17.5,
        "Specific Heat Capacity": 0.502,
        "Thermal Conductivity": 16.3,
        "Melting Point": 1370.0,
        "Solidus": 1370.0,
        "Liquidus": 1400.0,
        "Maximum Service Temperature, Air": 925.0
    },
    {
        "name": "SAE 5145 Alloy Steel, Composition Spec",
        "composition": "C0.48Cr0.9Fe98.0Mn0.9P0.035Si0.3S0.04",
        "Density": 7.85
    },
    {
        "name": "Bohler-Uddeholm B\u00d6HLER M261 Extra Plastic Lens Mold Steel",
        "composition": "Al1.2C0.13Cr0.35Cu1.2Fe91.32Mn2.0Ni3.5Si0.3",
        "Density": 7.82,
        "Hardness, Rockwell C": 44.0,
        "Modulus of Elasticity": 210.0,
        "Electrical Resistivity": 3.7e-05,
        "CTE, linear": 13.5,
        "Specific Heat Capacity": 0.46,
        "Thermal Conductivity": 32.3
    },
    {
        "name": "ASTM A709 Steel, grade 50, high-strength, low alloy steel (\u2264 50 mm)",
        "composition": "C0.23Fe98.0Mn1.35P0.04S0.05",
        "Density": 7.8,
        "Tensile Strength, Ultimate": 450.0,
        "Tensile Strength, Yield": 345.0,
        "Elongation at Break": 21.0,
        "Bulk Modulus": 160.0,
        "Shear Modulus": 80.0
    },
    {
        "name": "Markforged 3D Printed 17-4 PH Stainless Steel, H1150 Heat Treatment",
        "composition": "C0.07Cr17.5Cu5.0Fe78.9Mn1.0Ni5.0Nb0.45P0.04Si1.0S0.03",
        "Density": 7.5,
        "Porosity": 4.0,
        "Hardness, Rockwell C": 32.0,
        "Tensile Strength, Ultimate": 950.0,
        "Tensile Strength, Yield": 880.0,
        "Elongation at Break": 10.0,
        "Tensile Modulus": 170.0,
        "Corrosion, ASTM F1089": "Passes"
    },
    {
        "name": "ASTM A36 Steel, plate",
        "composition": "C0.29Cu0.2Fe98.0Mn1.03P0.04Si0.28S0.05",
        "Density": 7.8,
        "Tensile Strength, Ultimate": 400.0,
        "Tensile Strength, Yield": 250.0,
        "Elongation at Break": 23.0,
        "Modulus of Elasticity": 200.0,
        "Bulk Modulus": 160.0,
        "Poissons Ratio": 0.26,
        "Shear Modulus": 79.3
    },
    {
        "name": "AISI 4820H Steel, double quenched and tempered (230\u00b0C (450\u00b0F)), 1.2 mm case depth",
        "composition": "C0.23Fe95.88Mn0.8Mo0.3Ni3.8P0.035Si0.3S0.04",
        "Density": 7.85,
        "Hardness, Brinell": 401.0,
        "Hardness, Knoop": 432.0,
        "Hardness, Rockwell B": 102.0,
        "Hardness, Rockwell C": 56.5,
        "Hardness, Vickers": 425.0,
        "Tensile Strength, Ultimate": 1355.0,
        "Tensile Strength, Yield": 1182.0,
        "Elongation at Break": 13.0,
        "Modulus of Elasticity": 205.0,
        "Bulk Modulus": 160.0,
        "Poissons Ratio": 0.29,
        "Machinability": 50.0,
        "Shear Modulus": 80.0,
        "Electrical Resistivity": 2.45e-05,
        "Specific Heat Capacity": 0.475,
        "Thermal Conductivity": 44.5
    },
    {
        "name": "Bohler-Uddeholm M238 VMR\u00ae P20 Plastic Lens Mold Steel\n      \n      \u00a0(discontinued **)",
        "composition": "C0.38Cr2.0Fe94.52Mn1.5Mo0.2Ni1.1Si0.3",
        "Density": 7.85,
        "Hardness, Rockwell C": 54.0,
        "Tensile Strength, Ultimate": 2000.0,
        "Modulus of Elasticity": 210.0,
        "Electrical Resistivity": 1.9e-05,
        "CTE, linear": 14.5,
        "Specific Heat Capacity": 0.46,
        "Thermal Conductivity": 35.0
    },
    {
        "name": "Cast Stainless Steel CA40F, ACI",
        "composition": "C0.4Cr14.0Fe88.1Mn1.0Mo0.5Ni1.0P0.04Si1.5S0.4"
    },
    {
        "name": "AISI Type 430F(Se) Stainless Steel",
        "composition": "C0.12Cr16.0Fe81.0Mn1.25K0.06Se0.15Si1.0S0.15",
        "Density": 7.8,
        "Tensile Strength, Ultimate": 496.0,
        "Elongation at Break": 70.0,
        "Modulus of Elasticity": 200.0,
        "Electrical Resistivity": 6.1e-05,
        "Magnetic Permeability": 600.0,
        "CTE, linear": 11.9,
        "Specific Heat Capacity": 0.46,
        "Thermal Conductivity": 24.9,
        "Maximum Service Temperature, Air": 870.0
    },
    {
        "name": "SSAB Tunnplat Dogal B500 Metal-coated Mild Steel",
        "composition": "Fe98.0",
        "Density": 7.87,
        "Tensile Strength, Ultimate": 500.0,
        "Elongation at Break": 22.0,
        "Bend Radius, Minimum": 0.5
    },
    {
        "name": "AISI E9310 Steel, normalized, machined to 25 mm (1 in.) rounds, pseudocarburized, 830\u00b0C (1525\u00b0F) reheat, 150\u00b0C (300\u00b0F) temper",
        "composition": "C0.13Cr1.4Fe95.19Mn0.65Mo0.15Ni3.5P0.025Si0.35S0.025",
        "Density": 7.85,
        "Hardness, Brinell": 363.0,
        "Hardness, Knoop": 392.0,
        "Hardness, Rockwell B": 100.0,
        "Hardness, Rockwell C": 40.0,
        "Hardness, Vickers": 384.0,
        "Tensile Strength, Ultimate": 1200.0,
        "Tensile Strength, Yield": 1034.0,
        "Elongation at Break": 15.0,
        "Modulus of Elasticity": 200.0,
        "Bulk Modulus": 160.0,
        "Poissons Ratio": 0.29,
        "Machinability": 50.0,
        "Shear Modulus": 80.0,
        "Electrical Resistivity": 1.74e-05,
        "CTE, linear": 14.7,
        "Specific Heat Capacity": 0.472,
        "Thermal Conductivity": 51.9
    },
    {
        "name": "Eagle Brass 302 Austenitic Stainless Steel, Annealed",
        "composition": "C0.15Cr19.0Fe75.0Mn2.0Ni10.0P0.045Si0.75S0.03",
        "Density": 7.89,
        "Tensile Strength": 517.0,
        "Tensile Strength, Yield": 207.0,
        "Elongation at Break": 40.0,
        "Tensile Modulus": 193.0,
        "CTE, linear": 18.7,
        "Thermal Conductivity": 16.3
    },
    {
        "name": "AISI 4320 Steel, direct quench from pot (carburized 925\u00b0C (1700\u00b0F) for 8 hrs., quenched in agitated oil, 150\u00b0C (300\u00b0F) temper), 1.5 mm case depth",
        "composition": "C0.22Cr0.6Fe96.98Mn0.65Mo0.3Ni2.0P0.035Si0.3S0.04",
        "Density": 7.85,
        "Hardness, Brinell": 429.0,
        "Hardness, Knoop": 461.0,
        "Hardness, Rockwell B": 105.0,
        "Hardness, Rockwell C": 60.5,
        "Hardness, Vickers": 455.0,
        "Tensile Strength, Ultimate": 1495.0,
        "Tensile Strength, Yield": 1105.0,
        "Elongation at Break": 13.0,
        "Reduction of Area": 50.1,
        "Modulus of Elasticity": 205.0,
        "Bulk Modulus": 160.0,
        "Poissons Ratio": 0.29,
        "Machinability": 60.0,
        "Shear Modulus": 80.0,
        "Electrical Resistivity": 2.45e-05,
        "CTE, linear": 11.3,
        "Specific Heat Capacity": 0.475,
        "Thermal Conductivity": 44.5
    },
    {
        "name": "Industeel SIRIUS 314 25% Cr - 1.8% Si Heat Resistant Stainless Steel",
        "composition": "C0.15Cr25.0Fe53.2Ni20.0Si1.8",
        "Density": 7.9,
        "Tensile Strength, Ultimate": 600.0,
        "Tensile Strength, Yield": 305.0,
        "Elongation at Break": 45.0,
        "Creep Strength": 130.0,
        "Modulus of Elasticity": 200.0,
        "Poissons Ratio": 0.333,
        "Shear Modulus": 75.0,
        "Electrical Resistivity": 9.5e-05,
        "CTE, linear": 18.5,
        "Specific Heat Capacity": 0.5,
        "Thermal Conductivity": 14.0
    },
    {
        "name": "AISI 1009 Steel\n      \n      \u00a0(discontinued **)",
        "composition": "C0.15Fe99.185Mn0.6P0.03S0.035",
        "Density": 7.87
    },
    {
        "name": "Assab Steels VANADIS 4 Cold Work Steel",
        "composition": "C1.5Cr8.0Fe83.6Mn0.4Mo1.5Si1.0V4.0",
        "Density": 7.56,
        "Hardness, Rockwell C": 64.0,
        "Modulus of Elasticity": 170.0,
        "Impact Test": 95.0,
        "CTE, linear": 11.9,
        "Specific Heat Capacity": 0.46,
        "Thermal Conductivity": 28.5
    },
    {
        "name": "AISI 50B40 Steel",
        "composition": "B0.003C0.43Cr0.6Fe98.3195Mn1.0P0.035Si0.3S0.04",
        "Density": 7.85,
        "Hardness, Brinell": 174.0,
        "Hardness, Knoop": 221.0,
        "Hardness, Rockwell B": 92.0,
        "Hardness, Rockwell C": 13.0,
        "Hardness, Vickers": 208.0,
        "Modulus of Elasticity": 205.0,
        "Bulk Modulus": 160.0,
        "Poissons Ratio": 0.29,
        "Machinability": 65.0,
        "Shear Modulus": 80.0,
        "Electrical Resistivity": 2.19e-05,
        "Specific Heat Capacity": 0.475,
        "Thermal Conductivity": 46.6
    },
    {
        "name": "AISI 5140H Steel, oil quenched 845\u00b0C (1550\u00b0F), 595\u00b0C (1100\u00b0F) temper, 50 mm (2 in.) round",
        "composition": "C0.44Cr1.0Fe98.28Mn1.0P0.035Si0.3S0.04",
        "Density": 7.85,
        "Hardness, Brinell": 241.0,
        "Hardness, Knoop": 265.0,
        "Hardness, Rockwell B": 97.0,
        "Hardness, Rockwell C": 22.0,
        "Hardness, Vickers": 254.0,
        "Tensile Strength, Ultimate": 814.0,
        "Tensile Strength, Yield": 615.0,
        "Elongation at Break": 22.0,
        "Modulus of Elasticity": 205.0,
        "Bulk Modulus": 160.0,
        "Poissons Ratio": 0.29,
        "Machinability": 65.0,
        "Shear Modulus": 80.0,
        "Electrical Resistivity": 7.85e-05,
        "CTE, linear": 14.9,
        "Specific Heat Capacity": 0.519,
        "Thermal Conductivity": 44.6
    },
    {
        "name": "AISI Type 410S Stainless Steel, tempered at 650\u00b0C",
        "composition": "C0.08Cr12.5Fe85.0Mn1.0P0.04Si1.0S0.03",
        "Density": 7.8,
        "Hardness, Brinell": 258.0,
        "Hardness, Knoop": 274.0,
        "Hardness, Rockwell C": 24.5,
        "Hardness, Vickers": 266.0,
        "Tensile Strength, Ultimate": 741.0,
        "Tensile Strength, Yield": 650.0,
        "Elongation at Break": 29.0,
        "Modulus of Elasticity": 200.0,
        "Electrical Resistivity": 0.000108,
        "CTE, linear": 11.7,
        "Specific Heat Capacity": 0.46,
        "Thermal Conductivity": 28.7,
        "Melting Point": 1480.0,
        "Solidus": 1480.0,
        "Liquidus": 1530.0,
        "Maximum Service Temperature, Air": 815.0
    },
    {
        "name": "ASTM A533 Low Alloy Steel, Grade A, Class 1",
        "composition": "C0.25Fe97.55Mn1.5Mo0.6P0.035Si0.4S0.04",
        "Density": 7.8,
        "Tensile Strength, Ultimate": 550.0,
        "Tensile Strength, Yield": 345.0,
        "Elongation at Break": 18.0,
        "Modulus of Elasticity": 200.0,
        "Bulk Modulus": 160.0,
        "Poissons Ratio": 0.29,
        "Shear Modulus": 80.0,
        "Electrical Resistivity": 1.7e-05,
        "CTE, linear": 12.0,
        "Specific Heat Capacity": 0.47,
        "Thermal Conductivity": 52.0
    },
    {
        "name": "AISI 4620H Steel, normalized, machined to 25 mm (1 in.) rounds, pseudocarburized, reheated to 775\u00b0C (1430\u00b0F), quenched and tempered",
        "composition": "C0.23Fe97.58Mn0.75Mo0.3Ni2.0P0.035Si0.35S0.04",
        "Density": 7.85,
        "Hardness, Brinell": 277.0,
        "Hardness, Knoop": 302.0,
        "Hardness, Rockwell B": 99.0,
        "Hardness, Rockwell C": 28.0,
        "Hardness, Vickers": 292.0,
        "Tensile Strength, Ultimate": 883.0,
        "Tensile Strength, Yield": 758.0,
        "Elongation at Break": 16.0,
        "Reduction of Area": 54.0,
        "Modulus of Elasticity": 205.0,
        "Bulk Modulus": 160.0,
        "Poissons Ratio": 0.29,
        "Machinability": 65.0,
        "Shear Modulus": 80.0,
        "Electrical Resistivity": 2.45e-05,
        "Specific Heat Capacity": 0.475,
        "Thermal Conductivity": 44.5
    },
    {
        "name": "AISI E9310 Steel, direct quenched from pot, tempered at 230\u00b0C (450\u00b0F), 0.99 mm case depth",
        "composition": "C0.13Cr1.4Fe95.19Mn0.65Mo0.15Ni3.5P0.025Si0.35S0.025",
        "Density": 7.85,
        "Hardness, Brinell": 363.0,
        "Hardness, Knoop": 392.0,
        "Hardness, Rockwell B": 100.0,
        "Hardness, Vickers": 384.0,
        "Tensile Strength, Ultimate": 1227.0,
        "Tensile Strength, Yield": 1010.0,
        "Elongation at Break": 15.0,
        "Modulus of Elasticity": 200.0,
        "Bulk Modulus": 160.0,
        "Poissons Ratio": 0.29,
        "Machinability": 50.0,
        "Shear Modulus": 80.0,
        "Electrical Resistivity": 1.74e-05,
        "CTE, linear": 14.7,
        "Specific Heat Capacity": 0.472,
        "Thermal Conductivity": 51.9
    },
    {
        "name": "Cast Stainless Steel 5372, UNS J91601",
        "composition": "C0.2Cr17.0Cu0.5Fe83.9Mn1.0Mo0.5Ni2.25P0.04Si1.0S0.04"
    },
    {
        "name": "AISI E4340 Steel, oil quenched 855\u00b0C (1570\u00b0F), 230\u00b0C (450\u00b0F) temper for 4hrs.",
        "composition": "C0.43Cr0.9Fe96.27Mn0.85Mo0.3Ni2.0P0.025Si0.3S0.02",
        "Density": 7.85,
        "Hardness, Knoop": 851.0,
        "Hardness, Vickers": 818.0,
        "Tensile Strength, Ultimate": 2290.0,
        "Tensile Strength, Yield": 1935.0,
        "Elongation at Break": 12.0,
        "Reduction of Area": 40.0,
        "Modulus of Elasticity": 211.0,
        "Bulk Modulus": 160.0,
        "Poissons Ratio": 0.3,
        "Machinability": 50.0,
        "Shear Modulus": 81.0,
        "Electrical Resistivity": 7.97e-05,
        "CTE, linear": 13.7,
        "Specific Heat Capacity": 0.475,
        "Thermal Conductivity": 44.5
    },
    {
        "name": "Kobe Steel KS3-2.5 Alpha-Beta Titanium Alloy, ASTM Gr. 9, Annealed",
        "composition": "Al3.5C0.08H0.015Fe0.25N0.03O0.15Ti92.975V3.0",
        "Density": 4.48,
        "Tensile Strength, Ultimate": 620.0,
        "Tensile Strength, Yield": 483.0,
        "Elongation at Break": 15.0,
        "Reduction of Area": 25.0,
        "Bend Radius, Minimum": 3.0
    },
    {
        "name": "AISI 4620H Steel, mock carburized, 150\u00b0C (300\u00b0F) temper, 50 mm (2 in.) round",
        "composition": "C0.23Fe97.58Mn0.75Mo0.3Ni2.0P0.035Si0.35S0.04",
        "Density": 7.85,
        "Hardness, Brinell": 192.0,
        "Hardness, Knoop": 214.0,
        "Hardness, Rockwell B": 91.0,
        "Hardness, Rockwell C": 11.0,
        "Hardness, Vickers": 201.0,
        "Tensile Strength, Ultimate": 660.0,
        "Tensile Strength, Yield": 450.0,
        "Elongation at Break": 27.0,
        "Reduction of Area": 69.7,
        "Modulus of Elasticity": 205.0,
        "Bulk Modulus": 160.0,
        "Poissons Ratio": 0.29,
        "Machinability": 65.0,
        "Shear Modulus": 80.0,
        "Izod Impact": 138.0,
        "Electrical Resistivity": 2.45e-05,
        "Specific Heat Capacity": 0.475,
        "Thermal Conductivity": 44.5
    },
    {
        "name": "Sandvik Osprey 316L/MA Master Alloy Stainless Steel Powder (Grade 90% - 22)",
        "composition": "Al0.1C0.08Cr54.75Mn0.5Mo7.9Ni39.0N0.9O0.25P0.045Si1.0S0.03Ti0.01",
        "Particle Size": 10.0
    },
    {
        "name": "Titanium 11 (Ti-6Al-2Sn-1.5Zr-1Mo-0.35Bi-0.1Si), Aged",
        "composition": "Al6.0Bi0.35Mo1.0Si0.1Sn2.0Ti89.0Zr1.5",
        "Density": 4.5,
        "Tensile Strength, Ultimate": 1040.0,
        "Tensile Strength, Yield": 940.0,
        "Elongation at Break": 19.0,
        "Reduction of Area": 32.0,
        "Modulus of Elasticity": 115.0,
        "Poissons Ratio": 0.31,
        "Shear Modulus": 43.9,
        "Electrical Resistivity": 0.00016,
        "CTE, linear": 9.0,
        "Specific Heat Capacity": 0.525,
        "Thermal Conductivity": 7.0,
        "Beta Transus": 1000.0
    },
    {
        "name": "AISI E9310 Steel, mock carburized, 790\u00b0C (1450\u00b0F) reheat, 150\u00b0C (300\u00b0F) temper, 13 mm (0.5 in.) round",
        "composition": "C0.13Cr1.4Fe95.19Mn0.65Mo0.15Ni3.5P0.025Si0.35S0.025",
        "Density": 7.85,
        "Hardness, Brinell": 363.0,
        "Hardness, Knoop": 392.0,
        "Hardness, Rockwell B": 100.0,
        "Hardness, Rockwell C": 40.0,
        "Hardness, Vickers": 384.0,
        "Tensile Strength, Ultimate": 1234.0,
        "Tensile Strength, Yield": 986.0,
        "Elongation at Break": 15.7,
        "Modulus of Elasticity": 200.0,
        "Bulk Modulus": 160.0,
        "Poissons Ratio": 0.29,
        "Machinability": 50.0,
        "Shear Modulus": 80.0,
        "Electrical Resistivity": 1.74e-05,
        "CTE, linear": 14.7,
        "Specific Heat Capacity": 0.472,
        "Thermal Conductivity": 51.9
    },
    {
        "name": "AISI 5160 Steel, normalized, 100 mm (4 in.) round",
        "composition": "C0.64Cr0.9Fe97.84Mn1.0P0.035Si0.3S0.04",
        "Density": 7.85,
        "Hardness, Brinell": 255.0,
        "Hardness, Knoop": 279.0,
        "Hardness, Rockwell B": 98.0,
        "Hardness, Rockwell C": 25.0,
        "Hardness, Vickers": 269.0,
        "Tensile Strength, Ultimate": 924.0,
        "Tensile Strength, Yield": 485.0,
        "Elongation at Break": 14.8,
        "Modulus of Elasticity": 205.0,
        "Bulk Modulus": 160.0,
        "Poissons Ratio": 0.29,
        "Machinability": 55.0,
        "Shear Modulus": 80.0,
        "Electrical Resistivity": 2.19e-05,
        "Specific Heat Capacity": 0.475,
        "Thermal Conductivity": 46.6
    },
    {
        "name": "Bethlehem Steel ASTM A678 Grade B >1-1/2 to 2-1/2 in. thick, steel plate\n      \n      \u00a0(discontinued **)",
        "composition": "C0.2Cu0.2Fe97.465Mn1.6P0.035Si0.5",
        "Density": 7.8,
        "Hardness, Brinell": 159.0,
        "Hardness, Rockwell B": 83.0,
        "Tensile Strength at Break": 552.0,
        "Tensile Strength, Yield": 414.0,
        "Elongation at Break": 20.0,
        "Bend Radius, Minimum": 2.5
    },
    {
        "name": "AISI 4130H Steel, water quenched 855\u00b0C (1570\u00b0F), 540\u00b0C (1000\u00b0F) temper, 13 mm (0.5 in.) round",
        "composition": "C0.33Cr1.2Fe98.38Mn0.7Mo0.25P0.035Si0.35S0.04",
        "Density": 7.85,
        "Hardness, Brinell": 302.0,
        "Hardness, Knoop": 328.0,
        "Hardness, Rockwell B": 99.0,
        "Hardness, Rockwell C": 32.0,
        "Hardness, Vickers": 319.0,
        "Tensile Strength, Ultimate": 1040.0,
        "Tensile Strength, Yield": 979.0,
        "Elongation at Break": 18.1,
        "Reduction of Area": 63.9,
        "Modulus of Elasticity": 205.0,
        "Bulk Modulus": 160.0,
        "Poissons Ratio": 0.29,
        "Machinability": 70.0,
        "Shear Modulus": 80.0,
        "Electrical Resistivity": 0.0001222,
        "Specific Heat Capacity": 0.837,
        "Thermal Conductivity": 42.7
    },
    {
        "name": "AISI 1045 Steel, turned, ground, and polished, 19-32 mm (0.75-1.25 in) round",
        "composition": "C0.5Fe98.98Mn0.9P0.04S0.05",
        "Density": 7.85,
        "Hardness, Brinell": 212.0,
        "Hardness, Knoop": 235.0,
        "Hardness, Rockwell B": 94.0,
        "Hardness, Rockwell C": 16.0,
        "Hardness, Vickers": 223.0,
        "Tensile Strength, Ultimate": 675.0,
        "Tensile Strength, Yield": 405.0,
        "Elongation at Break": 24.0,
        "Reduction of Area": 45.0,
        "Modulus of Elasticity": 206.0,
        "Bulk Modulus": 163.0,
        "Poissons Ratio": 0.29,
        "Machinability": 56.0,
        "Shear Modulus": 80.0,
        "Electrical Resistivity": 2.23e-05,
        "CTE, linear": 14.0,
        "Specific Heat Capacity": 0.486,
        "Thermal Conductivity": 49.8
    },
    {
        "name": "AISI 4718H Steel, pseudocarburized, reheated to 800\u00b0C (1470\u00b0F) and oil quenched, 150\u00b0C (300\u00b0F) temper, 13.7 mm round",
        "composition": "C0.21Cr0.6Fe97.65Mn0.95Mo0.4Ni1.25P0.04Si0.3S0.04",
        "Density": 7.85,
        "Hardness, Brinell": 352.0,
        "Hardness, Knoop": 381.0,
        "Hardness, Rockwell B": 99.0,
        "Hardness, Rockwell C": 39.0,
        "Hardness, Vickers": 372.0,
        "Tensile Strength, Ultimate": 1159.0,
        "Tensile Strength, Yield": 834.0,
        "Elongation at Break": 13.0,
        "Reduction of Area": 48.7,
        "Modulus of Elasticity": 205.0,
        "Bulk Modulus": 160.0,
        "Poissons Ratio": 0.29,
        "Shear Modulus": 80.0,
        "Electrical Resistivity": 2.45e-05,
        "Specific Heat Capacity": 0.475,
        "Thermal Conductivity": 44.5
    },
    {
        "name": "AISI 8650 Steel, normalized, 100 mm (4 in.) round",
        "composition": "C0.53Cr0.6Fe97.67Mn1.0Mo0.25Ni0.7P0.035Si0.3S0.045",
        "Density": 7.85,
        "Hardness, Brinell": 285.0,
        "Hardness, Knoop": 311.0,
        "Hardness, Rockwell B": 99.0,
        "Hardness, Rockwell C": 30.0,
        "Hardness, Vickers": 301.0,
        "Tensile Strength, Ultimate": 958.0,
        "Tensile Strength, Yield": 640.0,
        "Elongation at Break": 15.0,
        "Modulus of Elasticity": 205.0,
        "Bulk Modulus": 160.0,
        "Poissons Ratio": 0.29,
        "Machinability": 60.0,
        "Shear Modulus": 80.0,
        "Electrical Resistivity": 2.34e-05,
        "Specific Heat Capacity": 0.475,
        "Thermal Conductivity": 46.6
    },
    {
        "name": "AISI 5160H Steel, oil quenched from 830\u00b0C (1525\u00b0F), 650\u00b0C (1200\u00b0F) temper, 25 mm (1 in.) round",
        "composition": "C0.65Cr1.0Fe98.05Mn1.1P0.035Si0.3S0.04",
        "Density": 7.85,
        "Hardness, Brinell": 262.0,
        "Hardness, Knoop": 287.0,
        "Hardness, Rockwell B": 98.0,
        "Hardness, Rockwell C": 26.0,
        "Hardness, Vickers": 276.0,
        "Tensile Strength, Ultimate": 889.0,
        "Tensile Strength, Yield": 765.0,
        "Elongation at Break": 20.7,
        "Modulus of Elasticity": 205.0,
        "Bulk Modulus": 160.0,
        "Poissons Ratio": 0.29,
        "Machinability": 55.0,
        "Shear Modulus": 80.0,
        "Electrical Resistivity": 2.19e-05,
        "Specific Heat Capacity": 0.475,
        "Thermal Conductivity": 46.6
    },
    {
        "name": "AISI 4118 Steel, normalized at 910\u00b0C (1670\u00b0F), air cooled, 25 mm (1 in.) round",
        "composition": "C0.23Cr0.6Fe98.49Mn0.9Mo0.15P0.035Si0.35S0.04",
        "Density": 7.85,
        "Hardness, Brinell": 156.0,
        "Hardness, Knoop": 176.0,
        "Hardness, Rockwell B": 82.0,
        "Hardness, Vickers": 163.0,
        "Tensile Strength, Ultimate": 583.0,
        "Tensile Strength, Yield": 386.0,
        "Elongation at Break": 32.0,
        "Reduction of Area": 71.0,
        "Modulus of Elasticity": 205.0,
        "Bulk Modulus": 160.0,
        "Poissons Ratio": 0.29,
        "Machinability": 60.0,
        "Shear Modulus": 80.0,
        "Electrical Resistivity": 2.45e-05,
        "Specific Heat Capacity": 0.475,
        "Thermal Conductivity": 44.5
    },
    {
        "name": "AISI 4150H Steel, oil quenched 830\u00b0C (1525\u00b0F), 595\u00b0C (1100\u00b0F) temper, 100 mm (4 in.) round",
        "composition": "C0.54Cr1.2Fe97.83Mn1.1Mo0.25P0.035Si0.3S0.04",
        "Density": 7.85,
        "Hardness, Brinell": 269.0,
        "Hardness, Knoop": 294.0,
        "Hardness, Rockwell B": 99.0,
        "Hardness, Rockwell C": 27.0,
        "Hardness, Vickers": 284.0,
        "Tensile Strength, Ultimate": 910.0,
        "Tensile Strength, Yield": 675.0,
        "Elongation at Break": 20.0,
        "Reduction of Area": 57.5,
        "Modulus of Elasticity": 205.0,
        "Bulk Modulus": 160.0,
        "Poissons Ratio": 0.29,
        "Machinability": 55.0,
        "Shear Modulus": 80.0,
        "Electrical Resistivity": 2.45e-05,
        "Specific Heat Capacity": 0.475,
        "Thermal Conductivity": 44.5
    },
    {
        "name": "ASTM A543 Low Alloy Steel, Grade B, Class 2\n      \n      \u00a0(discontinued **)",
        "composition": "C0.23Cr2.0Fe94.29Mn0.4Ni3.25P0.035Si0.4S0.04V0.03",
        "Density": 7.8,
        "Tensile Strength, Ultimate": 795.0,
        "Tensile Strength, Yield": 690.0,
        "Elongation at Break": 14.0,
        "Modulus of Elasticity": 200.0,
        "Bulk Modulus": 160.0,
        "Poissons Ratio": 0.29,
        "Shear Modulus": 80.0,
        "Electrical Resistivity": 1.7e-05,
        "CTE, linear": 12.0,
        "Specific Heat Capacity": 0.47,
        "Thermal Conductivity": 52.0
    },
    {
        "name": "Industeel SUPERELSO\u00ae 500HR Quenched and Tempered High Strength Steel for Wet H2S Service",
        "composition": "C0.1Fe100.0Mn2.0Mo0.5Ni1.0P0.008Si0.4S0.002",
        "Tensile Strength, Ultimate": 590.0,
        "Tensile Strength, Yield": 480.0,
        "Elongation at Break": 17.0,
        "Charpy Impact": 50.0
    },
    {
        "name": "AISI 1022 Steel, normalized at 925\u00b0C (1700\u00b0F), cooled in air, 50 mm (2 in.) round",
        "composition": "C0.23Fe99.13Mn1.0P0.04S0.05",
        "Density": 7.858,
        "Hardness, Brinell": 137.0,
        "Hardness, Knoop": 156.0,
        "Hardness, Rockwell B": 75.0,
        "Hardness, Vickers": 143.0,
        "Tensile Strength, Ultimate": 474.0,
        "Tensile Strength, Yield": 330.0,
        "Elongation at Break": 34.0,
        "Reduction of Area": 66.6,
        "Modulus of Elasticity": 200.0,
        "Bulk Modulus": 160.0,
        "Poissons Ratio": 0.29,
        "Shear Modulus": 80.0,
        "Izod Impact": 118.0,
        "Electrical Resistivity": 2.93e-05,
        "CTE, linear": 13.9,
        "Specific Heat Capacity": 0.472,
        "Thermal Conductivity": 51.9
    },
    {
        "name": "AISI E4340 Steel, oil quenched 845\u00b0C, 425\u00b0C (800\u00b0F) temper",
        "composition": "C0.43Cr0.9Fe96.27Mn0.85Mo0.3Ni2.0P0.025Si0.3S0.02",
        "Density": 7.85,
        "Tensile Strength, Ultimate": 1985.0,
        "Tensile Strength, Yield": 1840.0,
        "Elongation at Break": 4.0,
        "Reduction of Area": 11.0,
        "Modulus of Elasticity": 212.0,
        "Bulk Modulus": 160.0,
        "Poissons Ratio": 0.3,
        "Fatigue Strength": 841.0,
        "Machinability": 50.0,
        "Shear Modulus": 82.0,
        "Electrical Resistivity": 7.97e-05,
        "CTE, linear": 13.7,
        "Specific Heat Capacity": 0.475,
        "Thermal Conductivity": 44.5
    },
    {
        "name": "Bethlehem Steel RQC ASTM A678 RQC80 3/16 to 3/4 in. thick, steel plate\n      \n      \u00a0(discontinued **)",
        "composition": "C0.21Cu0.35Fe97.6Mn1.35P0.04Si0.4S0.05",
        "Density": 7.8,
        "Hardness, Brinell": 200.0,
        "Hardness, Rockwell B": 93.0,
        "Tensile Strength at Break": 655.0,
        "Tensile Strength, Yield": 552.0,
        "Elongation at Break": 18.0,
        "Bend Radius, Minimum": 8.0
    },
    {
        "name": "AISI 321 Cast Stainless Steel, SUS 321 Cold Formed",
        "composition": "C0.08Cr19.0Fe65.0Mn2.0Ni13.0P0.045Si1.0S0.03"
    },
    {
        "name": "ASTM A148 Grade 115-95 Cast Steel",
        "composition": "C0.3Cr0.8Fe98.3Mn0.9Mo0.3Ni0.8P0.05Si0.6S0.06",
        "Density": 7.8,
        "Hardness, Brinell": 270.0,
        "Tensile Strength, Ultimate": 910.0,
        "Tensile Strength, Yield": 730.0,
        "Elongation at Break": 16.0,
        "Reduction of Area": 34.0,
        "Modulus of Elasticity": 190.0,
        "Poissons Ratio": 0.29,
        "Fatigue Strength": 480.0,
        "Shear Modulus": 73.0,
        "Volume Resistivity": 2.33e-05,
        "Heat of Fusion": 250.0,
        "CTE, linear": 13.0,
        "Specific Heat Capacity": 0.47,
        "Thermal Conductivity": 39.0,
        "Melting Point": 1460.0,
        "Maximum Service Temperature, Air": 420.0
    },
    {
        "name": "JIS SKS95 Oil-hardening Cold Work Tool Steel",
        "composition": "C0.9Cr0.6Cu0.25Fe98.0Mn1.1Ni0.25P0.03Si0.5S0.03",
        "Density": 7.8,
        "Hardness, Brinell": 212.0,
        "Modulus of Elasticity": 214.0,
        "CTE, linear": 14.0,
        "Processing Temperature": 175.0,
        "Annealing Temperature": 760.0
    },
    {
        "name": "Bethlehem Steel ASTM A529 Grade 42 3/16 to 1/2 in. thick, as-rolled steel plate\n      \n      \u00a0(discontinued **)",
        "composition": "C0.27Cu0.2Fe97.84Mn1.2P0.04Si0.4S0.05",
        "Density": 7.8,
        "Hardness, Brinell": 123.0,
        "Hardness, Rockwell B": 69.0,
        "Tensile Strength at Break": 414.0,
        "Tensile Strength, Yield": 290.0,
        "Elongation at Break": 20.0,
        "Bend Radius, Minimum": 1.0
    },
    {
        "name": "Latrobe Lescalloy\u00ae AF 1410 VIM-VAR ; 9 in High Strength Alloy Steel",
        "composition": "C0.15Cr2.0Co14.0Fe72.65Mn0.1Mo1.0Ni10.0Si0.1",
        "Density": 7.83,
        "Tensile Strength, Ultimate": 1660.0,
        "Tensile Strength, Yield": 1524.0,
        "Elongation at Break": 17.0,
        "Reduction of Area": 72.0,
        "Modulus of Elasticity": 203.0,
        "Charpy Impact": 83.0,
        "Processing Temperature": 168.0
    },
    {
        "name": "410 Cb Martensitic Stainless Steel (UNS S41040)",
        "composition": "C0.12Cr11.9Fe87.312Mn0.19Mo0.027Nb0.15P0.021Si0.24S0.04",
        "Density": 7.73,
        "Hardness, Rockwell B": 89.0,
        "Hardness, Rockwell C": 32.0,
        "Tensile Strength, Ultimate": 655.0,
        "Tensile Strength, Yield": 503.0,
        "Elongation at Break": 15.0,
        "Modulus of Elasticity": 204.0,
        "Bulk Modulus": 166.0,
        "Poissons Ratio": 0.283,
        "Shear Modulus": 83.9,
        "Electrical Resistivity": 5.7e-05,
        "CTE, linear": 9.9,
        "Specific Heat Capacity": 0.46,
        "Thermal Conductivity": 24.8
    },
    {
        "name": "Latrobe Marvac 300 VIM-VAR ; 6.25 in. High Strength Maraging Steel",
        "composition": "Al0.1C0.01Co9.0Fe66.75Mn0.1Mo4.8Ni18.5Si0.1Ti0.64",
        "Density": 8.0,
        "Tensile Strength, Ultimate": 2100.0,
        "Tensile Strength, Yield": 1980.0,
        "Elongation at Break": 7.8,
        "Reduction of Area": 33.0,
        "Fracture Toughness": 66.0,
        "CTE, linear": 10.8
    },
    {
        "name": "AISI 1015 Steel, mock carburized at 915\u00b0C (1680\u00b0F) for 8 hours, 775\u00b0C (1430\u00b0F) reheat, water quenched, 175\u00b0C (350\u00b0F) temper, 13 mm (0.5 in.) round",
        "composition": "C0.18Fe99.57Mn0.6P0.04S0.05",
        "Density": 7.87,
        "Hardness, Brinell": 217.0,
        "Hardness, Knoop": 240.0,
        "Hardness, Rockwell B": 95.0,
        "Hardness, Rockwell C": 17.0,
        "Hardness, Vickers": 228.0,
        "Tensile Strength, Ultimate": 733.0,
        "Tensile Strength, Yield": 415.0,
        "Elongation at Break": 15.0,
        "Reduction of Area": 32.9,
        "Modulus of Elasticity": 200.0,
        "Bulk Modulus": 160.0,
        "Poissons Ratio": 0.29,
        "Machinability": 60.0,
        "Shear Modulus": 80.0,
        "Electrical Resistivity": 2.92e-05,
        "CTE, linear": 14.2,
        "Specific Heat Capacity": 0.486,
        "Thermal Conductivity": 51.9
    },
    {
        "name": "AISI 86B30H Steel, water quenched 845\u00b0C (1550\u00b0F), 480\u00b0C (900\u00b0F) temper, 13 mm (0.5 in.) round",
        "composition": "B0.003C0.33Cr0.65Fe98.0795Mn0.95Mo0.25Ni0.75P0.035Si0.3S0.04",
        "Density": 7.85,
        "Hardness, Brinell": 302.0,
        "Hardness, Knoop": 328.0,
        "Hardness, Rockwell B": 99.0,
        "Hardness, Rockwell C": 32.0,
        "Hardness, Vickers": 319.0,
        "Tensile Strength, Ultimate": 1050.0,
        "Tensile Strength, Yield": 1035.0,
        "Elongation at Break": 16.4,
        "Modulus of Elasticity": 205.0,
        "Bulk Modulus": 160.0,
        "Poissons Ratio": 0.29,
        "Machinability": 70.0,
        "Shear Modulus": 80.0,
        "Electrical Resistivity": 2.34e-05,
        "CTE, linear": 14.0,
        "Specific Heat Capacity": 0.475,
        "Thermal Conductivity": 46.6
    },
    {
        "name": "AISI 1118 Steel, normalized 925\u00b0C (1700\u00b0F)",
        "composition": "C0.2Fe98.48Mn1.6P0.04S0.13",
        "Density": 7.85,
        "Hardness, Brinell": 143.0,
        "Hardness, Knoop": 163.0,
        "Hardness, Rockwell B": 78.0,
        "Hardness, Vickers": 149.0,
        "Tensile Strength, Ultimate": 475.0,
        "Tensile Strength, Yield": 315.0,
        "Elongation at Break": 34.0,
        "Reduction of Area": 66.0,
        "Modulus of Elasticity": 205.0,
        "Bulk Modulus": 160.0,
        "Poissons Ratio": 0.29,
        "Shear Modulus": 80.0,
        "Electrical Resistivity": 1.74e-05,
        "Specific Heat Capacity": 0.472,
        "Thermal Conductivity": 49.8
    },
    {
        "name": "Bethlehem Steel ASTM A36, >3/4 to 1-1/2 in. thick, as-rolled steel plate\n      \n      \u00a0(discontinued **)",
        "composition": "C0.25Cu0.02Fe98.04Mn1.2P0.04Si0.4S0.05",
        "Density": 7.8,
        "Hardness, Brinell": 119.0,
        "Hardness, Rockwell B": 67.0,
        "Tensile Strength at Break": 400.0,
        "Tensile Strength, Yield": 248.0,
        "Elongation at Break": 21.0,
        "Bend Radius, Minimum": 3.0
    },
    {
        "name": "Latrobe LSS\u2122 D5 Tool Steel (ASTM D5)",
        "composition": "C1.5Cr11.65Co2.8Fe82.4Mn0.35Mo0.8Si0.5",
        "Specific Gravity": 7.73,
        "Density": 7.72,
        "Hardness, Rockwell C": 63.0,
        "Modulus of Elasticity": 207.0,
        "Machinability": 45.0,
        "Izod Impact Unnotched": 119.0,
        "CTE, linear": 12.02,
        "Processing Temperature": 754.0
    },
    {
        "name": "ATI Allegheny Ludlum Martensitic Stainless Steel Type 440A, Hardened + 649\u00b0C (1200\u00b0F) Temper",
        "composition": "C0.75Cr18.0Fe81.0Mn1.0Mo0.75Ni0.5P0.04Si1.0S0.03",
        "Density": 7.74,
        "Hardness, Rockwell C": 31.0,
        "Tensile Strength, Ultimate": 933.0,
        "Tensile Strength, Yield": 727.0,
        "Modulus of Elasticity": 200.0,
        "Electrical Resistivity": 6.2e-05,
        "CTE, linear": 16.8,
        "Thermal Conductivity": 24.207,
        "Melting Point": 1399.0,
        "Solidus": 1399.0,
        "Liquidus": 1510.0
    },
    {
        "name": "ATI Allegheny Ludlum Grade 2 Titanium (UNS R50400)",
        "composition": "C0.1H0.015Fe0.3N0.03O0.25Ti99.3",
        "Density": 4.52,
        "Hardness, Brinell": 160.0,
        "Tensile Strength, Ultimate": 483.0,
        "Tensile Strength, Yield": 345.0,
        "Elongation at Break": 27.0
    },
    {
        "name": "AISI 8650 Steel, oil quenched 800\u00b0C (1470\u00b0F), 595\u00b0C (1100\u00b0F) temper, 50 mm (2 in.) round",
        "composition": "C0.53Cr0.6Fe97.67Mn1.0Mo0.25Ni0.7P0.035Si0.3S0.045",
        "Density": 7.85,
        "Hardness, Brinell": 293.0,
        "Hardness, Knoop": 319.0,
        "Hardness, Rockwell B": 99.0,
        "Hardness, Rockwell C": 31.0,
        "Hardness, Vickers": 309.0,
        "Tensile Strength, Ultimate": 1000.0,
        "Tensile Strength, Yield": 903.0,
        "Elongation at Break": 20.0,
        "Modulus of Elasticity": 205.0,
        "Bulk Modulus": 160.0,
        "Poissons Ratio": 0.29,
        "Machinability": 60.0,
        "Shear Modulus": 80.0,
        "Electrical Resistivity": 2.34e-05,
        "Specific Heat Capacity": 0.475,
        "Thermal Conductivity": 46.6
    },
    {
        "name": "AISI 8620H Steel, carburized, box cooled, reheated and quenched, 150\u00b0C (300\u00b0F) temper, 50 mm (2 in.) round",
        "composition": "C0.23Cr0.65Fe98.22Mn0.95Mo0.25Ni0.75P0.035Si0.35S0.04",
        "Density": 7.85,
        "Hardness, Brinell": 269.0,
        "Hardness, Knoop": 294.0,
        "Hardness, Rockwell B": 99.0,
        "Hardness, Rockwell C": 27.0,
        "Hardness, Vickers": 284.0,
        "Tensile Strength, Ultimate": 675.0,
        "Tensile Strength, Yield": 490.0,
        "Elongation at Break": 21.0,
        "Reduction of Area": 54.0,
        "Modulus of Elasticity": 205.0,
        "Bulk Modulus": 160.0,
        "Poissons Ratio": 0.29,
        "Machinability": 65.0,
        "Shear Modulus": 80.0,
        "Electrical Resistivity": 2.34e-05,
        "Specific Heat Capacity": 0.475,
        "Thermal Conductivity": 46.6
    },
    {
        "name": "AISI E9310 Steel, normalized at 890\u00b0C (1635\u00b0F), 13 mm (0.5 in.) round",
        "composition": "C0.13Cr1.4Fe95.19Mn0.65Mo0.15Ni3.5P0.025Si0.35S0.025",
        "Density": 7.85,
        "Hardness, Brinell": 285.0,
        "Hardness, Knoop": 311.0,
        "Hardness, Rockwell B": 99.0,
        "Hardness, Rockwell C": 30.0,
        "Hardness, Vickers": 301.0,
        "Tensile Strength, Ultimate": 917.0,
        "Tensile Strength, Yield": 605.0,
        "Elongation at Break": 20.0,
        "Modulus of Elasticity": 200.0,
        "Bulk Modulus": 160.0,
        "Poissons Ratio": 0.29,
        "Machinability": 50.0,
        "Shear Modulus": 80.0,
        "Electrical Resistivity": 1.74e-05,
        "CTE, linear": 14.7,
        "Specific Heat Capacity": 0.472,
        "Thermal Conductivity": 51.9
    },
    {
        "name": "JIS SKD7 Hot Work Tool Steel",
        "composition": "C0.37Cr3.5Cu0.25Fe93.9Mn0.7Mo3.0Ni0.3P0.03Si1.2S0.03V0.75",
        "Density": 7.81,
        "Hardness, Brinell": 229.0,
        "CTE, linear": 13.7
    },
    {
        "name": "Ovako 100Cr6 803A Steel, Spheroidize annealing",
        "composition": "C1.0Cr1.6Fe97.32Mn0.45Mo0.1Ni0.25P0.025Si0.35S0.008",
        "Density": 7.8,
        "Hardness, Brinell": 210.0,
        "Tensile Strength": 700.0,
        "Tensile Strength, Yield": 410.0,
        "Elongation at Break": 27.0,
        "Modulus of Elasticity": 210.0,
        "Poissons Ratio": 0.3,
        "Shear Modulus": 80.0,
        "Electrical Resistivity": 2e-06,
        "CTE, linear": 12.0,
        "Specific Heat Capacity": 0.46,
        "Thermal Conductivity": 40.0,
        "Transformation Temperature": 910.0
    },
    {
