Repository: KylinGuo/HEA

File: data.json (part 49 of 70)
[
        "name": "AISI 4419 Steel, mock carburized, 150\u00b0C (300\u00b0F) temper, 25 mm (1 in.) round",
        "composition": "C0.23Fe98.77Mn0.65Mo0.6P0.035Si0.35S0.04",
        "Density": 7.85,
        "Hardness, Brinell": 201.0,
        "Hardness, Knoop": 223.0,
        "Hardness, Rockwell B": 93.0,
        "Hardness, Rockwell C": 13.0,
        "Hardness, Vickers": 211.0,
        "Tensile Strength, Ultimate": 670.0,
        "Tensile Strength, Yield": 435.0,
        "Elongation at Break": 24.2,
        "Reduction of Area": 66.4,
        "Modulus of Elasticity": 205.0,
        "Bulk Modulus": 160.0,
        "Poissons Ratio": 0.29,
        "Machinability": 65.0,
        "Shear Modulus": 80.0,
        "Electrical Resistivity": 2.45e-05,
        "Specific Heat Capacity": 0.475,
        "Thermal Conductivity": 44.5
    },
    {
        "name": "AISI 1040 Steel, normalized at 900\u00b0C (1650\u00b0F)",
        "composition": "C0.44Fe99.0Mn0.9P0.04S0.05",
        "Density": 7.845,
        "Hardness, Brinell": 170.0,
        "Hardness, Knoop": 191.0,
        "Hardness, Rockwell B": 86.0,
        "Hardness, Vickers": 178.0,
        "Tensile Strength, Ultimate": 595.0,
        "Tensile Strength, Yield": 370.0,
        "Elongation at Break": 28.0,
        "Reduction of Area": 55.0,
        "Modulus of Elasticity": 200.0,
        "Bulk Modulus": 160.0,
        "Poissons Ratio": 0.29,
        "Shear Modulus": 80.0,
        "Izod Impact": 65.0,
        "Electrical Resistivity": 0.0001179,
        "CTE, linear": 14.8,
        "Specific Heat Capacity": 1.583,
        "Thermal Conductivity": 51.9
    },
    {
        "name": "ASTM A570 Steel, grade 33",
        "composition": "C0.25Cu0.2Fe99.0Mn0.9P0.04S0.05",
        "Density": 7.8,
        "Tensile Strength, Ultimate": 360.0,
        "Tensile Strength, Yield": 230.0,
        "Elongation at Break": 18.0,
        "Bulk Modulus": 160.0,
        "Shear Modulus": 80.0
    },
    {
        "name": "Carpenter Pyrotough\u00ae 78 Hot Work Die Steel",
        "composition": "C0.4Cr4.45Fe90.85Mn0.45Mo2.05Si1.0S0.005V0.8",
        "Specific Gravity": 7.75,
        "Hardness, Rockwell C": 56.5,
        "Tensile Strength, Ultimate": 1515.0,
        "Tensile Strength, Yield": 1480.0,
        "Elongation at Break": 15.0,
        "Reduction of Area": 59.0,
        "Charpy Impact": 29.8,
        "Abrasion": 120.0,
        "CTE, linear": 12.6,
        "Transformation Temperature": 913.0
    },
    {
        "name": "AISI 1040 Steel, oil quenched from 855\u00b0C (1570\u00b0F), 595\u00b0C (1100\u00b0F) temper, 50 mm (2 in.) round",
        "composition": "C0.44Fe99.0Mn0.9P0.04S0.05",
        "Density": 7.845,
        "Hardness, Brinell": 174.0,
        "Hardness, Knoop": 195.0,
        "Hardness, Rockwell B": 87.0,
        "Hardness, Vickers": 182.0,
        "Tensile Strength, Ultimate": 598.0,
        "Tensile Strength, Yield": 392.0,
        "Elongation at Break": 28.0,
        "Reduction of Area": 62.5,
        "Modulus of Elasticity": 200.0,
        "Bulk Modulus": 160.0,
        "Poissons Ratio": 0.29,
        "Shear Modulus": 80.0,
        "Izod Impact": 65.0,
        "Electrical Resistivity": 0.0001179,
        "CTE, linear": 14.8,
        "Specific Heat Capacity": 1.583,
        "Thermal Conductivity": 51.9
    },
    {
        "name": "ATI Allegheny Ludlum 410 Martensitic Stainless Steel",
        "composition": "C0.15Cr13.5Fe88.5Mn1.0Ni0.5P0.04Si1.0S0.03",
        "Specific Gravity": 7.65,
        "Density": 7.64,
        "Hardness, Rockwell B": 98.0,
        "Hardness, Rockwell C": 43.0,
        "Tensile Strength, Ultimate": 1399.0,
        "Tensile Strength, Yield": 290.0,
        "Elongation at Break": 34.0,
        "Electrical Resistivity": 5.6e-05,
        "CTE, linear": 11.6,
        "Specific Heat Capacity": 0.46,
        "Thermal Conductivity": 24.9,
        "Melting Point": 1482.0,
        "Solidus": 1482.0,
        "Liquidus": 1532.0,
        "Corrosion Rate mils per year": 0.062,
        "Pitting Potential, Volts vs. Sat. Calomel Electrode": 0.502
    },
    {
        "name": "AISI 4047 Steel",
        "composition": "C0.5Fe98.51Mn0.9Mo0.3P0.035Si0.35S0.04",
        "Density": 7.85,
        "Hardness, Brinell": 179.0,
        "Hardness, Knoop": 226.0,
        "Hardness, Rockwell B": 93.0,
        "Hardness, Rockwell C": 14.0,
        "Hardness, Vickers": 214.0,
        "Modulus of Elasticity": 205.0,
        "Bulk Modulus": 160.0,
        "Poissons Ratio": 0.29,
        "Machinability": 65.0,
        "Shear Modulus": 80.0,
        "Electrical Resistivity": 2.45e-05,
        "Specific Heat Capacity": 0.475,
        "Thermal Conductivity": 44.5
    },
    {
        "name": "Eagle Brass 316L Austenitic Stainless Steel, Full Hardened",
        "composition": "C0.03Cr18.0Fe72.0Mn2.0Mo3.0Ni14.0P0.045Si0.75S0.03",
        "Density": 7.92,
        "Tensile Strength": 1280.0,
        "Tensile Strength, Yield": 965.0,
        "Elongation at Break": 1.0,
        "Tensile Modulus": 193.0,
        "CTE, linear": 18.5,
        "Thermal Conductivity": 15.9
    },
    {
        "name": "Bethlehem Steel ASTM A808, >1-1/2 to 2 in. thick, steel plate\n      \n      \u00a0(discontinued **)",
        "composition": "C0.12Fe97.455Mn1.65Nb0.1P0.035Si0.5S0.04V0.1",
        "Density": 7.8,
        "Hardness, Brinell": 135.0,
        "Hardness, Rockwell B": 74.0,
        "Tensile Strength at Break": 448.0,
        "Tensile Strength, Yield": 317.0,
        "Elongation at Break": 20.0,
        "Bend Radius, Minimum": 3.0
    },
    {
        "name": "AISI 4820 Steel, heat treated, machined to 13.7 mm, pseudocarburized, reheated to 730\u00b0C (1350\u00b0F), 150\u00b0C (300\u00b0F) temper",
        "composition": "C0.23Fe95.72Mn0.7Mo0.3Ni3.75P0.035Si0.3S0.04",
        "Density": 7.85,
        "Hardness, Brinell": 401.0,
        "Hardness, Knoop": 432.0,
        "Hardness, Rockwell B": 102.0,
        "Hardness, Rockwell C": 44.0,
        "Hardness, Vickers": 425.0,
        "Tensile Strength, Ultimate": 1363.0,
        "Tensile Strength, Yield": 945.0,
        "Elongation at Break": 13.1,
        "Modulus of Elasticity": 205.0,
        "Bulk Modulus": 160.0,
        "Poissons Ratio": 0.29,
        "Machinability": 50.0,
        "Shear Modulus": 80.0,
        "Electrical Resistivity": 2.45e-05,
        "Specific Heat Capacity": 0.475,
        "Thermal Conductivity": 44.5
    },
    {
        "name": "JIS SKD4 Chromium Hot Work Tool Steel",
        "composition": "C0.35Cr3.0Cu0.25Fe94.5Mn0.6Ni0.25P0.03Si0.5S0.03W6.0",
        "Density": 7.95,
        "Hardness, Brinell": 235.0,
        "CTE, linear": 11.0
    },
    {
        "name": "AISI 4820 Steel, heat treated, machined to 25 mm, pseudocarburized, reheated to 730\u00b0C (1350\u00b0F), 150\u00b0C (300\u00b0F) temper",
        "composition": "C0.23Fe95.72Mn0.7Mo0.3Ni3.75P0.035Si0.3S0.04",
        "Density": 7.85,
        "Hardness, Brinell": 363.0,
        "Hardness, Knoop": 392.0,
        "Hardness, Rockwell B": 100.0,
        "Hardness, Rockwell C": 40.0,
        "Hardness, Vickers": 384.0,
        "Tensile Strength, Ultimate": 1230.0,
        "Tensile Strength, Yield": 806.0,
        "Elongation at Break": 13.7,
        "Modulus of Elasticity": 205.0,
        "Bulk Modulus": 160.0,
        "Poissons Ratio": 0.29,
        "Machinability": 50.0,
        "Shear Modulus": 80.0,
        "Electrical Resistivity": 2.45e-05,
        "Specific Heat Capacity": 0.475,
        "Thermal Conductivity": 44.5
    },
    {
        "name": "ATI Allvac\u00ae 38-644 UNS R58640 Titanium Alloy",
        "composition": "C0.1H0.015Fe0.3N0.03O0.25Pd0.25Ti99.0",
        "Density": 4.81,
        "Hardness, Rockwell C": 32.0,
        "Tensile Strength, Ultimate": 1173.0,
        "Tensile Strength, Yield": 1104.0,
        "Elongation at Break": 8.0,
        "Reduction of Area": 15.0
    },
    {
        "name": "Ametek Ultra 304L P/M Stainless Steel, Sintered from 6.2 g/cc Green Density",
        "composition": "C0.02Cr19.0Cu0.8Fe66.0Mn0.2Ni11.0P0.01Si0.8S0.01Sn2.0",
        "Density": 6.18,
        "Hardness, Rockwell B": 37.0,
        "Tensile Strength, Ultimate": 250.0,
        "Tensile Strength, Yield": 190.0,
        "Elongation at Break": 4.1
    },
    {
        "name": "ExOne 316L Stainless Steel for 3D Printing",
        "composition": "C0.03Cr18.0Fe72.0Mn2.0Mo3.0Ni14.0Si1.0",
        "Density": 7.6,
        "Porosity": 1.0,
        "Hardness, Rockwell B": 67.0,
        "Tensile Strength, Ultimate": 450.0,
        "Tensile Strength, Yield": 140.0,
        "Elongation at Break": 40.0,
        "Modulus of Elasticity": 190.0,
        "Poissons Ratio": 0.28,
        "Impact Test": 55.0,
        "Surface Roughness": 3.0
    },
    {
        "name": "AISI 4140 Steel, normalized at 870\u00b0C (1600\u00b0F), reheated to 845\u00b0C (1550\u00b0F), oil quenched, 650\u00b0C (1200\u00b0F) temper, 25 mm (1 in.) round",
        "composition": "C0.43Cr1.1Fe97.77Mn1.0Mo0.25P0.035Si0.35S0.04",
        "Density": 7.85,
        "Hardness, Brinell": 277.0,
        "Hardness, Knoop": 302.0,
        "Hardness, Rockwell B": 99.0,
        "Hardness, Rockwell C": 28.0,
        "Hardness, Vickers": 292.0,
        "Tensile Strength, Ultimate": 896.0,
        "Tensile Strength, Yield": 786.0,
        "Elongation at Break": 21.0,
        "Reduction of Area": 61.0,
        "Modulus of Elasticity": 205.0,
        "Bulk Modulus": 160.0,
        "Poissons Ratio": 0.29,
        "Machinability": 65.0,
        "Shear Modulus": 80.0,
        "Izod Impact": 115.0,
        "Electrical Resistivity": 6.46e-05,
        "CTE, linear": 14.6,
        "Specific Heat Capacity": 0.561,
        "Thermal Conductivity": 42.6
    },
    {
        "name": "AISI E4340 Steel, oil quenched 800\u00b0C (1470\u00b0F), 650\u00b0C (1200\u00b0F) temper, 100 mm (4 in.) round",
        "composition": "C0.43Cr0.9Fe96.27Mn0.85Mo0.3Ni2.0P0.025Si0.3S0.02",
        "Density": 7.85,
        "Hardness, Brinell": 255.0,
        "Hardness, Knoop": 279.0,
        "Hardness, Rockwell B": 98.0,
        "Hardness, Rockwell C": 25.0,
        "Hardness, Vickers": 269.0,
        "Tensile Strength, Ultimate": 855.0,
        "Tensile Strength, Yield": 731.0,
        "Elongation at Break": 21.7,
        "Reduction of Area": 63.0,
        "Modulus of Elasticity": 200.0,
        "Bulk Modulus": 159.0,
        "Poissons Ratio": 0.29,
        "Machinability": 50.0,
        "Shear Modulus": 78.0,
        "Electrical Resistivity": 7.97e-05,
        "CTE, linear": 14.3,
        "Specific Heat Capacity": 0.475,
        "Thermal Conductivity": 44.5
    },
    {
        "name": "AISI 1340H Steel, oil quenched from 830\u00b0C (1525\u00b0F), 650\u00b0C (1200\u00b0F) temper, 13 mm (0.5 in.) round",
        "composition": "C0.44Fe98.03Mn2.05P0.035Si0.35S0.04",
        "Density": 7.87,
        "Hardness, Brinell": 241.0,
        "Hardness, Knoop": 265.0,
        "Hardness, Rockwell B": 97.0,
        "Hardness, Rockwell C": 22.0,
        "Hardness, Vickers": 254.0,
        "Tensile Strength, Ultimate": 814.0,
        "Tensile Strength, Yield": 745.0,
        "Elongation at Break": 22.1,
        "Reduction of Area": 59.5,
        "Modulus of Elasticity": 200.0,
        "Bulk Modulus": 160.0,
        "Poissons Ratio": 0.29,
        "Machinability": 50.0,
        "Shear Modulus": 80.0,
        "Electrical Resistivity": 1.74e-05,
        "CTE, linear": 13.9,
        "Specific Heat Capacity": 0.472,
        "Thermal Conductivity": 51.9
    },
    {
        "name": "Latrobe LSS\u2122 135M Nitriding Steel (ASTM A355 Class A)",
        "composition": "Al1.15C0.4Cr1.6Fe95.6Mn0.6Mo0.35Si0.3",
        "Specific Gravity": 7.86,
        "Density": 7.86,
        "Hardness, Rockwell C": 30.0,
        "Tensile Strength, Ultimate": 965.0,
        "Tensile Strength, Yield": 827.0,
        "Modulus of Elasticity": 207.0,
        "Machinability": 70.0,
        "CTE, linear": 11.68,
        "Thermal Conductivity": 51.9
    },
    {
        "name": "AISI 6150H Steel, oil quenched 845\u00b0C (1550\u00b0F), 595\u00b0C (1100\u00b0F) temper, 25 mm (1 in.) round",
        "composition": "C0.54Cr1.2Fe97.88Mn1.0P0.035Si0.3S0.04V0.15",
        "Density": 7.85,
        "Hardness, Brinell": 311.0,
        "Hardness, Knoop": 338.0,
        "Hardness, Rockwell B": 99.0,
        "Hardness, Rockwell C": 34.0,
        "Hardness, Vickers": 329.0,
        "Tensile Strength, Ultimate": 1090.0,
        "Tensile Strength, Yield": 1035.0,
        "Elongation at Break": 16.0,
        "Modulus of Elasticity": 205.0,
        "Bulk Modulus": 160.0,
        "Poissons Ratio": 0.29,
        "Machinability": 55.0,
        "Shear Modulus": 80.0,
        "Electrical Resistivity": 2.34e-05,
        "Specific Heat Capacity": 0.475,
        "Thermal Conductivity": 46.6
    },
    {
        "name": "AISI 8115 Low Alloy Steel, Cold Drawn Bar",
        "composition": "C0.18Cr0.5Fe98.44Mn0.9Mo0.15Ni0.4P0.035Si0.35S0.04",
        "Density": 7.85,
        "Hardness, Brinell": 163.0,
        "Modulus of Elasticity": 200.0,
        "Poissons Ratio": 0.29,
        "Machinability": 65.0,
        "Shear Modulus": 78.0,
        "Electrical Resistivity": 1.7e-05,
        "CTE, linear": 12.0,
        "Specific Heat Capacity": 0.47,
        "Thermal Conductivity": 52.0
    },
    {
        "name": "Cast Stainless Steel CB7Cu-1, ASTM A747",
        "composition": "C0.07Cr17.7Cu3.2Fe78.3Mn0.7Ni4.6Nb0.35N0.05P0.035Si1.0S0.03",
        "Hardness, Brinell": 269.0,
        "Tensile Strength, Ultimate": 860.0,
        "Tensile Strength, Yield": 670.0,
        "Elongation at Break": 5.0
    },
    {
        "name": "AISI 51B60 Steel, oil quenched from 830\u00b0C (1525\u00b0F), 595\u00b0C (1100\u00b0F) temper, 13 mm (0.5 in.) round",
        "composition": "B0.003C0.64Cr0.9Fe97.8395Mn1.0P0.035Si0.3S0.04",
        "Density": 7.85,
        "Hardness, Brinell": 302.0,
        "Hardness, Knoop": 328.0,
        "Hardness, Rockwell B": 99.0,
        "Hardness, Rockwell C": 32.0,
        "Hardness, Vickers": 319.0,
        "Tensile Strength, Ultimate": 1050.0,
        "Tensile Strength, Yield": 924.0,
        "Elongation at Break": 16.6,
        "Modulus of Elasticity": 205.0,
        "Bulk Modulus": 160.0,
        "Poissons Ratio": 0.29,
        "Machinability": 55.0,
        "Shear Modulus": 80.0,
        "Electrical Resistivity": 2.19e-05,
        "Specific Heat Capacity": 0.475,
        "Thermal Conductivity": 46.6
    },
    {
        "name": "Cast Stainless Steel CH10, ACI",
        "composition": "C0.1Cr26.0Fe66.0Mn1.5Ni15.0P0.04Si2.0S0.04"
    },
    {
        "name": "AISI 9255 Steel, oil quenched from 885\u00b0C (1625\u00b0F), 540\u00b0C (1000\u00b0F) temper, 25 mm (1 in.) round",
        "composition": "C0.59Fe96.99Mn0.95P0.035Si2.2S0.04",
        "Density": 7.85,
        "Hardness, Brinell": 321.0,
        "Hardness, Knoop": 348.0,
        "Hardness, Rockwell B": 99.0,
        "Hardness, Rockwell C": 35.0,
        "Hardness, Vickers": 339.0,
        "Tensile Strength, Ultimate": 1130.0,
        "Tensile Strength, Yield": 924.0,
        "Elongation at Break": 16.7,
        "Modulus of Elasticity": 200.0,
        "Bulk Modulus": 160.0,
        "Poissons Ratio": 0.29,
        "Machinability": 40.0,
        "Shear Modulus": 80.0,
        "Electrical Resistivity": 1.74e-05,
        "CTE, linear": 14.7,
        "Specific Heat Capacity": 0.472,
        "Thermal Conductivity": 51.9
    },
    {
        "name": "ASTM A204 Low Alloy Steel, Grade A\n      \n      \u00a0(discontinued **)",
        "composition": "C0.25Fe97.975Mn0.9Mo0.6P0.035Si0.4S0.04",
        "Density": 7.8,
        "Tensile Strength, Ultimate": 450.0,
        "Tensile Strength, Yield": 255.0,
        "Elongation at Break": 23.0,
        "Modulus of Elasticity": 200.0,
        "Bulk Modulus": 160.0,
        "Poissons Ratio": 0.29,
        "Shear Modulus": 80.0,
        "Electrical Resistivity": 1.7e-05,
        "CTE, linear": 12.0,
        "Specific Heat Capacity": 0.47,
        "Thermal Conductivity": 52.0
    },
    {
        "name": "Sandvik SANMAC 304/304L Hollow Bar",
        "composition": "C0.03Cr18.5Fe70.7Mn1.3Ni9.0P0.04Si0.4S0.03",
        "Density": 7.9,
        "Hardness, Rockwell B": 90.0,
        "Tensile Strength, Ultimate": 515.0,
        "Tensile Strength, Yield": 827.0,
        "Elongation at Break": 45.0,
        "Modulus of Elasticity": 194.0,
        "CTE, linear": 19.0,
        "Specific Heat Capacity": 0.625,
        "Thermal Conductivity": 26.0
    },
    {
        "name": "Latrobe LSS\u2122 H21 Hot Work Tool Steel (ASTM H21)",
        "composition": "C0.33Cr3.3Fe86.07Mn0.25Si0.45W9.15V0.45",
        "Specific Gravity": 8.19,
        "Density": 8.19,
        "Hardness, Rockwell C": 53.0,
        "Modulus of Elasticity": 207.0,
        "Machinability": 55.0,
        "Charpy Impact": 12.2,
        "CTE, linear": 13.12,
        "Thermal Conductivity": 29.75,
        "Processing Temperature": 777.0
    },
    {
        "name": "Ametek Ultra 316L P/M Stainless Steel, Sintered from 6.22 g/cc Green Density",
        "composition": "C0.02Cr17.0Cu0.8Fe63.5Mn0.2Mo2.5Ni13.0P0.01Si0.8S0.01Sn2.0",
        "Density": 6.28,
        "Hardness, Rockwell B": 37.0,
        "Tensile Strength, Ultimate": 260.0,
        "Tensile Strength, Yield": 200.0,
        "Elongation at Break": 6.0
    },
    {
        "name": "Bohler-Uddeholm O1 Cold Work Tool Steel",
        "composition": "C0.95Cr0.6Fe96.75Mn1.1W0.6",
        "Density": 7.75,
        "Hardness, Brinell": 190.0,
        "Modulus of Elasticity": 186.0,
        "Compressive Yield Strength": 2200.0,
        "CTE, linear": 6.5,
        "Specific Heat Capacity": 0.46,
        "Thermal Conductivity": 34.0
    },
    {
        "name": "Cast Stainless Steel HK, UNS J94224",
        "composition": "C0.6Cr28.0Fe57.8Mn2.0Mo0.5Ni22.0P0.04Si2.0S0.04"
    },
    {
        "name": "AISI Grade 18Ni (250) Maraging Steel, 3.18 mm thick sheet, solution annealed at 815\u00b0C (1500\u00b0F) for 30 minutes, air cooled, aged at 480\u00b0C (900\u00b0F) for 6 hours",
        "composition": "Al0.1B0.003C0.03Co7.5Fe68.0Mn0.1Mo4.8Ni18.5P0.01Si0.1S0.01Ti0.4Zr0.01",
        "Density": 8.0,
        "Tensile Strength, Ultimate": 1931.0,
        "Tensile Strength, Yield": 1844.0,
        "Elongation at Break": 8.5,
        "Reduction of Area": 44.7,
        "Modulus of Elasticity": 190.0,
        "Bulk Modulus": 160.0,
        "Poissons Ratio": 0.3,
        "Shear Modulus": 73.0,
        "Electrical Resistivity": 1.74e-05,
        "CTE, linear": 10.1,
        "Thermal Conductivity": 27.0
    },
    {
        "name": "AISI 1137 Steel, as cold drawn, 22-32 mm (0.875-1.25 in) round",
        "composition": "C0.39Fe98.25Mn1.65P0.04S0.13",
        "Density": 7.87,
        "Hardness, Brinell": 187.0,
        "Hardness, Knoop": 209.0,
        "Hardness, Rockwell B": 90.0,
        "Hardness, Rockwell C": 10.0,
        "Hardness, Vickers": 196.0,
        "Tensile Strength, Ultimate": 655.0,
        "Tensile Strength, Yield": 585.0,
        "Elongation at Break": 11.0,
        "Reduction of Area": 30.0,
        "Modulus of Elasticity": 200.0,
        "Bulk Modulus": 160.0,
        "Poissons Ratio": 0.29,
        "Shear Modulus": 80.0,
        "Izod Impact": 83.0,
        "Electrical Resistivity": 1.7e-05,
        "CTE, linear": 13.9,
        "Specific Heat Capacity": 0.472,
        "Thermal Conductivity": 51.9
    },
    {
        "name": "AISI 1022 Steel, annealed at 870\u00b0C (1600\u00b0F), furnace cooled 17\u00b0C (31\u00b0F) per hour to 675\u00b0C, air cooled, 25 mm (1 in.) round",
        "composition": "C0.23Fe99.13Mn1.0P0.04S0.05",
        "Density": 7.858,
        "Hardness, Brinell": 137.0,
        "Hardness, Knoop": 156.0,
        "Hardness, Rockwell B": 75.0,
        "Hardness, Vickers": 143.0,
        "Tensile Strength, Ultimate": 450.0,
        "Tensile Strength, Yield": 315.0,
        "Elongation at Break": 35.0,
        "Reduction of Area": 63.5,
        "Modulus of Elasticity": 200.0,
        "Bulk Modulus": 160.0,
        "Poissons Ratio": 0.29,
        "Shear Modulus": 80.0,
        "Electrical Resistivity": 2.93e-05,
        "CTE, linear": 13.9,
        "Specific Heat Capacity": 0.472,
        "Thermal Conductivity": 51.9
    },
    {
        "name": "Sandvik 304-3R12 Billet",
        "composition": "C0.02Cr18.5Fe69.2Mn1.3Ni10.5P0.03Si0.4S0.015",
        "Hardness, Brinell": 170.0,
        "Tensile Strength, Ultimate": 450.0,
        "Tensile Strength, Yield": 190.0,
        "Elongation at Break": 45.0,
        "Reduction of Area": 50.0
    },
    {
        "name": "Bethlehem Steel ASTM A588 Grade A >4 to 5 in. thick, steel plate\n      \n      \u00a0(discontinued **)",
        "composition": "C0.19Cr0.65Cu0.4Fe96.27Mn1.25Ni0.4P0.04Si0.65S0.05V0.1",
        "Density": 7.8,
        "Hardness, Brinell": 139.0,
        "Hardness, Rockwell B": 76.0,
        "Tensile Strength at Break": 462.0,
        "Tensile Strength, Yield": 317.0,
        "Elongation at Break": 19.0,
        "Bend Radius, Minimum": 3.0
    },
    {
        "name": "Cast Stainless Steel HT, UNS N08002",
        "composition": "C0.75Cr17.0Fe51.7Mn2.0Ni37.0P0.04Si2.5S0.04"
    },
    {
        "name": "AISI 1095 Steel, oil quenched from 800\u00b0C (1475\u00b0F), tempered at 480\u00b0C (900\u00b0F)",
        "composition": "C1.03Fe98.8Mn0.5P0.04S0.05",
        "Density": 7.85,
        "Hardness, Brinell": 363.0,
        "Hardness, Knoop": 392.0,
        "Hardness, Rockwell B": 100.0,
        "Hardness, Rockwell C": 40.0,
        "Hardness, Vickers": 384.0,
        "Tensile Strength, Ultimate": 1270.0,
        "Tensile Strength, Yield": 800.0,
        "Elongation at Break": 12.8,
        "Reduction of Area": 35.5,
        "Modulus of Elasticity": 205.0,
        "Bulk Modulus": 160.0,
        "Poissons Ratio": 0.29,
        "Shear Modulus": 80.0,
        "Electrical Resistivity": 1.8e-05,
        "CTE, linear": 13.5,
        "Specific Heat Capacity": 0.461,
        "Thermal Conductivity": 49.8
    },
    {
        "name": "Cast Stainless Steel CF8C, ASTM A744",
        "composition": "C0.08Cr21.0Fe73.0Mn1.5Ni12.0P0.04Si2.0S0.04",
        "Tensile Strength, Ultimate": 485.0,
        "Tensile Strength, Yield": 205.0,
        "Elongation at Break": 30.0
    },
    {
        "name": "AISI 4023 Steel, normalized at 925\u00b0C (1700\u00b0F), machined to 25 mm (1 in.) rounds, pseudocarburized at 925\u00b0C (1700\u00b0F), box cooled to RT, reheated to 775\u00b0C (1430\u00b0F) and oil quenched, 150\u00b0C (300\u00b0F) temper",
        "composition": "C0.25Fe98.75Mn0.9Mo0.3P0.035Si0.35S0.04",
        "Density": 7.85,
        "Hardness, Brinell": 223.0,
        "Hardness, Knoop": 246.0,
        "Hardness, Rockwell B": 96.0,
        "Hardness, Rockwell C": 18.0,
        "Hardness, Vickers": 235.0,
        "Tensile Strength, Ultimate": 724.0,
        "Tensile Strength, Yield": 415.0,
        "Elongation at Break": 19.0,
        "Reduction of Area": 48.0,
        "Modulus of Elasticity": 205.0,
        "Bulk Modulus": 160.0,
        "Poissons Ratio": 0.29,
        "Machinability": 70.0,
        "Shear Modulus": 80.0,
        "Electrical Resistivity": 2.45e-05,
        "Specific Heat Capacity": 0.475,
        "Thermal Conductivity": 44.5
    },
    {
        "name": "Latrobe LSS\u2122 H10 Hot Work Tool Steel (ASTM H10)",
        "composition": "C0.42Cr3.15Fe92.38Mn0.55Mo2.15Si1.0V0.35",
        "Specific Gravity": 7.78,
        "Density": 7.78,
        "Hardness, Rockwell C": 58.0,
        "Modulus of Elasticity": 207.0,
        "Machinability": 90.0,
        "CTE, linear": 13.5,
        "Processing Temperature": 830.0
    },
    {
        "name": "EOS 3D Printed StainlessSteel 316L Processed by DMSL on EOSINTM280",
        "composition": "C0.03Cr19.0Cu0.5Fe67.75Mn2.0Mo3.0Ni15.0N0.1P0.025Si0.75S0.01",
        "Density": 7.9,
        "Hardness, Rockwell B": 85.0,
        "Tensile Strength, Ultimate": 590.0,
        "Tensile Strength, Yield": 470.0,
        "Elongation at Break": 30.0,
        "Modulus of Elasticity": 185.0
    },
    {
        "name": "Kobe Steel KS100 Commercially Pure Titanium, Annealed",
        "composition": "C0.08H0.013Fe0.45N0.07O0.5Ti98.887",
        "Density": 4.5,
        "Tensile Strength, Ultimate": 650.0,
        "Tensile Strength, Yield": 550.0,
        "Elongation at Break": 15.0,
        "Bend Radius, Minimum": 3.0
    },
    {
        "name": "Bisalloy Steels BisPlate 320 Thickness 16-80 mm",
        "composition": "B0.001C0.18Cr0.2Fe97.8Mn1.4Mo0.2P0.01Si0.2S0.003",
        "Hardness, Brinell": 340.0,
        "Tensile Strength at Break": 1070.0,
        "Tensile Strength, Yield": 970.0,
        "Elongation at Break": 16.0,
        "Charpy Impact": 60.0,
        "CE (IIW)": 0.5,
        "PCM": 0.29,
        "Surface Finish": "Shotblasted"
    },
    {
        "name": "Ovako 100CrMo7-4 826B Steel, Q/T (martensite)",
        "composition": "C1.05Cr1.95Fe96.26Mn0.8Mo0.5Ni0.25P0.025Si0.35S0.015",
        "Density": 7.8,
        "Hardness, Rockwell C": 61.0,
        "Tensile Strength": 2300.0,
        "Tensile Strength, Yield": 1700.0,
        "Modulus of Elasticity": 210.0,
        "Poissons Ratio": 0.3,
        "Shear Modulus": 80.0,
        "Electrical Resistivity": 2e-06,
        "CTE, linear": 12.0,
        "Specific Heat Capacity": 0.46,
        "Thermal Conductivity": 40.0,
        "Transformation Temperature": 750.0
    },
    {
        "name": "Deutsche Titan Tikrutan RT 18 Commercially Pure Titanium\n      \n      \u00a0(discontinued **)",
        "composition": "C0.06H0.013Fe0.25N0.05O0.25Ti99.377",
        "Density": 4.5,
        "Hardness, Brinell": 170.0,
        "Tensile Strength, Ultimate": 460.0,
        "Tensile Strength, Yield": 350.0,
        "Elongation at Break": 18.0,
        "Reduction of Area": 30.0,
        "Modulus of Elasticity": 80.0,
        "Poissons Ratio": 0.35,
        "Shear Modulus": 39.0,
        "Izod Impact": 34.0,
        "Bend Radius, Minimum": 20.0,
        "Electrical Resistivity": 0.00012,
        "Magnetic Permeability": 1.00019,
        "CTE, linear": 9.3,
        "Specific Heat Capacity": 0.63,
        "Thermal Conductivity": 22.6,
        "Processing Temperature": 150.0
    },
    {
        "name": "AISI 1050 Steel, oil quenched 845\u00b0C (1550\u00b0F), 650\u00b0C (1200\u00b0F) temper, 100 mm (4 in.) round",
        "composition": "C0.55Fe98.92Mn0.9P0.04S0.05",
        "Density": 7.87,
        "Hardness, Brinell": 197.0,
        "Hardness, Knoop": 219.0,
        "Hardness, Rockwell B": 92.0,
        "Hardness, Rockwell C": 13.0,
        "Hardness, Vickers": 207.0,
        "Tensile Strength, Ultimate": 667.0,
        "Tensile Strength, Yield": 384.0,
        "Elongation at Break": 25.5,
        "Reduction of Area": 59.6,
        "Modulus of Elasticity": 200.0,
        "Bulk Modulus": 160.0,
        "Poissons Ratio": 0.29,
        "Shear Modulus": 80.0,
        "Izod Impact": 31.0,
        "Electrical Resistivity": 3e-05,
        "CTE, linear": 13.9,
        "Specific Heat Capacity": 0.486,
        "Thermal Conductivity": 51.9
    },
    {
        "name": "422 Stainless Steel, 455\u00b0C temper, short time elevated temperature test",
        "composition": "C0.25Cr12.0Fe84.0Mn1.0Mo1.0Ni0.75P0.025Si0.75S0.025W1.0V0.23",
        "Density": 7.8,
        "Tensile Strength, Ultimate": 1490.0,
        "Tensile Strength, Yield": 979.0,
        "Elongation at Break": 19.0,
        "Modulus of Elasticity": 166.6,
        "Shear Modulus": 72.4,
        "Electrical Resistivity": 6.1e-05,
        "CTE, linear": 12.1,
        "Specific Heat Capacity": 0.46,
        "Thermal Conductivity": 27.3,
        "Melting Point": 1470.0,
        "Solidus": 1470.0,
        "Liquidus": 1480.0
    },
    {
        "name": "ASTM A514 Steel, grade K, plate thickness \u2264 19 mm",
        "composition": "B0.003C0.2Fe98.0Mn1.3Mo0.5Si0.25",
        "Density": 7.8,
        "Hardness, Brinell": 235.0,
        "Hardness, Knoop": 289.0,
        "Hardness, Rockwell B": 98.0,
        "Hardness, Rockwell C": 26.0,
        "Hardness, Vickers": 278.0,
        "Tensile Strength, Ultimate": 760.0,
        "Tensile Strength, Yield": 690.0,
        "Elongation at Break": 18.0,
        "Bulk Modulus": 160.0,
        "Shear Modulus": 80.0
    },
    {
        "name": "AISI 4820 Steel, mock carburized, reheated to 800\u00b0C (1470\u00b0F), 230\u00b0C (450\u00b0F) temper, 13 mm (0.5 in.) round",
        "composition": "C0.23Fe95.72Mn0.7Mo0.3Ni3.75P0.035Si0.3S0.04",
        "Density": 7.85,
        "Hardness, Brinell": 388.0,
        "Hardness, Knoop": 418.0,
        "Hardness, Rockwell B": 101.0,
        "Hardness, Rockwell C": 43.0,
        "Hardness, Vickers": 411.0,
        "Tensile Strength, Ultimate": 1415.0,
        "Tensile Strength, Yield": 1170.0,
        "Elongation at Break": 13.2,
        "Modulus of Elasticity": 205.0,
        "Bulk Modulus": 160.0,
        "Poissons Ratio": 0.29,
        "Machinability": 50.0,
        "Shear Modulus": 80.0,
        "Electrical Resistivity": 2.45e-05,
        "Specific Heat Capacity": 0.475,
        "Thermal Conductivity": 44.5
    },
    {
        "name": "Bethlehem Steel ASTM A514 Grade P 1/4 to 2-1/2 in. thick, steel plate\n      \n      \u00a0(discontinued **)",
        "composition": "B0.005C0.21Cr1.2Fe95.365Mn0.7Mo0.6Ni1.5P0.035Si0.35S0.035",
        "Density": 7.8,
        "Hardness, Brinell": 210.0,
        "Hardness, Rockwell B": 95.0,
        "Hardness, Rockwell C": 20.0,
        "Tensile Strength at Break": 689.0,
        "Tensile Strength, Yield": 621.0,
        "Elongation at Break": 18.0,
        "Bend Radius, Minimum": 4.0
    },
    {
        "name": "AISI 8740 Steel, normalized 870\u00b0C (1600\u00b0F), 100 mm (4 in.) round",
        "composition": "C0.43Cr0.6Fe97.72Mn1.0Mo0.3Ni0.7P0.035Si0.3S0.04",
        "Density": 7.85,
        "Hardness, Brinell": 255.0,
        "Hardness, Knoop": 279.0,
        "Hardness, Rockwell B": 98.0,
        "Hardness, Rockwell C": 25.0,
        "Hardness, Vickers": 269.0,
        "Tensile Strength, Ultimate": 910.0,
        "Tensile Strength, Yield": 600.0,
        "Elongation at Break": 15.5,
        "Modulus of Elasticity": 205.0,
        "Bulk Modulus": 160.0,
        "Poissons Ratio": 0.29,
        "Machinability": 65.0,
        "Shear Modulus": 80.0,
        "Electrical Resistivity": 2.34e-05,
        "Specific Heat Capacity": 0.475,
        "Thermal Conductivity": 46.6
    },
    {
        "name": "AISI 1021 Steel, cold drawn",
        "composition": "C0.23Fe99.23Mn0.9P0.04S0.05",
        "Density": 7.858,
        "Hardness, Brinell": 131.0,
        "Hardness, Knoop": 140.0,
        "Hardness, Rockwell B": 68.0,
        "Hardness, Vickers": 126.0,
        "Tensile Strength, Ultimate": 470.0,
        "Tensile Strength, Yield": 395.0,
        "Elongation at Break": 15.0,
        "Reduction of Area": 40.0,
        "Modulus of Elasticity": 205.0,
        "Bulk Modulus": 160.0,
        "Poissons Ratio": 0.29,
        "Machinability": 70.0,
        "Shear Modulus": 80.0,
        "Electrical Resistivity": 1.59e-05,
        "Specific Heat Capacity": 0.472,
        "Thermal Conductivity": 49.8
    },
    {
        "name": "AISI 1020 Steel, hot rolled, 19-32 mm (0.75-1.25 in) round",
        "composition": "C0.23Fe99.53Mn0.6P0.04S0.05",
        "Density": 7.87,
        "Hardness, Brinell": 111.0,
        "Hardness, Knoop": 128.0,
        "Hardness, Vickers": 112.0,
        "Tensile Strength, Ultimate": 380.0,
        "Tensile Strength, Yield": 205.0,
        "Elongation at Break": 25.0,
        "Reduction of Area": 50.0,
        "Modulus of Elasticity": 186.0,
        "Bulk Modulus": 148.0,
        "Poissons Ratio": 0.29,
        "Shear Modulus": 72.0,
        "Electrical Resistivity": 2.92e-05,
        "Specific Heat Capacity": 0.599,
        "Thermal Conductivity": 51.9
    },
    {
        "name": "AISI 304 Cast Stainless Steel, ASTM A276 Cold Formed",
        "composition": "C0.08Cr20.0Fe66.0Mn2.0Ni11.0P0.045Si1.0S0.03",
        "Tensile Strength, Ultimate": 620.0,
        "Tensile Strength, Yield": 310.0,
        "Elongation at Break": 30.0
    },
    {
        "name": "ATI Allegheny Ludlum Stainless Steel Type 321 (UNS S32100)",
        "composition": "C0.08Cr19.0Fe70.0Mn2.0Ni12.0N0.1P0.045Si0.75S0.03Ti0.7",
        "Density": 7.92,
        "Hardness, Brinell": 217.0,
        "Hardness, Rockwell B": 95.0,
        "Tensile Strength, Ultimate": 515.0,
        "Tensile Strength, Yield": 205.0,
        "Elongation at Break": 40.0,
        "Tensile Modulus": 193.0,
        "Fatigue Strength": 180.0,
        "Electrical Resistivity": 7.2e-05,
        "Magnetic Permeability": 1.02,
        "CTE, linear": 20.5,
        "Specific Heat Capacity": 0.5,
        "Thermal Conductivity": 16.3,
        "Melting Point": 1398.0,
        "Solidus": 1398.0,
        "Liquidus": 1446.0,
        "Maximum Service Temperature, Air": 816.0
    },
    {
        "name": "SAE 1525 Carbon Steel, Composition Spec",
        "composition": "C0.29Fe98.8Mn1.1P0.04Si0.3S0.05",
        "Density": 7.85
    },
    {
        "name": "Carpenter Extendo-Die\u00ae Hot Work Die Steel, Tempered 621\u00b0C",
        "composition": "C0.44Cr6.0Fe89.0Mn0.45Mo1.9Si1.0S0.005V0.8",
        "Density": 7.72,
        "Hardness, Brinell": 395.0,
        "Hardness, Knoop": 431.0,
        "Hardness, Rockwell C": 42.5,
        "Hardness, Vickers": 413.0,
        "Tensile Strength, Ultimate": 1450.0,
        "Tensile Strength, Yield": 1200.0,
        "Elongation at Break": 12.0,
        "Reduction of Area": 40.0,
        "CTE, linear": 13.1,
        "Transformation Temperature": 857.0
    },
    {
        "name": "Industeel URANUS\u00ae 65 310 L Modified Grade - Low C and Si for Nitric Acid Service",
        "composition": "C0.015Cr25.0Fe54.485Mn2.0Mo0.3Ni20.5Nb0.25Si0.3",
        "Density": 7.9,
        "Hardness, Brinell": 155.0,
        "Tensile Strength, Ultimate": 490.0,
        "Tensile Strength, Yield": 245.0,
        "Elongation at Break": 40.0,
        "Modulus of Elasticity": 195.0,
        "Poissons Ratio": 0.3,
        "Shear Modulus": 75.0,
        "CTE, linear": 17.3
    },
    {
        "name": "ASTM A229 Oil-tempered Steel Wire, Class II",
        "composition": "C0.85Fe98.29Mn1.2P0.04Si0.35S0.03",
        "Density": 7.8,
        "Tensile Strength, Ultimate": 2230.0,
        "Modulus of Elasticity": 200.0,
        "Bulk Modulus": 160.0,
        "Poissons Ratio": 0.29,
        "Shear Modulus": 80.0,
        "Electrical Resistivity": 1.7e-05,
        "CTE, linear": 12.0,
        "Specific Heat Capacity": 0.47,
        "Thermal Conductivity": 52.0
    },
    {
        "name": "AISI 4340 Steel, oil quenched 855\u00b0C (1570\u00b0F), 230\u00b0C (450\u00b0F) temper for 4 hrs.",
        "composition": "C0.43Cr0.9Fe96.33Mn0.8Mo0.3Ni2.0P0.035Si0.3S0.04",
        "Density": 7.85,
        "Hardness, Knoop": 851.0,
        "Hardness, Vickers": 818.0,
        "Tensile Strength, Ultimate": 2290.0,
        "Tensile Strength, Yield": 1935.0,
        "Elongation at Break": 12.0,
        "Reduction of Area": 40.0,
        "Modulus of Elasticity": 211.0,
        "Bulk Modulus": 160.0,
        "Poissons Ratio": 0.3,
        "Machinability": 50.0,
        "Shear Modulus": 75.0,
        "Electrical Resistivity": 7.97e-05,
        "CTE, linear": 14.5,
        "Specific Heat Capacity": 0.475,
        "Thermal Conductivity": 44.5
    },
    {
        "name": "TIMET TIMETAL\u00ae 551 (Ti-4Al-4Mo-4Sn-0.5Si) Titanium Alloy; <25 mm",
        "composition": "Al5.0C0.2H0.015Fe0.2Mo5.0N0.05O0.25Si0.7Sn5.0Ti90.7",
        "Density": 4.6,
        "Tensile Strength, Ultimate": 1450.0,
        "Tensile Strength, Yield": 1210.0,
        "Elongation at Break": 10.0,
        "Reduction of Area": 20.0,
        "Modulus of Elasticity": 110.0,
        "Poissons Ratio": 0.34,
        "Fatigue Strength": 790.0,
        "Fracture Toughness": 30.7,
        "Shear Modulus": 43.0,
        "Charpy Impact": 25.0,
        "Electrical Resistivity": 0.00017,
        "CTE, linear": 8.5,
        "Specific Heat Capacity": 0.368,
        "Thermal Conductivity": 6.92,
        "Maximum Service Temperature, Air": 400.0,
        "Beta Transus": 1050.0
    },
    {
        "name": "Ovako 100CrMo7-3 825Q Steel, Q/T (bainite)",
        "composition": "C1.05Cr1.95Fe96.42Mn0.8Mo0.35Ni0.25P0.025Si0.4S0.001",
        "Density": 7.8,
        "Hardness, Rockwell C": 59.0,
        "Tensile Strength": 2200.0,
        "Tensile Strength, Yield": 2000.0,
        "Modulus of Elasticity": 210.0,
        "Poissons Ratio": 0.3,
        "Shear Modulus": 80.0,
        "Electrical Resistivity": 2e-06,
        "CTE, linear": 12.0,
        "Specific Heat Capacity": 0.46,
        "Thermal Conductivity": 40.0,
        "Transformation Temperature": 750.0
    },
    {
        "name": "AK Steel PH 15-7 Mo\u00ae Precipitation Hardening Stainless Steel, Condition A",
        "composition": "Al1.5C0.09Cr16.0Fe76.75Mn1.0Mo3.0Ni7.75P0.04Si1.0S0.04",
        "Density": 7.804,
        "Hardness, Rockwell B": 88.0,
        "Tensile Strength, Ultimate": 896.0,
        "Tensile Strength, Yield": 372.0,
        "Elongation at Break": 35.0,
        "Modulus of Elasticity": 200.0,
        "CTE, linear": 16.9
    },
    {
        "name": "AISI 4130H Steel, normalized at 870\u00b0C (1600\u00b0F), air cooled, 50 mm (2 in.) round",
        "composition": "C0.33Cr1.2Fe98.38Mn0.7Mo0.25P0.035Si0.35S0.04",
        "Density": 7.85,
        "Hardness, Brinell": 167.0,
        "Hardness, Knoop": 188.0,
        "Hardness, Rockwell B": 85.0,
        "Hardness, Vickers": 175.0,
        "Tensile Strength, Ultimate": 615.0,
        "Tensile Strength, Yield": 425.0,
        "Elongation at Break": 28.2,
        "Reduction of Area": 65.4,
        "Modulus of Elasticity": 205.0,
        "Bulk Modulus": 160.0,
        "Poissons Ratio": 0.29,
        "Machinability": 70.0,
        "Shear Modulus": 80.0,
        "Electrical Resistivity": 0.0001222,
        "Specific Heat Capacity": 0.837,
        "Thermal Conductivity": 42.7
    },
    {
        "name": "AISI 4140 Steel, normalized at 870\u00b0C (1600\u00b0F), reheated to 845\u00b0C (1550\u00b0F), oil quenched, 370\u00b0C (700\u00b0F) temper, 25 mm (1 in.) round",
        "composition": "C0.43Cr1.1Fe97.77Mn1.0Mo0.25P0.035Si0.3S0.04",
        "Density": 7.85,
        "Hardness, Brinell": 461.0,
        "Hardness, Knoop": 494.0,
        "Hardness, Rockwell B": 112.0,
        "Hardness, Rockwell C": 49.0,
        "Hardness, Vickers": 489.0,
        "Tensile Strength, Ultimate": 1595.0,
        "Tensile Strength, Yield": 1460.0,
        "Elongation at Break": 12.5,
        "Reduction of Area": 48.0,
        "Modulus of Elasticity": 205.0,
        "Bulk Modulus": 160.0,
        "Poissons Ratio": 0.29,
        "Machinability": 65.0,
        "Shear Modulus": 80.0,
        "Izod Impact": 15.0,
        "Electrical Resistivity": 6.46e-05,
        "CTE, linear": 14.6,
        "Specific Heat Capacity": 0.561,
        "Thermal Conductivity": 42.6
    },
    {
        "name": "Latrobe Magnadie - RF Modified Premium H-13 Hot Work Die Steel",
        "composition": "C0.37Cr5.3Fe91.199Mn0.4Mo1.35Si1.0S0.001V0.38",
        "Density": 7.75,
        "Hardness, Rockwell C": 39.8,
        "Tensile Strength, Ultimate": 1376.0,
        "Tensile Strength, Yield": 1301.0,
        "Elongation at Break": 13.0,
        "Reduction of Area": 42.6,
        "Modulus of Elasticity": 103.0,
        "Machinability": 80.0,
        "CTE, linear": 13.38,
        "Specific Heat Capacity": 0.4615,
        "Thermal Conductivity": 28.11
    },
    {
        "name": "AISI 5120H Steel, heat treated, machined to 13.7 mm, pseudocarburized, 150\u00b0C (300\u00b0F) temper",
        "composition": "C0.23Cr1.0Fe98.48Mn1.0P0.035Si0.3S0.04",
        "Density": 7.85,
        "Hardness, Brinell": 311.0,
        "Hardness, Knoop": 338.0,
