Repository: KylinGuo/HEA

File: data.json (part 50 of 70)
[
        "Hardness, Rockwell B": 99.0,
        "Hardness, Rockwell C": 34.0,
        "Hardness, Vickers": 329.0,
        "Tensile Strength, Ultimate": 1020.0,
        "Tensile Strength, Yield": 848.0,
        "Elongation at Break": 14.0,
        "Modulus of Elasticity": 205.0,
        "Bulk Modulus": 160.0,
        "Poissons Ratio": 0.29,
        "Machinability": 70.0,
        "Shear Modulus": 80.0,
        "Electrical Resistivity": 2.19e-05,
        "Specific Heat Capacity": 0.475,
        "Thermal Conductivity": 46.6
    },
    {
        "name": "Carpenter BioDur\u2122 316LS Stainless Medical Implant Alloy, 70% Cold Worked",
        "composition": "C0.03Cr19.0Cu0.5Fe62.0Mn2.0Mo3.5Ni15.0N0.1P0.025Si0.75S0.01",
        "Density": 7.95,
        "Hardness, Brinell": 351.0,
        "Hardness, Knoop": 382.0,
        "Hardness, Rockwell C": 38.0,
        "Hardness, Vickers": 367.0,
        "Tensile Strength, Ultimate": 1172.0,
        "Tensile Strength, Yield": 896.0,
        "Elongation at Break": 17.0,
        "Reduction of Area": 60.0,
        "Electrical Resistivity": 7.4e-05,
        "CTE, linear": 18.5,
        "Specific Heat Capacity": 0.5
    },
    {
        "name": "ATI Allvac\u00ae Vasco\u00ae 13-8Mo Precipitation Hardening Steel, Heat Treatment: 927\u00b0C (1700\u00b0F) + Age",
        "composition": "Al1.05C0.05Cr12.8Fe76.0Mn0.1Mo2.3Ni8.0N0.005P0.005Si0.05S0.004",
        "Density": 7.72,
        "Hardness, Brinell": 411.0,
        "Hardness, Knoop": 450.0,
        "Hardness, Rockwell C": 44.0,
        "Hardness, Vickers": 430.0,
        "Tensile Strength, Ultimate": 1483.0,
        "Tensile Strength, Yield": 1379.0,
        "Elongation at Break": 10.0,
        "Reduction of Area": 40.0
    },
    {
        "name": "Industeel SIRIUS 309 23% Cr - 13% Ni Heat Resistant Stainless Steel",
        "composition": "C0.08Cr23.0Fe63.96Ni13.0Si0.75",
        "Tensile Strength, Ultimate": 540.0,
        "Tensile Strength, Yield": 260.0,
        "Elongation at Break": 40.0,
        "Creep Strength": 120.0,
        "Modulus of Elasticity": 200.0,
        "Poissons Ratio": 0.333,
        "Shear Modulus": 75.0,
        "Electrical Resistivity": 8e-05,
        "CTE, linear": 17.0,
        "Specific Heat Capacity": 0.5,
        "Thermal Conductivity": 14.0
    },
    {
        "name": "18-2 FM Ferritic Stainless Steel, UNS S18200 (Composition Spec)",
        "composition": "C0.08Cr19.5Fe79.6Mn2.5Mo2.5P0.07Si1.0S0.15"
    },
    {
        "name": "AISI 8630 Steel, water quenched 845\u00b0C (1550\u00b0F), 480\u00b0C (900\u00b0F) temper, 100 mm (4 in.) round",
        "composition": "C0.33Cr0.6Fe98.02Mn0.95Mo0.25Ni0.75P0.035Si0.3S0.04",
        "Density": 7.85,
        "Hardness, Brinell": 235.0,
        "Hardness, Knoop": 259.0,
        "Hardness, Rockwell B": 97.0,
        "Hardness, Vickers": 247.0,
        "Tensile Strength, Ultimate": 780.0,
        "Tensile Strength, Yield": 595.0,
        "Elongation at Break": 21.2,
        "Modulus of Elasticity": 205.0,
        "Bulk Modulus": 160.0,
        "Poissons Ratio": 0.29,
        "Machinability": 70.0,
        "Shear Modulus": 80.0,
        "Electrical Resistivity": 2.34e-05,
        "CTE, linear": 14.0,
        "Specific Heat Capacity": 0.475,
        "Thermal Conductivity": 46.6
    },
    {
        "name": "AISI 4340 Steel, oil quenched 800\u00b0C (1470\u00b0F), 650\u00b0C (1200\u00b0F) temper, 13 mm (0.5 in.) round",
        "composition": "C0.43Cr0.9Fe96.33Mn0.8Mo0.3Ni2.0P0.035Si0.3S0.04",
        "Density": 7.85,
        "Hardness, Brinell": 285.0,
        "Hardness, Knoop": 311.0,
        "Hardness, Rockwell B": 99.0,
        "Hardness, Rockwell C": 30.0,
        "Hardness, Vickers": 301.0,
        "Tensile Strength, Ultimate": 1000.0,
        "Tensile Strength, Yield": 938.0,
        "Elongation at Break": 20.0,
        "Reduction of Area": 59.3,
        "Modulus of Elasticity": 200.0,
        "Bulk Modulus": 159.0,
        "Poissons Ratio": 0.29,
        "Machinability": 50.0,
        "Shear Modulus": 78.0,
        "Electrical Resistivity": 7.97e-05,
        "CTE, linear": 14.3,
        "Specific Heat Capacity": 0.475,
        "Thermal Conductivity": 44.5
    },
    {
        "name": "434 Stainless Steel annealed bar",
        "composition": "C0.12Cr16.0Fe81.0Mn1.0Mo1.0P0.04Si1.0S0.03",
        "Density": 7.8,
        "Hardness, Brinell": 155.0,
        "Hardness, Knoop": 172.0,
        "Hardness, Rockwell B": 82.0,
        "Hardness, Vickers": 162.0,
        "Tensile Strength, Ultimate": 517.0,
        "Tensile Strength, Yield": 310.0,
        "Elongation at Break": 30.0,
        "Modulus of Elasticity": 200.0,
        "Electrical Resistivity": 6e-05,
        "Magnetic Permeability": 600.0,
        "CTE, linear": 12.4,
        "Specific Heat Capacity": 0.46,
        "Thermal Conductivity": 26.3,
        "Melting Point": 1425.0,
        "Solidus": 1425.0,
        "Liquidus": 1510.0
    },
    {
        "name": "AISI 4023 Steel, normalized at 925\u00b0C (1700\u00b0F), machined to 13.7 mm (0.540 in.) rounds, pseudocarburized at 925\u00b0C (1700\u00b0F), box cooled to RT, reheated to 800\u00b0C (1470\u00b0F) and oil quenched, 150\u00b0C (300\u00b0F) temper",
        "composition": "C0.25Fe98.75Mn0.9Mo0.3P0.035Si0.35S0.04",
        "Density": 7.85,
        "Hardness, Brinell": 293.0,
        "Hardness, Knoop": 319.0,
        "Hardness, Rockwell B": 99.0,
        "Hardness, Rockwell C": 31.0,
        "Hardness, Vickers": 309.0,
        "Tensile Strength, Ultimate": 965.0,
        "Tensile Strength, Yield": 655.0,
        "Elongation at Break": 15.0,
        "Reduction of Area": 47.0,
        "Modulus of Elasticity": 205.0,
        "Bulk Modulus": 160.0,
        "Poissons Ratio": 0.29,
        "Machinability": 70.0,
        "Shear Modulus": 80.0,
        "Electrical Resistivity": 2.45e-05,
        "Specific Heat Capacity": 0.475,
        "Thermal Conductivity": 44.5
    },
    {
        "name": "AISI 8640H Steel, quenched 845\u00b0C (1550\u00b0F), 650\u00b0C (1200\u00b0F) temper",
        "composition": "C0.44Cr0.65Fe97.93Mn1.05Mo0.25Ni0.75P0.035Si0.3S0.04",
        "Density": 7.85,
        "Hardness, Knoop": 311.0,
        "Hardness, Rockwell C": 30.0,
        "Hardness, Vickers": 301.0,
        "Modulus of Elasticity": 205.0,
        "Bulk Modulus": 160.0,
        "Poissons Ratio": 0.29,
        "Machinability": 65.0,
        "Shear Modulus": 80.0,
        "Charpy Impact": 89.0,
        "Electrical Resistivity": 2.34e-05,
        "Specific Heat Capacity": 0.475,
        "Thermal Conductivity": 46.6
    },
    {
        "name": "MetalTek MTEK 29-4 Cast UNS J92605 Heat Resistant Stainless Steel",
        "composition": "C0.5Cr30.0Fe74.0Mn1.0Ni4.0Si2.0",
        "Tensile Strength, Ultimate": 380.0,
        "Maximum Service Temperature, Air": 650.0,
        "Heat Treatment": "Not Heat Treated"
    },
    {
        "name": "AISI 86B30H Steel, water quenched 845\u00b0C (1550\u00b0F), 540\u00b0C (1000\u00b0F) temper, 100 mm (4 in.) round",
        "composition": "B0.003C0.33Cr0.65Fe98.0795Mn0.95Mo0.25Ni0.75P0.035Si0.3S0.04",
        "Density": 7.85,
        "Hardness, Brinell": 217.0,
        "Hardness, Knoop": 240.0,
        "Hardness, Rockwell B": 95.0,
        "Hardness, Rockwell C": 17.0,
        "Hardness, Vickers": 228.0,
        "Tensile Strength, Ultimate": 738.0,
        "Tensile Strength, Yield": 565.0,
        "Elongation at Break": 23.0,
        "Modulus of Elasticity": 205.0,
        "Bulk Modulus": 160.0,
        "Poissons Ratio": 0.29,
        "Machinability": 70.0,
        "Shear Modulus": 80.0,
        "Electrical Resistivity": 2.34e-05,
        "CTE, linear": 14.0,
        "Specific Heat Capacity": 0.475,
        "Thermal Conductivity": 46.6
    },
    {
        "name": "ASTM A414 Grade G Pressure Vessel Steel, Composition Spec",
        "composition": "C0.31Cu0.2Fe100.0Mn1.35S0.04"
    },
    {
        "name": "AISI 1008 Steel, hot rolled bar, 19-32 mm (0.75-1.25 in) round",
        "composition": "C0.1Fe99.7Mn0.5P0.04S0.05",
        "Density": 7.872,
        "Hardness, Brinell": 86.0,
        "Hardness, Knoop": 103.0,
        "Hardness, Rockwell B": 49.0,
        "Hardness, Vickers": 88.0,
        "Tensile Strength, Ultimate": 305.0,
        "Tensile Strength, Yield": 170.0,
        "Elongation at Break": 30.0,
        "Reduction of Area": 55.0,
        "Modulus of Elasticity": 200.0,
        "Bulk Modulus": 160.0,
        "Poissons Ratio": 0.29,
        "Machinability": 55.0,
        "Shear Modulus": 80.0,
        "Electrical Resistivity": 0.0001216,
        "CTE, linear": 16.6,
        "Specific Heat Capacity": 1.105,
        "Thermal Conductivity": 65.2,
        "Melting Point": 1426.0
    },
    {
        "name": "AISI 8822 Steel, normalized, machined to 25 mm (1 in.) rounds, pseudocarburized, 820\u00b0C (1510\u00b0F) reheat, 150\u00b0C (300\u00b0F) temper",
        "composition": "C0.25Cr0.6Fe97.8Mn1.0Mo0.4Ni0.7P0.035Si0.3S0.04",
        "Density": 7.85,
        "Hardness, Brinell": 363.0,
        "Hardness, Knoop": 392.0,
        "Hardness, Rockwell B": 100.0,
        "Hardness, Rockwell C": 40.0,
        "Hardness, Vickers": 384.0,
        "Tensile Strength, Ultimate": 1204.0,
        "Tensile Strength, Yield": 805.0,
        "Elongation at Break": 14.8,
        "Modulus of Elasticity": 200.0,
        "Bulk Modulus": 160.0,
        "Poissons Ratio": 0.29,
        "Machinability": 55.0,
        "Shear Modulus": 80.0,
        "Electrical Resistivity": 1.74e-05,
        "CTE, linear": 14.7,
        "Specific Heat Capacity": 0.472,
        "Thermal Conductivity": 51.9
    },
    {
        "name": "AISI 4140 Steel, normalized at 870\u00b0C (1600\u00b0F), reheated to 845\u00b0C (1550\u00b0F), oil quenched, 480\u00b0C (900\u00b0F) temper, 25 mm (1 in.) round",
        "composition": "C0.43Cr1.1Fe97.77Mn1.0Mo0.25P0.035Si0.35S0.04",
        "Density": 7.85,
        "Hardness, Brinell": 388.0,
        "Hardness, Knoop": 418.0,
        "Hardness, Rockwell B": 101.0,
        "Hardness, Rockwell C": 43.0,
        "Hardness, Vickers": 411.0,
        "Tensile Strength, Ultimate": 1295.0,
        "Tensile Strength, Yield": 1205.0,
        "Elongation at Break": 16.0,
        "Reduction of Area": 52.0,
        "Modulus of Elasticity": 205.0,
        "Bulk Modulus": 160.0,
        "Poissons Ratio": 0.29,
        "Machinability": 65.0,
        "Shear Modulus": 80.0,
        "Izod Impact": 46.0,
        "Electrical Resistivity": 6.46e-05,
        "CTE, linear": 14.6,
        "Specific Heat Capacity": 0.561,
        "Thermal Conductivity": 42.6
    },
    {
        "name": "AISI E9310H Steel, direct quenched from pot, tempered at 230\u00b0C (450\u00b0F), 0.99 mm case depth",
        "composition": "C0.13Cr1.45Fe95.35Mn0.7Mo0.15Ni3.55Si0.3S0.05",
        "Density": 7.85,
        "Hardness, Brinell": 363.0,
        "Hardness, Knoop": 392.0,
        "Hardness, Rockwell B": 100.0,
        "Hardness, Vickers": 384.0,
        "Tensile Strength, Ultimate": 1227.0,
        "Tensile Strength, Yield": 1010.0,
        "Elongation at Break": 15.0,
        "Modulus of Elasticity": 200.0,
        "Bulk Modulus": 160.0,
        "Poissons Ratio": 0.29,
        "Machinability": 50.0,
        "Shear Modulus": 80.0,
        "Electrical Resistivity": 1.74e-05,
        "CTE, linear": 14.7,
        "Specific Heat Capacity": 0.472,
        "Thermal Conductivity": 51.9
    },
    {
        "name": "420 Stainless Steel, annealed strip",
        "composition": "C0.15Cr13.0Fe85.0Mn1.0P0.04Si1.0S0.03",
        "Density": 7.8,
        "Hardness, Rockwell B": 92.0,
        "Tensile Strength, Ultimate": 655.0,
        "Tensile Strength, Yield": 345.0,
        "Elongation at Break": 20.0,
        "Modulus of Elasticity": 200.0,
        "Poissons Ratio": 0.24,
        "Shear Modulus": 80.7,
        "Charpy Impact": 100.0,
        "Electrical Resistivity": 5.5e-05,
        "CTE, linear": 12.2,
        "Specific Heat Capacity": 0.46,
        "Thermal Conductivity": 24.9,
        "Melting Point": 1455.0,
        "Solidus": 1455.0,
        "Liquidus": 1510.0,
        "Maximum Service Temperature, Air": 735.0
    },
    {
        "name": "AISI 4620H Steel, single quenched and tempered, carburized, oil quenched, 150\u00b0C (300\u00b0F) temper",
        "composition": "C0.23Fe97.58Mn0.75Mo0.3Ni2.0P0.035Si0.35S0.04",
        "Density": 7.85,
        "Hardness, Brinell": 277.0,
        "Hardness, Knoop": 302.0,
        "Hardness, Rockwell B": 99.0,
        "Hardness, Rockwell C": 28.0,
        "Hardness, Vickers": 292.0,
        "Tensile Strength, Ultimate": 822.5,
        "Tensile Strength, Yield": 576.0,
        "Elongation at Break": 19.5,
        "Reduction of Area": 59.4,
        "Modulus of Elasticity": 205.0,
        "Bulk Modulus": 160.0,
        "Poissons Ratio": 0.29,
        "Machinability": 65.0,
        "Shear Modulus": 80.0,
        "Electrical Resistivity": 2.45e-05,
        "Specific Heat Capacity": 0.475,
        "Thermal Conductivity": 44.5
    },
    {
        "name": "AISI E4340 Steel, normalized, 100 mm (4 in.) round",
        "composition": "C0.43Cr0.9Fe96.27Mn0.85Mo0.3Ni2.0P0.025Si0.3S0.02",
        "Density": 7.85,
        "Hardness, Brinell": 321.0,
        "Hardness, Knoop": 348.0,
        "Hardness, Rockwell B": 99.0,
        "Hardness, Rockwell C": 35.0,
        "Hardness, Vickers": 339.0,
        "Tensile Strength, Ultimate": 1110.0,
        "Tensile Strength, Yield": 710.0,
        "Elongation at Break": 13.2,
        "Reduction of Area": 36.0,
        "Modulus of Elasticity": 200.0,
        "Bulk Modulus": 159.0,
        "Poissons Ratio": 0.29,
        "Machinability": 50.0,
        "Shear Modulus": 78.0,
        "Electrical Resistivity": 7.97e-05,
        "CTE, linear": 13.7,
        "Specific Heat Capacity": 0.475,
        "Thermal Conductivity": 44.5
    },
    {
        "name": "ATI Allegheny Ludlum Stainless Steel Chromium-Nickel Type 304, 10% Cold Rolled (UNS S30400)",
        "composition": "C0.08Cr20.0Fe71.0Mn2.0Ni10.5N0.1P0.045Si0.75S0.03",
        "Density": 7.9,
        "Hardness, Rockwell B": 92.0,
        "Tensile Strength, Ultimate": 676.0,
        "Tensile Strength, Yield": 517.0,
        "Elongation at Break": 36.0,
        "Tensile Modulus": 200.0,
        "Charpy Impact": 200.0,
        "Electrical Resistivity": 7.2e-05,
        "Magnetic Permeability": 1.009,
        "CTE, linear": 19.8,
        "Specific Heat Capacity": 0.5,
        "Thermal Conductivity": 21.4,
        "Melting Point": 1399.0,
        "Solidus": 1399.0,
        "Liquidus": 1421.0
    },
    {
        "name": "Sandvik 310-7RE10 Billet",
        "composition": "C0.05Cr24.5Fe52.6Mn1.3Ni21.0P0.03Si0.5S0.01",
        "Hardness, Brinell": 90.0,
        "Tensile Strength, Ultimate": 515.0,
        "Tensile Strength, Yield": 230.0,
        "Elongation at Break": 35.0,
        "Reduction of Area": 35.0,
        "Maximum Service Temperature, Air": 1100.0
    },
    {
        "name": "Cast Stainless Steel HP, ACI",
        "composition": "C0.75Cr28.0Fe42.7Mn2.0Mo0.5Ni37.0P0.04Si2.5S0.04",
        "Hardness, Brinell": 170.0,
        "Tensile Strength, Ultimate": 490.0,
        "Tensile Strength, Yield": 275.0,
        "Elongation at Break": 11.0,
        "Creep Strength": 19.0,
        "CTE, linear": 19.1,
        "Thermal Conductivity": 29.4
    },
    {
        "name": "Cast Stainless Steel 5354, UNS J91631",
        "composition": "C0.2Cr14.0Cu0.5Fe83.6Mn1.0Mo0.5Ni2.2P0.04Si1.0S0.03W3.5"
    },
    {
        "name": "EOS MaragingSteel MS1 DMSL on EOS M 400-4",
        "composition": "Al0.15C0.03Cr0.5Co9.5Cu0.5Fe69.35Mn0.1Mo5.2Ni19.0P0.01Si0.1S0.01Ti0.8",
        "Density": 8.0,
        "Particle Size": 63.0,
        "Thickness": 40.0,
        "Hardness, Rockwell C": 50.0,
        "Tensile Strength, Ultimate": 2080.0,
        "Tensile Strength, Yield": 2010.0,
        "Elongation at Break": 4.0,
        "Surface roughness": 20.0,
        "Volume rate": 4.0
    },
    {
        "name": "AISI 4150 Steel, normalized at 870\u00b0C (1600\u00b0F), air cooled, 100 mm (4 in.) round",
        "composition": "C0.53Cr1.1Fe97.67Mn1.0Mo0.25P0.035Si0.3S0.04",
        "Density": 7.85,
        "Hardness, Brinell": 293.0,
        "Hardness, Knoop": 319.0,
        "Hardness, Rockwell B": 99.0,
        "Hardness, Rockwell C": 31.0,
        "Hardness, Vickers": 309.0,
        "Tensile Strength, Ultimate": 1005.0,
        "Tensile Strength, Yield": 635.0,
        "Elongation at Break": 19.5,
        "Reduction of Area": 47.2,
        "Modulus of Elasticity": 205.0,
        "Bulk Modulus": 160.0,
        "Poissons Ratio": 0.29,
        "Machinability": 55.0,
        "Shear Modulus": 80.0,
        "Electrical Resistivity": 2.45e-05,
        "Specific Heat Capacity": 0.475,
        "Thermal Conductivity": 44.5
    },
    {
        "name": "AISI E9310H Steel, mock carburized, 790\u00b0C (1450\u00b0F) reheat, 150\u00b0C (300\u00b0F) temper, 100 mm (4 in.) round",
        "composition": "C0.13Cr1.45Fe95.35Mn0.7Mo0.15Ni3.55Si0.3S0.05",
        "Density": 7.85,
        "Hardness, Brinell": 277.0,
        "Hardness, Knoop": 302.0,
        "Hardness, Rockwell B": 99.0,
        "Hardness, Rockwell C": 28.0,
        "Hardness, Vickers": 292.0,
        "Tensile Strength, Ultimate": 938.0,
        "Tensile Strength, Yield": 655.0,
        "Elongation at Break": 19.0,
        "Modulus of Elasticity": 200.0,
        "Bulk Modulus": 160.0,
        "Poissons Ratio": 0.29,
        "Machinability": 50.0,
        "Shear Modulus": 80.0,
        "Electrical Resistivity": 1.74e-05,
        "CTE, linear": 14.7,
        "Specific Heat Capacity": 0.472,
        "Thermal Conductivity": 51.9
    },
    {
        "name": "MetalTek MTEK 316 Cast UNS J92900 Austenitic Stainless Steel",
        "composition": "C0.08Cr21.0Fe71.0Mn1.5Mo3.0Ni12.0Si1.5",
        "Hardness, Brinell": 179.0,
        "Tensile Strength, Ultimate": 485.0,
        "Tensile Strength, Yield": 205.0,
        "Elongation at Break": 30.0,
        "Heat Treatment": "Sol. Anneal"
    },
    {
        "name": "ATI Allegheny Ludlum Stainless Steel AL 410S\u2122 (UNS S41008)",
        "composition": "C0.08Cr13.5Fe87.0Mn1.0Ni0.6P0.04Si1.0S0.03",
        "Density": 7.73,
        "Hardness, Rockwell B": 89.0,
        "Tensile Strength, Ultimate": 444.0,
        "Tensile Strength, Yield": 290.0,
        "Elongation at Break": 33.0,
        "Modulus of Elasticity": 200.0,
        "Electrical Resistivity": 6e-05,
        "CTE, linear": 13.5,
        "Specific Heat Capacity": 0.46,
        "Thermal Conductivity": 26.9,
        "Melting Point": 1480.0,
        "Solidus": 1480.0,
        "Liquidus": 1530.0
    },
    {
        "name": "AISI 1085 Carbon Steel, Hot Rolled Bar",
        "composition": "C0.95Fe98.5Mn1.0P0.04S0.05",
        "Density": 7.85,
        "Hardness, Brinell": 248.0,
        "Tensile Strength, Ultimate": 834.0,
        "Tensile Strength, Yield": 459.0,
        "Elongation at Break": 10.0,
        "Reduction of Area": 25.0,
        "Modulus of Elasticity": 200.0,
        "Poissons Ratio": 0.29,
        "Shear Modulus": 78.0,
        "Electrical Resistivity": 1.7e-05,
        "CTE, linear": 12.0,
        "Specific Heat Capacity": 0.47,
        "Thermal Conductivity": 52.0
    },
    {
        "name": "AISI 4140H Steel, oil quenched, tempered 425\u00b0C (800\u00b0F), 25 mm (1 in.) round",
        "composition": "C0.44Cr1.2Fe97.93Mn1.1Mo0.3P0.035Si0.3S0.04",
        "Density": 7.85,
        "Hardness, Brinell": 385.0,
        "Hardness, Knoop": 415.0,
        "Hardness, Rockwell B": 101.0,
        "Hardness, Rockwell C": 42.0,
        "Hardness, Vickers": 408.0,
        "Tensile Strength, Ultimate": 1380.0,
        "Tensile Strength, Yield": 1170.0,
        "Elongation at Break": 15.0,
        "Reduction of Area": 48.0,
        "Modulus of Elasticity": 205.0,
        "Bulk Modulus": 160.0,
        "Poissons Ratio": 0.29,
        "Machinability": 65.0,
        "Shear Modulus": 80.0,
        "Izod Impact": 22.0,
        "Electrical Resistivity": 6.46e-05,
        "CTE, linear": 14.6,
        "Specific Heat Capacity": 0.561,
        "Thermal Conductivity": 42.6
    },
    {
        "name": "Latrobe Lescalloy\u00ae UT-18 VAC-ARC ; 6 in. round High Strength Alloy Steel",
        "composition": "C0.4Cr3.25Fe94.3Mn0.6Mo1.0Si0.25V0.2",
        "Tensile Strength, Ultimate": 1410.0,
        "Tensile Strength, Yield": 1172.0,
        "Elongation at Break": 16.0,
        "Reduction of Area": 59.0,
        "Izod Impact Notched": 33.9
    },
    {
        "name": "AISI 4140 Steel, normalized at 870\u00b0C (1600\u00b0F), reheated to 845\u00b0C (1550\u00b0F), oil quenched, 595\u00b0C (1100\u00b0F) temper, 25 mm (1 in.) round",
        "composition": "C0.43Cr1.1Fe97.77Mn1.0Mo0.25P0.035Si0.35S0.04",
        "Density": 7.85,
        "Hardness, Brinell": 311.0,
        "Hardness, Knoop": 338.0,
        "Hardness, Rockwell B": 99.0,
        "Hardness, Rockwell C": 34.0,
        "Hardness, Vickers": 329.0,
        "Tensile Strength, Ultimate": 1020.0,
        "Tensile Strength, Yield": 910.0,
        "Elongation at Break": 19.0,
        "Reduction of Area": 58.0,
        "Modulus of Elasticity": 205.0,
        "Bulk Modulus": 160.0,
        "Poissons Ratio": 0.29,
        "Machinability": 65.0,
        "Shear Modulus": 80.0,
        "Izod Impact": 94.0,
        "Electrical Resistivity": 6.46e-05,
        "CTE, linear": 14.6,
        "Specific Heat Capacity": 0.561,
        "Thermal Conductivity": 42.6
    },
    {
        "name": "Sandvik SANMAC 304/304L Billet",
        "composition": "C0.03Cr18.5Fe70.2Mn1.3Ni9.5P0.04Si0.4S0.03",
        "Density": 7.9,
        "Hardness, Brinell": 170.0,
        "Tensile Strength, Ultimate": 450.0,
        "Tensile Strength, Yield": 190.0,
        "Elongation at Break": 45.0,
        "Reduction of Area": 50.0,
        "Modulus of Elasticity": 194.0,
        "Charpy Impact": 100.0,
        "CTE, linear": 18.5,
        "Specific Heat Capacity": 0.575,
        "Thermal Conductivity": 23.0
    },
    {
        "name": "AISI 321 Cast Stainless Steel, ASTM A276 Cold Formed",
        "composition": "C0.08Cr19.0Fe66.0Mn2.0Ni12.0P0.045Si1.0S0.03",
        "Density": 7.95,
        "Tensile Strength, Ultimate": 620.0,
        "Tensile Strength, Yield": 310.0,
        "Elongation at Break": 30.0
    },
    {
        "name": "ATI Allegheny Ludlum 309H Austenitic Stainless Steel",
        "composition": "C0.1Cr24.0Fe63.135Mn2.0Ni15.0P0.045Si0.75S0.03",
        "Density": 8.03,
        "Creep Strength": 83.0,
        "Rupture Strength": 83.0,
        "Modulus of Elasticity": 200.0,
        "Poissons Ratio": 0.3,
        "Shear Modulus": 77.0,
        "Electrical Resistivity": 0.0001148,
        "Magnetic Permeability": 1.02,
        "CTE, linear": 19.4,
        "Specific Heat Capacity": 0.502,
        "Thermal Conductivity": 18.7
    },
    {
        "name": "AISI 8620H Steel, quenched from 900\u00b0C (1650\u00b0F), tempered at 650\u00b0C (1200\u00b0F), Low temp impact properties",
        "composition": "C0.23Cr0.65Fe98.22Mn0.95Mo0.25Ni0.75P0.035Si0.35S0.04",
        "Density": 7.85,
        "Hardness, Knoop": 255.0,
        "Hardness, Rockwell C": 21.0,
        "Hardness, Vickers": 247.0,
        "Modulus of Elasticity": 205.0,
        "Bulk Modulus": 160.0,
        "Poissons Ratio": 0.29,
        "Machinability": 65.0,
        "Shear Modulus": 80.0,
        "Izod Impact": 159.0,
        "Electrical Resistivity": 2.34e-05,
        "Specific Heat Capacity": 0.475,
        "Thermal Conductivity": 46.6
    },
    {
        "name": "ATI Allegheny Ludlum Stainless Steel Type 439/AL 439HP\u2122, 30% cold work (ASTM XM-8; UNS S43035)",
        "composition": "C0.012Cr19.0Fe81.0Mn0.45Ni0.23N0.013P0.02Si0.55S0.001Ti0.4",
        "Density": 7.7,
        "Tensile Strength, Ultimate": 680.0,
        "Tensile Strength, Yield": 635.0,
        "Elongation at Break": 5.0,
        "Modulus of Elasticity": 200.0,
        "Electrical Resistivity": 6.3e-05,
        "CTE, linear": 13.6,
        "Specific Heat Capacity": 0.46,
        "Thermal Conductivity": 24.2
    },
    {
        "name": "ASTM A570 Steel, grade B, sheet and strip",
        "composition": "C0.25Cu0.2Fe99.0Mn0.43P0.04S0.04",
        "Density": 7.8,
        "Tensile Strength, Ultimate": 340.0,
        "Tensile Strength, Yield": 205.0,
        "Elongation at Break": 25.0,
        "Bulk Modulus": 160.0,
        "Shear Modulus": 80.0
    },
    {
        "name": "AISI 51B60 Steel, oil quenched from 830\u00b0C (1525\u00b0F), 595\u00b0C (1100\u00b0F) temper, 50 mm (2 in.) round",
        "composition": "B0.003C0.64Cr0.9Fe97.8395Mn1.0P0.035Si0.3S0.04",
        "Density": 7.85,
        "Hardness, Brinell": 277.0,
        "Hardness, Knoop": 302.0,
        "Hardness, Rockwell B": 99.0,
        "Hardness, Rockwell C": 28.0,
        "Hardness, Vickers": 292.0,
        "Tensile Strength, Ultimate": 931.0,
        "Tensile Strength, Yield": 635.0,
        "Elongation at Break": 20.0,
        "Modulus of Elasticity": 205.0,
        "Bulk Modulus": 160.0,
        "Poissons Ratio": 0.29,
        "Machinability": 55.0,
        "Shear Modulus": 80.0,
        "Electrical Resistivity": 2.19e-05,
        "Specific Heat Capacity": 0.475,
        "Thermal Conductivity": 46.6
    },
    {
        "name": "AISI 1141 Steel, as cold drawn, 22-32 mm (0.875-1.25 in) round",
        "composition": "C0.45Fe98.2Mn1.65P0.04S0.13",
        "Density": 7.87,
        "Hardness, Brinell": 197.0,
        "Hardness, Knoop": 219.0,
        "Hardness, Rockwell B": 92.0,
        "Hardness, Rockwell C": 13.0,
        "Hardness, Vickers": 207.0,
        "Tensile Strength, Ultimate": 690.0,
        "Tensile Strength, Yield": 620.0,
        "Elongation at Break": 10.0,
        "Reduction of Area": 30.0,
        "Modulus of Elasticity": 200.0,
        "Bulk Modulus": 160.0,
        "Poissons Ratio": 0.29,
        "Shear Modulus": 80.0,
        "Izod Impact": 53.0,
        "Electrical Resistivity": 1.7e-05,
        "CTE, linear": 13.9,
        "Specific Heat Capacity": 0.472,
        "Thermal Conductivity": 51.9
    },
    {
        "name": "ASTM A514 Steel, grade C, plate thickness 19-32 mm",
        "composition": "B0.005C0.2Fe98.0Mn1.5Mo0.3P0.035Si0.3S0.04",
        "Density": 7.8,
        "Tensile Strength, Ultimate": 760.0,
        "Tensile Strength, Yield": 690.0,
        "Elongation at Break": 18.0,
        "Bulk Modulus": 160.0,
        "Shear Modulus": 80.0
    },
    {
        "name": "AISI 5140 Steel, oil quenched 845\u00b0C (1550\u00b0F), 595\u00b0C (1100\u00b0F) temper, 25 mm (1 in.) round",
        "composition": "C0.43Cr0.9Fe98.07Mn0.9P0.035Si0.3S0.04",
        "Density": 7.85,
        "Hardness, Brinell": 262.0,
        "Hardness, Knoop": 287.0,
        "Hardness, Rockwell B": 98.0,
        "Hardness, Rockwell C": 26.0,
        "Hardness, Vickers": 276.0,
        "Tensile Strength, Ultimate": 876.0,
        "Tensile Strength, Yield": 724.0,
        "Elongation at Break": 20.5,
        "Modulus of Elasticity": 205.0,
        "Bulk Modulus": 160.0,
        "Poissons Ratio": 0.29,
        "Machinability": 65.0,
        "Shear Modulus": 80.0,
        "Electrical Resistivity": 7.85e-05,
        "CTE, linear": 14.9,
        "Specific Heat Capacity": 0.519,
        "Thermal Conductivity": 44.6
    },
    {
        "name": "ASTM A588 HSLA Steel Grade K, Thickness 125 to 200 mm (5-8 in.)",
        "composition": "C0.17Cr0.7Cu0.5Fe98.5Mn1.2Mo0.1Nb0.05P0.04Si0.5S0.05",
        "Density": 7.75,
        "Tensile Strength at Break": 434.0,
        "Tensile Strength, Yield": 290.0,
        "Elongation at Break": 21.0,
        "Modulus of Elasticity": 205.0,
        "Poissons Ratio": 0.28,
        "Shear Modulus": 80.0
    },
    {
        "name": "105Cr6 High Carbon Bearing Steel (Composition Spec)",
        "composition": "C0.97Cr1.52Fe96.94Mn0.32Si0.25"
    },
    {
        "name": "AISI 1035 Steel, cold drawn, low temperature, stress relieved, 32-50 mm (1.25-2 in) round",
        "composition": "C0.38Fe99.09Mn0.9P0.04S0.05",
        "Density": 7.87,
        "Hardness, Brinell": 163.0,
        "Hardness, Knoop": 184.0,
        "Hardness, Rockwell B": 84.0,
        "Hardness, Vickers": 170.0,
        "Tensile Strength, Ultimate": 550.0,
        "Tensile Strength, Yield": 485.0,
        "Elongation at Break": 12.0,
        "Reduction of Area": 35.0,
        "Modulus of Elasticity": 196.0,
        "Bulk Modulus": 156.0,
        "Poissons Ratio": 0.29,
        "Shear Modulus": 76.0,
        "Electrical Resistivity": 2.17e-05,
        "CTE, linear": 14.8,
        "Specific Heat Capacity": 0.486,
        "Thermal Conductivity": 50.7
    },
    {
        "name": "Cast Stainless Steel CG8M, UNS J93000",
        "composition": "C0.08Cr21.0Fe70.0Mn1.5Mo4.0Ni13.0P0.04Si1.5S0.04"
    },
    {
        "name": "ATI Allegheny Ludlum Grade 17 Titanium (UNS R52252)",
        "composition": "C0.1H0.015Fe0.2N0.03O0.18Pd0.05Ti99.5",
        "Density": 4.52,
        "Hardness, Brinell": 120.0,
        "Tensile Strength, Ultimate": 345.0,
        "Tensile Strength, Yield": 206.0,
        "Elongation at Break": 35.0
    },
    {
        "name": "Crucible Steel 321 Chromium-Nickel Steel",
        "composition": "C0.08Cr19.0Fe65.44Mn2.0Ni12.0P0.45Si1.0S0.03",
        "Specific Gravity": 7.89,
        "Hardness, Brinell": 160.0,
        "Tensile Strength, Ultimate": 252.0,
        "Tensile Strength, Yield": 241.0,
        "Elongation at Break": 55.0,
        "Reduction of Area": 65.0,
        "Creep Strength": 124.11,
        "Tensile Modulus": 193.0,
        "Izod Impact Unnotched": 136.0,
        "Electrical Resistivity": 7.2e-05,
        "CTE, linear": 19.3,
        "Specific Heat Capacity": 0.502,
        "Thermal Conductivity": 21.96,
        "Melting Point": 1230.0,
        "Solidus": 1230.0,
        "Liquidus": 1430.0
    },
    {
        "name": "Cast Stainless Steel 5340, UNS J92240",
        "composition": "C0.06Cr14.7Cu3.5Fe77.3Mn0.7Mo2.75Ni4.75N0.05P0.02Si1.0S0.025"
    },
    {
        "name": "AISI 1035 Steel, cold drawn, high temperature, stress relieved, 32-50 mm (1.25-2 in) round",
        "composition": "C0.38Fe99.09Mn0.9P0.04S0.05",
        "Density": 7.87,
        "Hardness, Brinell": 143.0,
        "Hardness, Knoop": 163.0,
        "Hardness, Rockwell B": 78.0,
        "Hardness, Vickers": 149.0,
        "Tensile Strength, Ultimate": 485.0,
        "Tensile Strength, Yield": 415.0,
        "Elongation at Break": 15.0,
        "Reduction of Area": 40.0,
        "Modulus of Elasticity": 196.0,
        "Bulk Modulus": 156.0,
        "Poissons Ratio": 0.29,
        "Shear Modulus": 76.0,
        "Electrical Resistivity": 2.17e-05,
        "CTE, linear": 14.8,
        "Specific Heat Capacity": 0.486,
        "Thermal Conductivity": 50.7
    },
    {
        "name": "660 Stainless Steel (A286) cold drawn wire diameter of 4.45 mm, aged at 480\u00b0C (900\u00b0F)",
        "composition": "Al0.035B0.01C0.08Cr16.0Cu0.25Fe56.0Mn2.0Ni27.0P0.04Si1.0S0.03Ti2.35V0.5",
        "Density": 7.92,
        "Tensile Strength, Ultimate": 1262.0,
        "Tensile Strength, Yield": 1145.0,
        "Elongation at Break": 9.0,
        "Reduction of Area": 60.0,
        "Modulus of Elasticity": 200.0,
        "CTE, linear": 19.4,
        "Specific Heat Capacity": 0.46,
        "Thermal Conductivity": 24.7,
        "Melting Point": 1370.0,
        "Solidus": 1370.0,
        "Liquidus": 1425.0,
        "Maximum Service Temperature, Air": 980.0
    },
    {
        "name": "Carpenter Custom 450\u00ae Stainless Steel, Condition H1000 (Age Hardened 538\u00b0C (1000\u00b0F))",
        "composition": "C0.05Cr16.0Cu1.75Fe75.0Mn1.0Mo1.0Ni7.0P0.03Si1.0S0.03",
        "Density": 7.76,
        "Hardness, Brinell": 360.0,
        "Hardness, Knoop": 392.0,
        "Hardness, Rockwell C": 39.0,
        "Hardness, Vickers": 376.0,
        "Tensile Strength, Ultimate": 1193.0,
        "Tensile Strength, Yield": 1165.0,
        "Elongation at Break": 17.0,
        "Reduction of Area": 63.0,
        "Modulus of Elasticity": 200.0,
        "Notched Tensile Strength": 1882.0,
        "Poissons Ratio": 0.29,
        "Fatigue Strength": 94.0,
        "Shear Modulus": 77.5,
        "Charpy Impact": 69.0,
        "Electrical Resistivity": 8.46e-05,
        "CTE, linear": 11.75,
        "Specific Heat Capacity": 0.477,
        "Thermal Conductivity": 24.4
    },
    {
        "name": "ASTM A607 Steel, grade 60, hot rolled",
        "composition": "C0.26Fe98.0Mn1.5P0.04S0.05",
        "Density": 7.8,
        "Tensile Strength, Ultimate": 515.0,
        "Tensile Strength, Yield": 415.0,
        "Elongation at Break": 18.0,
        "Bulk Modulus": 160.0,
        "Shear Modulus": 80.0
    },
    {
        "name": "ASTM A782 Low Alloy Steel, Class 1",
        "composition": "C0.2Cr1.0Fe96.2Mn1.2P0.035Si0.8S0.04Zr0.12",
        "Density": 7.8,
        "Tensile Strength, Ultimate": 670.0,
        "Tensile Strength, Yield": 550.0,
        "Elongation at Break": 18.0,
        "Modulus of Elasticity": 200.0,
        "Bulk Modulus": 160.0,
        "Poissons Ratio": 0.29,
        "Shear Modulus": 80.0,
        "Electrical Resistivity": 1.7e-05,
        "CTE, linear": 12.0,
        "Specific Heat Capacity": 0.47,
        "Thermal Conductivity": 52.0
    },
    {
        "name": "414 Stainless Steel, tempered at 508\u00b0C",
        "composition": "C0.15Cr12.5Fe83.0Mn1.0Ni1.88P0.04Si1.0S0.03",
        "Density": 7.8,
        "Hardness, Brinell": 416.0,
        "Hardness, Knoop": 457.0,
        "Hardness, Rockwell C": 44.5,
        "Hardness, Vickers": 440.0,
        "Tensile Strength, Ultimate": 1195.0,
        "Tensile Strength, Yield": 885.0,
        "Elongation at Break": 14.5,
        "Tensile Modulus": 200.0,
        "Izod Impact": 70.0,
        "Electrical Resistivity": 7e-05,
        "CTE, linear": 12.4,
        "Specific Heat Capacity": 0.46,
        "Thermal Conductivity": 28.7,
        "Melting Point": 1425.0,
        "Solidus": 1425.0,
        "Liquidus": 1480.0
    },
    {
        "name": "Bethlehem Steel ASTM A572 Grade 42 3/16 to 1-1/2 in. thick, as-rolled steel plate\n      \n      \u00a0(discontinued **)",
        "composition": "C0.21Fe97.95Mn1.35P0.04Si0.4S0.05",
        "Density": 7.8,
        "Hardness, Brinell": 123.0,
        "Hardness, Rockwell B": 69.0,
        "Tensile Strength at Break": 414.0,
        "Tensile Strength, Yield": 290.0,
        "Elongation at Break": 22.0,
        "Bend Radius, Minimum": 4.0
    },
    {
        "name": "AISI 4118 Steel, mock carburized at 925\u00b0C (1700\u00b0F) for 8 hours, reheated to 830\u00b0C (1525\u00b0F), oil quenched, 150\u00b0C (300\u00b0F) temper, 230\u00b0C (450\u00b0F) temper, 14 mm (0.55 in.) round",
        "composition": "C0.23Cr0.6Fe98.49Mn0.9Mo0.15P0.035Si0.35S0.04",
        "Density": 7.85,
        "Hardness, Brinell": 277.0,
        "Hardness, Knoop": 302.0,
        "Hardness, Rockwell B": 99.0,
        "Hardness, Rockwell C": 28.0,
        "Hardness, Vickers": 292.0,
        "Tensile Strength, Ultimate": 951.0,
        "Tensile Strength, Yield": 617.0,
        "Elongation at Break": 17.5,
        "Reduction of Area": 41.9,
        "Modulus of Elasticity": 205.0,
        "Bulk Modulus": 160.0,
        "Poissons Ratio": 0.29,
        "Machinability": 60.0,
        "Shear Modulus": 80.0,
        "Electrical Resistivity": 2.45e-05,
        "Specific Heat Capacity": 0.475,
        "Thermal Conductivity": 44.5
    },
    {
        "name": "Sandvik SANMAC 304/304L Bar Steel",
        "composition": "C0.03Cr18.5Fe70.8Mn1.8Ni8.5P0.04Si0.3S0.03",
        "Density": 7.9,
        "Hardness, Brinell": 215.0,
        "Tensile Strength, Ultimate": 450.0,
        "Tensile Strength, Yield": 190.0,
        "Elongation at Break": 45.0,
        "Reduction of Area": 50.0,
        "Modulus of Elasticity": 194.0,
        "CTE, linear": 19.0,
        "Specific Heat Capacity": 0.625,
        "Thermal Conductivity": 26.0
    },
    {
        "name": "AISI 1040 Steel, water quenched from 845\u00b0C (1550\u00b0F), 650\u00b0C (1200\u00b0F) temper, 25 mm (1 in.) round",
        "composition": "C0.44Fe99.0Mn0.9P0.04S0.05",
        "Density": 7.845,
        "Hardness, Brinell": 197.0,
        "Hardness, Knoop": 219.0,
        "Hardness, Rockwell B": 92.0,
        "Hardness, Rockwell C": 13.0,
        "Hardness, Vickers": 207.0,
        "Tensile Strength, Ultimate": 645.0,
        "Tensile Strength, Yield": 469.0,
        "Elongation at Break": 27.0,
        "Reduction of Area": 67.9,
        "Modulus of Elasticity": 200.0,
        "Bulk Modulus": 160.0,
        "Poissons Ratio": 0.29,
        "Shear Modulus": 80.0,
        "Izod Impact": 65.0,
        "Electrical Resistivity": 0.0001179,
        "CTE, linear": 14.8,
        "Specific Heat Capacity": 1.583,
        "Thermal Conductivity": 51.9
    },
    {
        "name": "AISI Type 309S (Cb) Stainless Steel, annealed, sheet",
        "composition": "C0.08Cr23.0Fe59.0Mn2.0Ni14.0Nb0.8P0.045Si1.0S0.03",
        "Density": 8.0,
        "Hardness, Brinell": 147.0,
        "Hardness, Knoop": 164.0,
        "Hardness, Rockwell B": 85.0,
        "Hardness, Vickers": 169.0,
        "Tensile Strength, Ultimate": 620.0,
        "Tensile Strength, Yield": 310.0,
        "Elongation at Break": 45.0,
        "Modulus of Elasticity": 200.0,
        "Poissons Ratio": 0.3,
        "Shear Modulus": 77.0,
        "Izod Impact": 120.0,
        "Electrical Resistivity": 7.8e-05,
        "CTE, linear": 18.0,
        "Specific Heat Capacity": 0.5,
        "Thermal Conductivity": 15.6,
        "Melting Point": 1400.0,
        "Solidus": 1400.0,
        "Liquidus": 1455.0,
        "Maximum Service Temperature, Air": 1095.0
    },
    {
        "name": "AISI 316 Cast Stainless Steel, UNS J92810 Composition Spec",
        "composition": "C0.08Cr18.0Fe72.0Mn2.0Mo3.0Ni14.0P0.04Si1.0S0.03"
    },
    {
        "name": "Schmolz + Bickenbach Thermodur\u00ae 2365 EFS Extra Fine Structure - Hot Work Die Steel",
        "composition": "C0.35Cr3.0Fe93.38Mo2.8V0.5",
        "Density": 7.83,
        "Hardness, Rockwell C": 52.0,
        "Tensile Strength": 1670.0,
        "CTE, linear": 13.3,
        "Thermal Conductivity": 31.8,
        "Annealing Temperature": 749.0
    },
    {
        "name": "ASTM A572 Steel, grade 60",
        "composition": "C0.26Fe98.0Mn1.35P0.04Si0.4S0.05",
        "Density": 7.8,
        "Tensile Strength, Ultimate": 520.0,
        "Tensile Strength, Yield": 415.0,
        "Elongation at Break": 18.0,
        "Bulk Modulus": 160.0,
        "Shear Modulus": 80.0
    },
    {
        "name": "AISI 6150H Steel, normalized, 13 mm (0.5 in.) round",
        "composition": "C0.54Cr1.2Fe97.88Mn1.0P0.035Si0.3S0.04V0.15",
        "Density": 7.85,
        "Hardness, Brinell": 285.0,
        "Hardness, Knoop": 311.0,
        "Hardness, Rockwell B": 99.0,
        "Hardness, Rockwell C": 30.0,
        "Hardness, Vickers": 301.0,
        "Tensile Strength, Ultimate": 972.0,
        "Tensile Strength, Yield": 640.0,
        "Elongation at Break": 20.6,
        "Modulus of Elasticity": 205.0,
        "Bulk Modulus": 160.0,
        "Poissons Ratio": 0.29,
        "Machinability": 55.0,
        "Shear Modulus": 80.0,
        "Electrical Resistivity": 2.34e-05,
        "Specific Heat Capacity": 0.475,
        "Thermal Conductivity": 46.6
    },
    {
        "name": "Sandvik 20C Shock Absorber Strip Steel",
        "composition": "C1.0Cr0.2Fe98.1Mn0.4P0.02Si0.3S0.01",
        "Density": 7.8,
        "Tensile Strength, Ultimate": 2100.0,
        "Modulus of Elasticity": 210.0,
        "CTE, linear": 12.5,
        "Specific Heat Capacity": 0.46,
        "Thermal Conductivity": 49.0
    },
    {
        "name": "ASTM A514 Steel, Grade N, plate thickness \u2264 19 mm",
        "composition": "B0.004C0.21Cr0.65Fe97.0Mn0.95Mo0.25Si0.65Zr0.08",
        "Density": 7.8,
