Repository: KylinGuo/HEA

File: data.json (part 51 of 70)
[
        "Hardness, Brinell": 235.0,
        "Hardness, Knoop": 289.0,
        "Hardness, Rockwell B": 98.0,
        "Hardness, Rockwell C": 26.0,
        "Hardness, Vickers": 278.0,
        "Tensile Strength, Ultimate": 760.0,
        "Tensile Strength, Yield": 690.0,
        "Elongation at Break": 18.0,
        "Bulk Modulus": 160.0,
        "Shear Modulus": 80.0
    },
    {
        "name": "AISI E9310H Steel, annealed at 845\u00b0C (1550\u00b0F)",
        "composition": "C0.13Cr1.45Fe95.35Mn0.7Mo0.15Ni3.55Si0.3S0.05",
        "Density": 7.85,
        "Hardness, Brinell": 241.0,
        "Hardness, Knoop": 265.0,
        "Hardness, Rockwell B": 97.0,
        "Hardness, Rockwell C": 22.0,
        "Hardness, Vickers": 254.0,
        "Tensile Strength, Ultimate": 820.0,
        "Tensile Strength, Yield": 440.0,
        "Elongation at Break": 17.3,
        "Modulus of Elasticity": 200.0,
        "Bulk Modulus": 160.0,
        "Poissons Ratio": 0.29,
        "Machinability": 50.0,
        "Shear Modulus": 80.0,
        "Izod Impact": 79.0,
        "Electrical Resistivity": 1.74e-05,
        "CTE, linear": 14.7,
        "Specific Heat Capacity": 0.472,
        "Thermal Conductivity": 51.9
    },
    {
        "name": "AISI 1050 Steel, oil quenched 845\u00b0C (1550\u00b0F), 595\u00b0C (1100\u00b0F) temper, 50 mm (2 in.) round",
        "composition": "C0.55Fe98.92Mn0.9P0.04S0.05",
        "Density": 7.87,
        "Hardness, Brinell": 223.0,
        "Hardness, Knoop": 246.0,
        "Hardness, Rockwell B": 96.0,
        "Hardness, Rockwell C": 18.0,
        "Hardness, Vickers": 235.0,
        "Tensile Strength, Ultimate": 772.0,
        "Tensile Strength, Yield": 469.0,
        "Elongation at Break": 23.0,
        "Reduction of Area": 55.6,
        "Modulus of Elasticity": 200.0,
        "Bulk Modulus": 160.0,
        "Poissons Ratio": 0.29,
        "Shear Modulus": 80.0,
        "Izod Impact": 31.0,
        "Electrical Resistivity": 3e-05,
        "CTE, linear": 13.9,
        "Specific Heat Capacity": 0.486,
        "Thermal Conductivity": 51.9
    },
    {
        "name": "Titanium Ti-15Mo-5Zr-3Al ST 735\u00b0C, Aged 500\u00b0C",
        "composition": "Al3.0Mo15.0Ti77.0Zr5.0",
        "Density": 5.01,
        "Hardness, Vickers": 412.0,
        "Tensile Strength, Ultimate": 1475.0,
        "Elongation at Break": 14.0,
        "Modulus of Elasticity": 100.0,
        "Modulus of Rigidity": 43.0,
        "Notched Tensile Strength": 1575.0,
        "Poissons Ratio": 0.33,
        "Fatigue Strength": 690.0,
        "Shear Modulus": 43.0,
        "Electrical Resistivity": 0.00015,
        "Magnetic Permeability": 1.0,
        "CTE, linear": 8.5,
        "Specific Heat Capacity": 0.54,
        "Thermal Conductivity": 10.5,
        "Beta Transus": 785.0,
        "NTS/TS": 1.06
    },
    {
        "name": "AISI 51B60 Steel, oil quenched from 830\u00b0C (1525\u00b0F), 650\u00b0C (1200\u00b0F) temper, 25 mm (1 in.) round",
        "composition": "B0.003C0.64Cr0.9Fe97.8395Mn1.0P0.035Si0.3S0.04",
        "Density": 7.85,
        "Hardness, Brinell": 262.0,
        "Hardness, Knoop": 287.0,
        "Hardness, Rockwell B": 98.0,
        "Hardness, Rockwell C": 26.0,
        "Hardness, Vickers": 276.0,
        "Tensile Strength, Ultimate": 889.0,
        "Tensile Strength, Yield": 765.0,
        "Elongation at Break": 20.7,
        "Modulus of Elasticity": 205.0,
        "Bulk Modulus": 160.0,
        "Poissons Ratio": 0.29,
        "Machinability": 55.0,
        "Shear Modulus": 80.0,
        "Electrical Resistivity": 2.19e-05,
        "Specific Heat Capacity": 0.475,
        "Thermal Conductivity": 46.6
    },
    {
        "name": "Bethlehem Steel ASTM A633 Grade D >1-1/2 to 2-1/2 in. thick, steel plate\n      \n      \u00a0(discontinued **)",
        "composition": "C0.2Cr0.25Cu0.35Fe96.915Mn1.6Mo0.08N0.03P0.035Si0.5S0.04",
        "Density": 7.8,
        "Hardness, Brinell": 147.0,
        "Hardness, Rockwell B": 79.0,
        "Tensile Strength at Break": 483.0,
        "Tensile Strength, Yield": 345.0,
        "Elongation at Break": 21.0
    },
    {
        "name": "ASTM A570 Steel, grade C, sheet and strip",
        "composition": "C0.25Cu0.2Fe99.0Mn0.43P0.04S0.04",
        "Density": 7.8,
        "Tensile Strength, Ultimate": 360.0,
        "Tensile Strength, Yield": 230.0,
        "Elongation at Break": 23.0,
        "Bulk Modulus": 160.0,
        "Shear Modulus": 80.0
    },
    {
        "name": "AISI 1030 Steel, normalized at 925\u00b0C (1700\u00b0F), air cooled, 100 mm (4 in.) round",
        "composition": "C0.34Fe99.13Mn0.9P0.04S0.05",
        "Density": 7.87,
        "Hardness, Brinell": 137.0,
        "Hardness, Knoop": 156.0,
        "Hardness, Rockwell B": 75.0,
        "Hardness, Vickers": 143.0,
        "Tensile Strength, Ultimate": 495.0,
        "Tensile Strength, Yield": 325.0,
        "Elongation at Break": 29.7,
        "Reduction of Area": 56.2,
        "Modulus of Elasticity": 206.0,
        "Bulk Modulus": 163.0,
        "Poissons Ratio": 0.29,
        "Shear Modulus": 80.0,
        "Izod Impact": 94.0,
        "Electrical Resistivity": 1.66e-05,
        "CTE, linear": 11.7,
        "Specific Heat Capacity": 0.486,
        "Thermal Conductivity": 50.7
    },
    {
        "name": "ASTM A606 HSLA Steel, Hot Rolled and Annealed or Normalized Sheet",
        "composition": "C0.22Fe98.5Mn1.25S0.05",
        "Density": 7.75,
        "Tensile Strength at Break": 448.0,
        "Tensile Strength, Yield": 310.0,
        "Elongation at Break": 22.0,
        "Modulus of Elasticity": 205.0,
        "Poissons Ratio": 0.28,
        "Shear Modulus": 80.0,
        "Bend Radius, Minimum": 2.0
    },
    {
        "name": "AISI 4137 Steel",
        "composition": "C0.4Cr1.1Fe97.85Mn0.9Mo0.25P0.035Si0.35S0.04",
        "Density": 7.85,
        "Hardness, Brinell": 187.0,
        "Hardness, Knoop": 230.0,
        "Hardness, Rockwell B": 94.0,
        "Hardness, Rockwell C": 15.0,
        "Hardness, Vickers": 218.0,
        "Modulus of Elasticity": 205.0,
        "Bulk Modulus": 160.0,
        "Poissons Ratio": 0.29,
        "Machinability": 70.0,
        "Shear Modulus": 80.0,
        "Electrical Resistivity": 2.23e-05,
        "CTE, linear": 13.5,
        "Specific Heat Capacity": 0.477,
        "Thermal Conductivity": 42.7
    },
    {
        "name": "AISI 50B60H Steel",
        "composition": "B0.003C0.65Cr0.7Fe98.2495Mn1.1P0.035Si0.3S0.04",
        "Density": 7.85,
        "Hardness, Brinell": 170.0,
        "Hardness, Knoop": 213.0,
        "Hardness, Rockwell B": 91.0,
        "Hardness, Rockwell C": 11.0,
        "Hardness, Vickers": 200.0,
        "Modulus of Elasticity": 205.0,
        "Bulk Modulus": 160.0,
        "Poissons Ratio": 0.29,
        "Machinability": 55.0,
        "Shear Modulus": 80.0,
        "Electrical Resistivity": 2.19e-05,
        "Specific Heat Capacity": 0.475,
        "Thermal Conductivity": 46.6
    },
    {
        "name": "AISI 1040 Steel, oil quenched from 855\u00b0C (1570\u00b0F), 540\u00b0C (1000\u00b0F) temper, 13 mm (0.5 in.) round",
        "composition": "C0.44Fe99.0Mn0.9P0.04S0.05",
        "Density": 7.845,
        "Hardness, Brinell": 217.0,
        "Hardness, Knoop": 240.0,
        "Hardness, Rockwell B": 95.0,
        "Hardness, Rockwell C": 17.0,
        "Hardness, Vickers": 228.0,
        "Tensile Strength, Ultimate": 722.0,
        "Tensile Strength, Yield": 500.0,
        "Elongation at Break": 27.0,
        "Reduction of Area": 62.0,
        "Modulus of Elasticity": 200.0,
        "Bulk Modulus": 160.0,
        "Poissons Ratio": 0.29,
        "Shear Modulus": 80.0,
        "Izod Impact": 65.0,
        "Electrical Resistivity": 0.0001179,
        "CTE, linear": 14.8,
        "Specific Heat Capacity": 1.583,
        "Thermal Conductivity": 51.9
    },
    {
        "name": "AISI E4340 Steel, heat treated, nitrided for 50 hrs., fatigue tested",
        "composition": "C0.43Cr0.9Fe96.27Mn0.85Mo0.3Ni2.0P0.025Si0.3S0.02",
        "Density": 7.85,
        "Hardness, Knoop": 326.0,
        "Hardness, Rockwell C": 32.0,
        "Hardness, Vickers": 316.0,
        "Modulus of Elasticity": 200.0,
        "Bulk Modulus": 159.0,
        "Poissons Ratio": 0.29,
        "Machinability": 50.0,
        "Shear Modulus": 78.0,
        "Electrical Resistivity": 7.97e-05,
        "CTE, linear": 13.7,
        "Specific Heat Capacity": 0.475,
        "Thermal Conductivity": 44.5
    },
    {
        "name": "Titanium Ti-15-3-3-3 ST 790\u00b0C, Aged 510\u00b0C",
        "composition": "Al3.0Cr3.0Sn3.0Ti76.0V15.0",
        "Density": 4.76,
        "Tensile Strength, Ultimate": 1340.0,
        "Tensile Strength, Yield": 1210.0,
        "Elongation at Break": 8.0,
        "Modulus of Elasticity": 100.0,
        "Poissons Ratio": 0.33,
        "Fracture Toughness": 42.0,
        "Shear Modulus": 37.6,
        "Electrical Resistivity": 0.000148,
        "CTE, linear": 9.8,
        "Specific Heat Capacity": 0.649,
        "Thermal Conductivity": 8.08,
        "Beta Transus": 760.0
    },
    {
        "name": "EN 1.0144 Structural, Hot Rolled, Quality Steel, t 200-250 mm",
        "composition": "C250.0Fe98.2Mn1.5P0.035S0.035",
        "Density": 7.85,
        "Tensile Strength, Ultimate": 380.0,
        "Tensile Strength, Yield": 205.0,
        "Elongation at Break": 17.0,
        "Modulus of Elasticity": 200.0,
        "Poissons Ratio": 0.29,
        "Shear Modulus": 80.0,
        "Electrical Resistivity": 1.7e-05,
        "CTE, linear": 12.0,
        "Specific Heat Capacity": 0.47,
        "Thermal Conductivity": 52.0
    },
    {
        "name": "AISI 4140H Steel, oil quenched 845\u00b0C (1550\u00b0F), 650\u00b0C (1200\u00b0F) temper, 50 mm (2 in.) round",
        "composition": "C0.44Cr1.2Fe97.93Mn1.1Mo0.3P0.035Si0.3S0.04",
        "Density": 7.85,
        "Hardness, Brinell": 241.0,
        "Hardness, Knoop": 265.0,
        "Hardness, Rockwell B": 97.0,
        "Hardness, Rockwell C": 22.0,
        "Hardness, Vickers": 254.0,
        "Tensile Strength, Ultimate": 841.0,
        "Tensile Strength, Yield": 675.0,
        "Elongation at Break": 23.2,
        "Reduction of Area": 65.8,
        "Modulus of Elasticity": 205.0,
        "Bulk Modulus": 160.0,
        "Poissons Ratio": 0.29,
        "Machinability": 65.0,
        "Shear Modulus": 80.0,
        "Electrical Resistivity": 6.46e-05,
        "CTE, linear": 14.6,
        "Specific Heat Capacity": 0.561,
        "Thermal Conductivity": 42.6
    },
    {
        "name": "AISI 6118H Steel",
        "composition": "C0.21Cr0.8Fe98.8Mn0.8P0.035Si0.3S0.04V0.15",
        "Density": 7.85,
        "Hardness, Brinell": 179.0,
        "Hardness, Knoop": 220.0,
        "Hardness, Rockwell B": 92.0,
        "Hardness, Rockwell C": 13.0,
        "Hardness, Vickers": 208.0,
        "Modulus of Elasticity": 205.0,
        "Bulk Modulus": 160.0,
        "Poissons Ratio": 0.29,
        "Machinability": 60.0,
        "Shear Modulus": 80.0,
        "Electrical Resistivity": 2.34e-05,
        "Specific Heat Capacity": 0.475,
        "Thermal Conductivity": 46.6
    },
    {
        "name": "TIMET 6-6-2 Titanium Alloy (Ti-6Al-6V-2Sn), Solution Treated and Aged",
        "composition": "Al6.0Cu0.5Fe0.5Sn2.0Ti85.0V6.0",
        "Density": 4.53,
        "Tensile Strength, Ultimate": 1205.0,
        "Tensile Strength, Yield": 1105.0,
        "Elongation at Break": 8.0,
        "Modulus of Elasticity": 115.0,
        "Beta Transus": 945.0
    },
    {
        "name": "Titanium Ti-13V-11Cr-3Al (Ti-13-11-3) Aged 490\u00b0C",
        "composition": "Al3.0C0.1Cr11.0H0.015Fe0.35N0.08O0.2Ti73.0V13.0",
        "Density": 4.82,
        "Hardness, Brinell": 485.0,
        "Hardness, Knoop": 535.0,
        "Hardness, Rockwell C": 50.0,
        "Hardness, Vickers": 511.0,
        "Tensile Strength, Ultimate": 1460.0,
        "Tensile Strength, Yield": 1300.0,
        "Elongation at Break": 23.0,
        "Reduction of Area": 6.0,
        "Tensile Modulus": 110.0,
        "Poissons Ratio": 0.3,
        "Shear Modulus": 43.0,
        "Electrical Resistivity": 0.00014,
        "CTE, linear": 10.44,
        "Specific Heat Capacity": 0.833,
        "Thermal Conductivity": 17.1,
        "Beta Transus": 700.0
    },
    {
        "name": "ASTM A514 Steel, grade H, plate thickness 19 - 64 mm",
        "composition": "B0.005C0.21Cr0.65Fe97.0Mn1.3Mo0.3Ni0.7P0.035Si0.35S0.04V0.08",
        "Density": 7.8,
        "Tensile Strength, Ultimate": 760.0,
        "Tensile Strength, Yield": 690.0,
        "Elongation at Break": 18.0,
        "Bulk Modulus": 160.0,
        "Shear Modulus": 80.0
    },
    {
        "name": "AISI E9310H Steel, single quenched and tempered at 150\u00b0C (300\u00b0F), 1.2 mm case depth",
        "composition": "C0.13Cr1.45Fe95.35Mn0.7Mo0.15Ni3.55Si0.3S0.05",
        "Density": 7.85,
        "Hardness, Brinell": 363.0,
        "Hardness, Knoop": 392.0,
        "Hardness, Rockwell B": 100.0,
        "Hardness, Vickers": 384.0,
        "Tensile Strength, Ultimate": 1193.0,
        "Tensile Strength, Yield": 931.0,
        "Elongation at Break": 15.5,
        "Modulus of Elasticity": 200.0,
        "Bulk Modulus": 160.0,
        "Poissons Ratio": 0.29,
        "Machinability": 50.0,
        "Shear Modulus": 80.0,
        "Electrical Resistivity": 1.74e-05,
        "CTE, linear": 14.7,
        "Specific Heat Capacity": 0.472,
        "Thermal Conductivity": 51.9
    },
    {
        "name": "403 Stainless Steel, annealed, strip",
        "composition": "C0.15Cr12.3Fe86.0Mn1.0P0.04Si0.5S0.03",
        "Density": 7.8,
        "Hardness, Brinell": 139.0,
        "Hardness, Knoop": 155.0,
        "Hardness, Rockwell B": 80.0,
        "Hardness, Vickers": 153.0,
        "Tensile Strength, Ultimate": 485.0,
        "Tensile Strength, Yield": 310.0,
        "Elongation at Break": 25.0,
        "Modulus of Elasticity": 200.0,
        "Poissons Ratio": 0.3,
        "Fatigue Strength": 380.0,
        "Shear Modulus": 76.0,
        "Izod Impact": 122.0,
        "Electrical Resistivity": 5.7e-05,
        "CTE, linear": 11.7,
        "Specific Heat Capacity": 0.46,
        "Thermal Conductivity": 24.9,
        "Melting Point": 1480.0,
        "Solidus": 1480.0,
        "Liquidus": 1530.0
    },
    {
        "name": "AISI Type 304HN Stainless Steel",
        "composition": "C0.08Cr20.0Fe73.8Mn2.0Ni10.5N0.3P0.045Si1.0S0.03",
        "Density": 8.0,
        "Tensile Strength, Ultimate": 725.0,
        "Tensile Strength, Yield": 415.0,
        "Elongation at Break": 50.0,
        "Reduction of Area": 75.0,
        "Modulus of Elasticity": 197.0,
        "Electrical Resistivity": 7.2e-05,
        "CTE, linear": 18.9,
        "Specific Heat Capacity": 0.5,
        "Melting Point": 1400.0,
        "Solidus": 1400.0,
        "Liquidus": 1455.0
    },
    {
        "name": "MetalTek Nitronic\u00ae 50 Cast UNS J93790 Austenitic Stainless Steel",
        "composition": "C0.06Cr23.5Fe62.1Mn6.0Mo3.0Ni13.5Nb0.3N0.4Si1.0V0.3",
        "Hardness, Brinell": 179.0,
        "Tensile Strength, Ultimate": 585.0,
        "Tensile Strength, Yield": 290.0,
        "Elongation at Break": 30.0,
        "Heat Treatment": "Sol. Anneal"
    },
    {
        "name": "Cast Stainless Steel CC50, ACI",
        "composition": "C0.5Cr30.0Fe74.0Mn1.0Ni4.0P0.04Si1.5S0.04"
    },
    {
        "name": "Eagle Brass 301 Austenitic Stainless Steel, 1/8 Hardened",
        "composition": "C0.15Cr18.0Fe78.0Mn2.0Ni8.0P0.045Si1.0S0.03",
        "Density": 7.89,
        "Tensile Strength": 689.0,
        "Tensile Strength, Yield": 379.0,
        "Elongation at Break": 40.0,
        "Tensile Modulus": 193.0,
        "CTE, linear": 18.7,
        "Thermal Conductivity": 16.3
    },
    {
        "name": "ASTM A736 Low Alloy Steel, Grade A, Class 1",
        "composition": "C0.07Cr0.9Cu1.3Fe96.17Mn0.7Ni1.0Nb0.02P0.025Si0.4S0.025",
        "Density": 7.8,
        "Tensile Strength, Ultimate": 620.0,
        "Tensile Strength, Yield": 550.0,
        "Elongation at Break": 20.0,
        "Modulus of Elasticity": 200.0,
        "Bulk Modulus": 160.0,
        "Poissons Ratio": 0.29,
        "Shear Modulus": 80.0,
        "Electrical Resistivity": 1.7e-05,
        "CTE, linear": 12.0,
        "Specific Heat Capacity": 0.47,
        "Thermal Conductivity": 52.0
    },
    {
        "name": "AISI 1018 Steel, as cold drawn, 16-22 mm (0.625-0.875 in) round",
        "composition": "C0.2Fe99.26Mn0.9P0.04S0.05",
        "Density": 7.87,
        "Hardness, Brinell": 143.0,
        "Hardness, Knoop": 163.0,
        "Hardness, Rockwell B": 78.0,
        "Hardness, Vickers": 149.0,
        "Tensile Strength, Ultimate": 485.0,
        "Tensile Strength, Yield": 415.0,
        "Elongation at Break": 18.0,
        "Reduction of Area": 40.0,
        "Modulus of Elasticity": 200.0,
        "Bulk Modulus": 159.0,
        "Poissons Ratio": 0.29,
        "Shear Modulus": 78.0,
        "Electrical Resistivity": 2.93e-05,
        "CTE, linear": 13.9,
        "Specific Heat Capacity": 0.486,
        "Thermal Conductivity": 51.9
    },
    {
        "name": "660 Stainless Steel (A286) cold drawn wire diameter of 2.84 mm, aged at 650\u00b0C (1200\u00b0F)",
        "composition": "Al0.035B0.01C0.08Cr16.0Cu0.25Fe56.0Mn2.0Ni27.0P0.04Si1.0S0.03Ti2.35V0.5",
        "Density": 7.92,
        "Tensile Strength, Ultimate": 1717.0,
        "Tensile Strength, Yield": 1589.0,
        "Elongation at Break": 3.0,
        "Reduction of Area": 12.0,
        "Modulus of Elasticity": 200.0,
        "CTE, linear": 19.4,
        "Specific Heat Capacity": 0.46,
        "Thermal Conductivity": 24.7,
        "Melting Point": 1370.0,
        "Solidus": 1370.0,
        "Liquidus": 1425.0,
        "Maximum Service Temperature, Air": 980.0
    },
    {
        "name": "AISI 5160H Steel, oil quenched from 830\u00b0C (1525\u00b0F), 540\u00b0C (1000\u00b0F) temper, 50 mm (2 in.) round",
        "composition": "C0.65Cr1.0Fe98.05Mn1.1P0.035Si0.3S0.04",
        "Density": 7.85,
        "Hardness, Brinell": 293.0,
        "Hardness, Knoop": 319.0,
        "Hardness, Rockwell B": 99.0,
        "Hardness, Rockwell C": 31.0,
        "Hardness, Vickers": 309.0,
        "Tensile Strength, Ultimate": 1060.0,
        "Tensile Strength, Yield": 703.0,
        "Elongation at Break": 17.8,
        "Modulus of Elasticity": 205.0,
        "Bulk Modulus": 160.0,
        "Poissons Ratio": 0.29,
        "Machinability": 55.0,
        "Shear Modulus": 80.0,
        "Electrical Resistivity": 2.19e-05,
        "Specific Heat Capacity": 0.475,
        "Thermal Conductivity": 46.6
    },
    {
        "name": "Cast Stainless Steel CH20, ACI",
        "composition": "C0.2Cr26.0Fe66.0Mn1.5Ni15.0P0.04Si2.0S0.04"
    },
    {
        "name": "AISI E4340 H Steel, quenched 845\u00b0C, 425\u00b0C (800\u00b0F) temper",
        "composition": "C0.44Cr0.95Fe96.48Mn0.95Mo0.3Ni2.0P0.025Si0.3S0.02",
        "Density": 7.85,
        "Hardness, Knoop": 451.0,
        "Hardness, Rockwell C": 44.0,
        "Hardness, Vickers": 434.0,
        "Modulus of Elasticity": 200.0,
        "Bulk Modulus": 159.0,
        "Poissons Ratio": 0.29,
        "Machinability": 50.0,
        "Shear Modulus": 78.0,
        "Charpy Impact": 34.0,
        "Electrical Resistivity": 7.97e-05,
        "CTE, linear": 13.7,
        "Specific Heat Capacity": 0.475,
        "Thermal Conductivity": 44.5
    },
    {
        "name": "AISI 4320 Steel, normalized 925\u00b0C (1700\u00b0F) in 32 mm rounds, machined to 25 mm (1 in.) rounds, pseudocarburized 925\u00b0C (1700\u00b0F) for 8 hrs., box cooled to RT, reheated to 830\u00b0C (1525\u00b0F), oil quenched, 150\u00b0C (300\u00b0F) temper, tested in 12.8 mm rounds",
        "composition": "C0.22Cr0.6Fe96.98Mn0.65Mo0.3Ni2.0P0.035Si0.3S0.04",
        "Density": 7.85,
        "Hardness, Brinell": 331.0,
        "Hardness, Knoop": 359.0,
        "Hardness, Rockwell B": 99.0,
        "Hardness, Rockwell C": 36.0,
        "Hardness, Vickers": 350.0,
        "Tensile Strength, Ultimate": 1110.0,
        "Tensile Strength, Yield": 958.0,
        "Elongation at Break": 16.0,
        "Reduction of Area": 54.0,
        "Modulus of Elasticity": 205.0,
        "Bulk Modulus": 160.0,
        "Poissons Ratio": 0.29,
        "Machinability": 60.0,
        "Shear Modulus": 80.0,
        "Electrical Resistivity": 2.45e-05,
        "CTE, linear": 11.3,
        "Specific Heat Capacity": 0.475,
        "Thermal Conductivity": 44.5
    },
    {
        "name": "Titanium Ti-5Al-5Sn-2Zr-2Mo-0.25Si (Ti-5522S)",
        "composition": "Al5.5C0.04Fe0.15Mo2.25N0.03O0.13Si0.3Sn5.5Ti85.0Zr2.25",
        "Density": 4.52,
        "Hardness, Rockwell C": 32.0,
        "Tensile Strength": 689.0,
        "Tensile Strength, Yield": 517.0,
        "Elongation at Break": 15.0,
        "Reduction of Area": 35.0,
        "Creep Strength": 345.0,
        "Rupture Strength": 1170.0,
        "Tensile Modulus": 113.8,
        "Poissons Ratio": 0.326,
        "Fracture Toughness": 82.4,
        "Shear Modulus": 42.9,
        "Charpy Impact": 22.0,
        "Electrical Resistivity": 0.000171,
        "CTE, linear": 10.2,
        "Melting Point": 1700.0,
        "Liquidus": 1700.0,
        "Beta Transus": 980.0
    },
    {
        "name": "Cast Stainless Steel CF3M, UNS J92800",
        "composition": "C0.03Cr21.0Fe72.0Mn1.5Mo3.0Ni13.0P0.04Si1.5S0.04",
        "Tensile Strength, Ultimate": 485.0,
        "Tensile Strength, Yield": 205.0,
        "Elongation at Break": 30.0
    },
    {
        "name": "ASTM A633 HSLA Steel Grade D, Thickness < 65 mm (2.5 in.)",
        "composition": "C0.2Cr0.25Cu0.35Fe96.7Mn1.6Mo0.08Ni0.25P0.04Si0.5S0.05",
        "Density": 7.75,
        "Tensile Strength at Break": 483.0,
        "Tensile Strength, Yield": 345.0,
        "Elongation at Break": 23.0,
        "Modulus of Elasticity": 205.0,
        "Poissons Ratio": 0.28,
        "Shear Modulus": 80.0
    },
    {
        "name": "AISI 86B30H Steel, water quenched 845\u00b0C (1550\u00b0F), 480\u00b0C (900\u00b0F) temper, 100 mm (4 in.) round",
        "composition": "B0.003C0.33Cr0.65Fe98.0795Mn0.95Mo0.25Ni0.75P0.035Si0.3S0.04",
        "Density": 7.85,
        "Hardness, Brinell": 235.0,
        "Hardness, Knoop": 259.0,
        "Hardness, Rockwell B": 97.0,
        "Hardness, Rockwell C": 21.0,
        "Hardness, Vickers": 247.0,
        "Tensile Strength, Ultimate": 780.0,
        "Tensile Strength, Yield": 595.0,
        "Elongation at Break": 21.2,
        "Modulus of Elasticity": 205.0,
        "Bulk Modulus": 160.0,
        "Poissons Ratio": 0.29,
        "Machinability": 70.0,
        "Shear Modulus": 80.0,
        "Electrical Resistivity": 2.34e-05,
        "CTE, linear": 14.0,
        "Specific Heat Capacity": 0.475,
        "Thermal Conductivity": 46.6
    },
    {
        "name": "Cast Stainless Steel CH20, ASTM A743",
        "composition": "C0.2Cr26.0Fe66.0Mn1.5Ni15.0P0.04Si2.0S0.04",
        "Tensile Strength, Ultimate": 485.0,
        "Tensile Strength, Yield": 205.0,
        "Elongation at Break": 30.0
    },
    {
        "name": "Markforged 3D Printed H13 Tool Steel, Heat Treated",
        "composition": "C0.45Cr5.5Fe91.9Mn0.5Mo1.7P0.03Si1.2S0.03V1.2",
        "Density": 7.45,
        "Porosity": 5.5,
        "Hardness, Rockwell C": 45.0,
        "Tensile Strength, Ultimate": 1500.0,
        "Tensile Strength, Yield": 1250.0,
        "Elongation at Break": 5.0
    },
    {
        "name": "ATI Allegheny Ludlum Stainless Steel AL-6XN\u00ae Alloy (UNS N08367), 50% Cold Work",
        "composition": "C0.03Cr22.0Cu0.75Fe48.0Mn2.0Mo7.0Ni25.5N0.25P0.04Si1.0S0.03",
        "Density": 8.06,
        "Tensile Strength, Ultimate": 1280.0,
        "Tensile Strength, Yield": 1140.0,
        "Elongation at Break": 3.0,
        "Electrical Resistivity": 8.9e-05,
        "Magnetic Permeability": 1.0028,
        "CTE, linear": 17.6,
        "Thermal Conductivity": 13.7,
        "Melting Point": 1320.0,
        "Solidus": 1320.0,
        "Liquidus": 1400.0
    },
    {
        "name": "AISI 4620H Steel, normalized, 25 mm (1 in.) round",
        "composition": "C0.23Fe97.58Mn0.75Mo0.3Ni2.0P0.035Si0.35S0.04",
        "Density": 7.85,
        "Hardness, Brinell": 174.0,
        "Hardness, Knoop": 195.0,
        "Hardness, Rockwell B": 87.0,
        "Hardness, Vickers": 182.0,
        "Tensile Strength, Ultimate": 570.0,
        "Tensile Strength, Yield": 365.0,
        "Elongation at Break": 29.0,
        "Reduction of Area": 66.7,
        "Modulus of Elasticity": 205.0,
        "Bulk Modulus": 160.0,
        "Poissons Ratio": 0.29,
        "Machinability": 65.0,
        "Shear Modulus": 80.0,
        "Electrical Resistivity": 2.45e-05,
        "Specific Heat Capacity": 0.475,
        "Thermal Conductivity": 44.5
    },
    {
        "name": "Cast Stainless Steel CT15C, ASTM A351",
        "composition": "C0.15Cr21.0Fe49.8Mn1.5Ni34.0P0.03Si1.5S0.03",
        "Tensile Strength, Ultimate": 435.0,
        "Tensile Strength, Yield": 170.0,
        "Elongation at Break": 20.0
    },
    {
        "name": "AISI 1137 Steel, cold drawn, low temperature, stress relieved, round",
        "composition": "C0.39Fe98.25Mn1.65P0.04S0.13",
        "Density": 7.87,
        "Hardness, Brinell": 212.0,
        "Hardness, Knoop": 235.0,
        "Hardness, Rockwell B": 94.0,
        "Hardness, Rockwell C": 16.0,
        "Hardness, Vickers": 223.0,
        "Tensile Strength, Ultimate": 725.0,
        "Tensile Strength, Yield": 655.0,
        "Elongation at Break": 11.0,
        "Reduction of Area": 35.0,
        "Modulus of Elasticity": 200.0,
        "Bulk Modulus": 160.0,
        "Poissons Ratio": 0.29,
        "Shear Modulus": 80.0,
        "Izod Impact": 83.0,
        "Electrical Resistivity": 1.7e-05,
        "CTE, linear": 13.9,
        "Specific Heat Capacity": 0.472,
        "Thermal Conductivity": 51.9
    },
    {
        "name": "AISI 1045 Steel, Quenched and Tempered to 450 HB",
        "composition": "C0.5Fe98.98Mn0.9P0.04S0.05",
        "Density": 7.85,
        "Hardness, Brinell": 450.0,
        "Tensile Strength, Ultimate": 1584.0,
        "Tensile Strength, Yield": 1069.0,
        "Reduction of Area": 55.0,
        "Modulus of Elasticity": 206.0,
        "Bulk Modulus": 163.0,
        "Poissons Ratio": 0.29,
        "Shear Modulus": 80.0,
        "Electrical Resistivity": 2.23e-05,
        "CTE, linear": 14.0,
        "Specific Heat Capacity": 0.486,
        "Thermal Conductivity": 49.8
    },
    {
        "name": "AISI 86B30H Steel, water quenched 845\u00b0C (1550\u00b0F), 540\u00b0C (1000\u00b0F) temper, 25 mm (1 in.) round",
        "composition": "B0.003C0.33Cr0.65Fe98.0795Mn0.95Mo0.25Ni0.75P0.035Si0.3S0.04",
        "Density": 7.85,
        "Hardness, Brinell": 269.0,
        "Hardness, Knoop": 294.0,
        "Hardness, Rockwell B": 99.0,
        "Hardness, Rockwell C": 27.0,
        "Hardness, Vickers": 284.0,
        "Tensile Strength, Ultimate": 931.0,
        "Tensile Strength, Yield": 850.0,
        "Elongation at Break": 18.7,
        "Modulus of Elasticity": 205.0,
        "Bulk Modulus": 160.0,
        "Poissons Ratio": 0.29,
        "Machinability": 70.0,
        "Shear Modulus": 80.0,
        "Electrical Resistivity": 2.34e-05,
        "CTE, linear": 14.0,
        "Specific Heat Capacity": 0.475,
        "Thermal Conductivity": 46.6
    },
    {
        "name": "Bethlehem Steel ASTM A283 Grade D 3/16 to 15 in. thick, as-rolled steel plate\n      \n      \u00a0(discontinued **)",
        "composition": "C0.27Cu0.2Fe97.44Mn0.9P0.35Si0.4S0.04",
        "Density": 7.8,
        "Hardness, Brinell": 123.0,
        "Hardness, Rockwell B": 69.0,
        "Tensile Strength at Break": 414.0,
        "Tensile Strength, Yield": 228.0,
        "Elongation at Break": 21.0,
        "Bend Radius, Minimum": 4.0
    },
    {
        "name": "AISI E9310 Steel, direct quenched from pot, tempered at 150\u00b0C (300\u00b0F), 0.99 mm case depth",
        "composition": "C0.13Cr1.4Fe95.19Mn0.65Mo0.15Ni3.5P0.025Si0.35S0.025",
        "Density": 7.85,
        "Hardness, Brinell": 375.0,
        "Hardness, Knoop": 405.0,
        "Hardness, Rockwell B": 100.0,
        "Hardness, Vickers": 397.0,
        "Tensile Strength, Ultimate": 1238.0,
        "Tensile Strength, Yield": 993.0,
        "Elongation at Break": 15.3,
        "Modulus of Elasticity": 200.0,
        "Bulk Modulus": 160.0,
        "Poissons Ratio": 0.29,
        "Machinability": 50.0,
        "Shear Modulus": 80.0,
        "Electrical Resistivity": 1.74e-05,
        "CTE, linear": 14.7,
        "Specific Heat Capacity": 0.472,
        "Thermal Conductivity": 51.9
    },
    {
        "name": "AISI 4320 Steel, normalized 895\u00b0C (1640\u00b0F), air cooled, 25 mm (1 in.) round",
        "composition": "C0.22Cr0.6Fe96.98Mn0.65Mo0.3Ni2.0P0.035Si0.3S0.04",
        "Density": 7.85,
        "Hardness, Brinell": 235.0,
        "Hardness, Knoop": 259.0,
        "Hardness, Rockwell B": 97.0,
        "Hardness, Rockwell C": 21.0,
        "Hardness, Vickers": 247.0,
        "Tensile Strength, Ultimate": 793.0,
        "Tensile Strength, Yield": 460.0,
        "Elongation at Break": 20.8,
        "Reduction of Area": 50.7,
        "Modulus of Elasticity": 205.0,
        "Bulk Modulus": 160.0,
        "Poissons Ratio": 0.29,
        "Machinability": 60.0,
        "Shear Modulus": 80.0,
        "Electrical Resistivity": 2.45e-05,
        "CTE, linear": 11.3,
        "Specific Heat Capacity": 0.475,
        "Thermal Conductivity": 44.5
    },
    {
        "name": "AISI 51B60H Steel, oil quenched from 830\u00b0C (1525\u00b0F), 540\u00b0C (1000\u00b0F) temper, 25 mm (1 in.) round",
        "composition": "B0.003C0.65Cr1.0Fe98.05Mn1.1P0.035Si0.3S0.04",
        "Density": 7.85,
        "Hardness, Brinell": 341.0,
        "Hardness, Knoop": 369.0,
        "Hardness, Rockwell B": 99.0,
        "Hardness, Rockwell C": 37.0,
        "Hardness, Vickers": 361.0,
        "Tensile Strength, Ultimate": 1145.0,
        "Tensile Strength, Yield": 1005.0,
        "Elongation at Break": 14.5,
        "Modulus of Elasticity": 205.0,
        "Bulk Modulus": 160.0,
        "Poissons Ratio": 0.29,
        "Machinability": 55.0,
        "Shear Modulus": 80.0,
        "Electrical Resistivity": 2.19e-05,
        "Specific Heat Capacity": 0.475,
        "Thermal Conductivity": 46.6
    },
    {
        "name": "AISI 4820H Steel, mock carburized, reheated to 800\u00b0C (1470\u00b0F), 150\u00b0C (300\u00b0F) temper, 100 mm (4 in.) round",
        "composition": "C0.23Fe95.88Mn0.8Mo0.3Ni3.8P0.035Si0.3S0.04",
        "Density": 7.85,
        "Hardness, Brinell": 241.0,
        "Hardness, Knoop": 265.0,
        "Hardness, Rockwell B": 97.0,
        "Hardness, Rockwell C": 22.0,
        "Hardness, Vickers": 254.0,
        "Tensile Strength, Ultimate": 820.0,
        "Tensile Strength, Yield": 560.0,
        "Elongation at Break": 23.0,
        "Modulus of Elasticity": 205.0,
        "Bulk Modulus": 160.0,
        "Poissons Ratio": 0.29,
        "Machinability": 50.0,
        "Shear Modulus": 80.0,
        "Electrical Resistivity": 2.45e-05,
        "Specific Heat Capacity": 0.475,
        "Thermal Conductivity": 44.5
    },
    {
        "name": "Latrobe LSS\u2122 A9 Tool Steel (ASTM A9)",
        "composition": "C0.5Cr5.15Fe88.9Mn0.35Mo1.55Ni1.5Si1.05V1.0",
        "Specific Gravity": 7.78,
        "Density": 7.78,
        "Hardness, Rockwell C": 58.0,
        "Modulus of Elasticity": 207.0,
        "Machinability": 65.0,
        "CTE, linear": 12.71
    },
    {
        "name": "EN S275J2G3C High Manganese, Structural, Hot Rolled, Quality Steel",
        "composition": "C0.18Fe98.2Mn1.5P0.035S0.035",
        "Density": 7.85,
        "Tensile Strength, Ultimate": 430.0,
        "Tensile Strength, Yield": 275.0,
        "Elongation at Break": 22.0,
        "Modulus of Elasticity": 200.0,
        "Poissons Ratio": 0.29,
        "Shear Modulus": 80.0,
        "Electrical Resistivity": 1.7e-05,
        "CTE, linear": 12.0,
        "Specific Heat Capacity": 0.47,
        "Thermal Conductivity": 52.0
    },
    {
        "name": "Cast Stainless Steel CA15, UNS J91171",
        "composition": "C0.15Cr14.0Cu0.5Fe79.0Mn1.0Mo0.5Ni1.0Nb1.0P0.04Si1.5S0.04W0.03V1.0"
    },
    {
        "name": "ATI Allegheny Ludlum AL 13-8\u2122 H 1025 Precipitation Hardening Alloy",
        "composition": "Al1.35C0.05Cr13.25Fe74.032Mn0.2Mo2.5Ni8.5P0.01Si0.1S0.008",
        "Density": 7.76,
        "Tensile Strength, Ultimate": 1276.0,
        "Tensile Strength, Yield": 1207.0,
        "Elongation at Break": 11.0,
        "Reduction of Area": 50.0,
        "Creep Strength": 827.0,
        "Rupture Strength": 930.0,
        "CTE, linear": 10.6,
        "Melting Point": 1405.0,
        "Solidus": 1405.0,
        "Liquidus": 1470.0
    },
    {
        "name": "Bethlehem Steel ASTM A633 Grade C 3/16 to 2-1/2 in. thick, steel plate\n      \n      \u00a0(discontinued **)",
        "composition": "C0.2Fe97.675Mn1.5Nb0.05P0.035Si0.5S0.04",
        "Density": 7.8,
        "Hardness, Brinell": 147.0,
        "Hardness, Rockwell B": 79.0,
        "Tensile Strength at Break": 483.0,
        "Tensile Strength, Yield": 345.0,
        "Elongation at Break": 21.0,
        "Bend Radius, Minimum": 3.0
    },
    {
        "name": "ATI Allegheny Ludlum Martensitic Stainless Steel Type 420, Hardened + 538\u00b0C Temper",
        "composition": "C0.4Cr14.0Fe86.0Mn1.0Ni0.5P0.04Si1.0S0.03",
        "Density": 7.73,
        "Hardness, Rockwell C": 36.0,
        "Tensile Strength, Ultimate": 1093.0,
        "Tensile Strength, Yield": 951.0,
        "Modulus of Elasticity": 200.0,
        "Electrical Resistivity": 5.6e-05,
        "CTE, linear": 12.5,
        "Thermal Conductivity": 24.207,
        "Melting Point": 1454.0,
        "Solidus": 1454.0,
        "Liquidus": 1510.0
    },
    {
        "name": "ATI Allegheny Ludlum Type 310L Stainless Steel",
        "composition": "C0.01Cr24.5Fe54.0Mn1.1Mo0.3Ni20.5P0.02S0.001",
        "Hardness, Brinell": 217.0,
        "Hardness, Rockwell B": 95.0,
        "Tensile Strength, Ultimate": 517.1,
        "Tensile Strength, Yield": 206.9,
        "Elongation at Break": 40.0
    },
    {
        "name": "AISI 1118 Steel, annealed at 790\u00b0C (1450\u00b0F)",
        "composition": "C0.2Fe98.48Mn1.6P0.04S0.13",
        "Density": 7.85,
        "Hardness, Brinell": 131.0,
        "Hardness, Knoop": 150.0,
        "Hardness, Rockwell B": 73.0,
        "Hardness, Vickers": 136.0,
        "Tensile Strength, Ultimate": 450.0,
        "Tensile Strength, Yield": 285.0,
        "Elongation at Break": 34.0,
        "Reduction of Area": 67.0,
        "Modulus of Elasticity": 205.0,
        "Bulk Modulus": 160.0,
        "Poissons Ratio": 0.29,
        "Shear Modulus": 80.0,
        "Electrical Resistivity": 1.74e-05,
        "Specific Heat Capacity": 0.472,
        "Thermal Conductivity": 49.8
    },
    {
        "name": "ASTM A678 Steel, grade B",
        "composition": "C0.2Cr0.25Cu0.35Fe98.0Mn1.6Mo0.08Ni0.25P0.04Si0.5S0.05",
        "Density": 7.8,
        "Tensile Strength, Ultimate": 550.0,
        "Tensile Strength, Yield": 415.0,
        "Elongation at Break": 22.0,
        "Bulk Modulus": 160.0,
        "Shear Modulus": 80.0
    },
    {
        "name": "AISI 1035 Steel, cold drawn, low temperature, stress relieved, 16-22 mm (0.625-0.875 in) round",
        "composition": "C0.38Fe99.09Mn0.9P0.04S0.05",
        "Density": 7.87,
        "Hardness, Brinell": 179.0,
        "Hardness, Knoop": 200.0,
        "Hardness, Rockwell B": 88.0,
        "Hardness, Vickers": 188.0,
        "Tensile Strength, Ultimate": 620.0,
        "Tensile Strength, Yield": 550.0,
        "Elongation at Break": 13.0,
        "Reduction of Area": 35.0,
        "Modulus of Elasticity": 196.0,
        "Bulk Modulus": 156.0,
        "Poissons Ratio": 0.29,
        "Shear Modulus": 76.0,
        "Electrical Resistivity": 2.17e-05,
        "CTE, linear": 14.8,
        "Specific Heat Capacity": 0.486,
        "Thermal Conductivity": 50.7
    },
    {
        "name": "AISI 1140 Steel Composition Spec (UNS G11400)",
        "composition": "C0.44Fe98.85Mn1.0P0.04S0.13"
    },
    {
        "name": "AISI 8617 Steel, heat treated, machined, pseudocarburized, reheated to 800\u00b0C (1470\u00b0F), 150\u00b0C (300\u00b0F) temper",
        "composition": "C0.2Cr0.6Fe98.05Mn0.9Mo0.25Ni0.7P0.035Si0.3S0.04",
        "Density": 7.85,
        "Hardness, Brinell": 233.0,
        "Hardness, Knoop": 257.0,
        "Hardness, Rockwell B": 96.0,
        "Hardness, Rockwell C": 20.0,
        "Hardness, Vickers": 245.0,
        "Tensile Strength, Ultimate": 786.0,
        "Tensile Strength, Yield": 530.0,
        "Elongation at Break": 22.0,
        "Modulus of Elasticity": 205.0,
        "Bulk Modulus": 160.0,
        "Poissons Ratio": 0.29,
        "Machinability": 70.0,
        "Shear Modulus": 80.0,
        "Electrical Resistivity": 2.34e-05,
        "Specific Heat Capacity": 0.475,
        "Thermal Conductivity": 46.6
    },
    {
        "name": "316 Stainless Steel, annealed strip",
        "composition": "C0.08Cr18.0Fe72.0Mn2.0Mo3.0Ni14.0P0.045Si1.0S0.03",
        "Density": 8.0,
        "Hardness, Rockwell B": 79.0,
        "Tensile Strength, Ultimate": 580.0,
        "Tensile Strength, Yield": 290.0,
        "Elongation at Break": 50.0,
        "Tensile Modulus": 193.0,
        "Izod Impact": 129.0,
        "Charpy Impact": 105.0,
        "Electrical Resistivity": 7.4e-05,
        "Magnetic Permeability": 1.008,
        "CTE, linear": 17.5,
        "Specific Heat Capacity": 0.5,
        "Thermal Conductivity": 16.3,
        "Melting Point": 1370.0,
        "Solidus": 1370.0,
        "Liquidus": 1400.0,
        "Maximum Service Temperature, Air": 925.0
    },
    {
        "name": "AISI 4815 Steel, pseudocarburized, reheated to 800\u00b0C (1470\u00b0F) and oil quenched, 150\u00b0C (300\u00b0F) temper, 13.7 mm (1 in.) round",
        "composition": "C0.18Fe95.87Mn0.6Mo0.3Ni3.75P0.035Si0.3S0.04",
        "Density": 7.85,
        "Hardness, Brinell": 352.0,
        "Hardness, Knoop": 381.0,
        "Hardness, Rockwell B": 99.0,
        "Hardness, Rockwell C": 39.0,
        "Hardness, Vickers": 372.0,
        "Tensile Strength, Ultimate": 1160.0,
        "Tensile Strength, Yield": 993.0,
        "Elongation at Break": 15.5,
        "Modulus of Elasticity": 205.0,
        "Bulk Modulus": 160.0,
        "Poissons Ratio": 0.29,
        "Machinability": 50.0,
        "Shear Modulus": 80.0,
        "Electrical Resistivity": 3.1e-05,
        "Specific Heat Capacity": 0.475,
        "Thermal Conductivity": 44.5
    },
    {
        "name": "AISI 4130 Steel, water quenched 855\u00b0C (1570\u00b0F), 480\u00b0C (900\u00b0F) temper, 50 mm (2 in.) round",
        "composition": "C0.33Cr1.1Fe98.22Mn0.6Mo0.25P0.035Si0.3S0.04",
        "Density": 7.85,
        "Hardness, Brinell": 269.0,
        "Hardness, Knoop": 294.0,
        "Hardness, Rockwell B": 99.0,
        "Hardness, Rockwell C": 27.0,
        "Hardness, Vickers": 284.0,
        "Tensile Strength, Ultimate": 917.0,
        "Tensile Strength, Yield": 758.0,
        "Elongation at Break": 19.0,
        "Reduction of Area": 63.0,
        "Modulus of Elasticity": 205.0,
        "Bulk Modulus": 160.0,
        "Poissons Ratio": 0.29,
        "Machinability": 70.0,
        "Shear Modulus": 80.0,
        "Electrical Resistivity": 0.0001222,
        "Specific Heat Capacity": 0.837,
        "Thermal Conductivity": 42.7
    },
    {
        "name": "AISI 94B30 Steel, Annealed Cold Drawn Bar (UNS G94301)",
        "composition": "C0.33Cr0.5Fe98.14Mn1.0Mo0.15Ni0.6P0.035Si0.35S0.04",
        "Density": 7.85,
        "Hardness, Brinell": 170.0,
        "Modulus of Elasticity": 200.0,
        "Poissons Ratio": 0.29,
        "Machinability": 70.0,
        "Shear Modulus": 78.0,
