Repository: KylinGuo/HEA

File: data.json (part 52 of 70)
[
        "Electrical Resistivity": 1.7e-05,
        "CTE, linear": 12.0,
        "Specific Heat Capacity": 0.47,
        "Thermal Conductivity": 52.0
    },
    {
        "name": "Titanium Ti-15Mo-5Zr-3Al ST 785\u00b0C, Aged 500\u00b0C",
        "composition": "Al3.0Mo15.0Ti77.0Zr5.0",
        "Density": 5.01,
        "Tensile Strength, Ultimate": 1510.0,
        "Elongation at Break": 10.0,
        "Modulus of Elasticity": 100.0,
        "Modulus of Rigidity": 43.0,
        "Poissons Ratio": 0.33,
        "Shear Modulus": 43.0,
        "Electrical Resistivity": 0.00015,
        "Magnetic Permeability": 1.0,
        "CTE, linear": 8.5,
        "Specific Heat Capacity": 0.54,
        "Thermal Conductivity": 10.5,
        "Beta Transus": 785.0
    },
    {
        "name": "Bohler-Uddeholm AISI D2 Cold Work Tool Steel",
        "composition": "C1.55Cr11.8Fe84.35Mn0.4Mo0.8Si0.3V0.8",
        "Density": 7.64,
        "Hardness, Brinell": 210.0,
        "Modulus of Elasticity": 200.0,
        "Compressive Yield Strength": 2200.0,
        "CTE, linear": 12.2,
        "Specific Heat Capacity": 0.46,
        "Thermal Conductivity": 23.0
    },
    {
        "name": "AISI 1050 Steel, cold drawn, low temperature, stress relieved, 22-32 mm (0.875-1.25 in) round",
        "composition": "C0.55Fe98.92Mn0.9P0.04S0.05",
        "Density": 7.87,
        "Hardness, Brinell": 197.0,
        "Hardness, Knoop": 219.0,
        "Hardness, Rockwell B": 92.0,
        "Hardness, Rockwell C": 13.0,
        "Hardness, Vickers": 207.0,
        "Tensile Strength, Ultimate": 690.0,
        "Tensile Strength, Yield": 620.0,
        "Elongation at Break": 11.0,
        "Reduction of Area": 30.0,
        "Modulus of Elasticity": 200.0,
        "Bulk Modulus": 160.0,
        "Poissons Ratio": 0.29,
        "Shear Modulus": 80.0,
        "Izod Impact": 31.0,
        "Electrical Resistivity": 3e-05,
        "CTE, linear": 13.9,
        "Specific Heat Capacity": 0.486,
        "Thermal Conductivity": 51.9
    },
    {
        "name": "AISI 4140H Steel, oil quenched 845\u00b0C (1550\u00b0F), tempered 540\u00b0C (1000\u00b0F), 13 mm (0.5 in.) round",
        "composition": "C0.44Cr1.2Fe97.93Mn1.1Mo0.3P0.035Si0.3S0.04",
        "Density": 7.85,
        "Hardness, Brinell": 341.0,
        "Hardness, Knoop": 369.0,
        "Hardness, Rockwell B": 99.0,
        "Hardness, Rockwell C": 37.0,
        "Hardness, Vickers": 361.0,
        "Tensile Strength, Ultimate": 1185.0,
        "Tensile Strength, Yield": 1110.0,
        "Elongation at Break": 15.4,
        "Reduction of Area": 55.7,
        "Modulus of Elasticity": 205.0,
        "Bulk Modulus": 160.0,
        "Poissons Ratio": 0.29,
        "Machinability": 65.0,
        "Shear Modulus": 80.0,
        "Electrical Resistivity": 6.46e-05,
        "CTE, linear": 14.6,
        "Specific Heat Capacity": 0.561,
        "Thermal Conductivity": 42.6
    },
    {
        "name": "AISI 4620 Steel, mock carburized, 230\u00b0C (450\u00b0F) temper, 50 mm (2 in.) round",
        "composition": "C0.22Fe97.38Mn0.65Mo0.3Ni2.0P0.035Si0.35S0.04",
        "Density": 7.85,
        "Hardness, Brinell": 187.0,
        "Hardness, Knoop": 209.0,
        "Hardness, Rockwell B": 90.0,
        "Hardness, Rockwell C": 10.0,
        "Hardness, Vickers": 196.0,
        "Tensile Strength, Ultimate": 660.0,
        "Tensile Strength, Yield": 425.0,
        "Elongation at Break": 26.8,
        "Reduction of Area": 69.2,
        "Modulus of Elasticity": 205.0,
        "Bulk Modulus": 160.0,
        "Poissons Ratio": 0.29,
        "Machinability": 65.0,
        "Shear Modulus": 80.0,
        "Electrical Resistivity": 2.45e-05,
        "Specific Heat Capacity": 0.475,
        "Thermal Conductivity": 44.5
    },
    {
        "name": "Titanium Ti-15Mo-5Zr Solution Treated 730\u00b0C",
        "composition": "H0.02Fe0.35Mo15.0N0.05O0.2Ti80.0Zr5.0",
        "Density": 5.06,
        "Hardness, Vickers": 280.0,
        "Tensile Strength, Ultimate": 960.0,
        "Tensile Strength, Yield": 920.0,
        "Elongation at Break": 25.0,
        "Reduction of Area": 65.0,
        "Modulus of Elasticity": 78.0,
        "Modulus of Rigidity": 34.0,
        "Poissons Ratio": 0.33,
        "Shear Modulus": 34.0,
        "Charpy Impact, Notched": 59.0,
        "Electrical Resistivity": 0.00015,
        "Magnetic Permeability": 1.0,
        "CTE, linear": 9.2,
        "Specific Heat Capacity": 0.54,
        "Thermal Conductivity": 7.5,
        "Beta Transus": 730.0
    },
    {
        "name": "Cast Stainless Steel CK3MCuN, UNS J93254",
        "composition": "C0.025Cr20.5Cu1.0Fe56.3Mn1.2Mo7.0Ni19.7N0.24P0.045Si1.0S0.01"
    },
    {
        "name": "AISI 4419H Steel, normalized at 955\u00b0C (1750\u00b0F), 50 mm (2 in.) round",
        "composition": "C0.23Fe98.88Mn0.75Mo0.6P0.035Si0.35S0.04",
        "Density": 7.85,
        "Hardness, Brinell": 143.0,
        "Hardness, Knoop": 163.0,
        "Hardness, Rockwell B": 78.0,
        "Hardness, Vickers": 149.0,
        "Tensile Strength, Ultimate": 495.0,
        "Tensile Strength, Yield": 345.0,
        "Elongation at Break": 30.8,
        "Reduction of Area": 64.9,
        "Modulus of Elasticity": 205.0,
        "Bulk Modulus": 160.0,
        "Poissons Ratio": 0.29,
        "Machinability": 65.0,
        "Shear Modulus": 80.0,
        "Electrical Resistivity": 2.45e-05,
        "Specific Heat Capacity": 0.475,
        "Thermal Conductivity": 44.5
    },
    {
        "name": "ATI Allegheny Ludlum 425 Mod Martensitic Stainless Steel",
        "composition": "C0.55Cr14.0Fe85.7Mn1.0Mo1.2Ni0.5P0.04Si1.0S0.03",
        "Specific Gravity": 7.72,
        "Density": 7.68,
        "Hardness, Rockwell B": 93.0,
        "Hardness, Rockwell C": 53.0,
        "Tensile Strength, Ultimate": 1868.0,
        "Tensile Strength, Yield": 379.0,
        "Elongation at Break": 25.0,
        "Electrical Resistivity": 6.1e-05,
        "CTE, linear": 12.8,
        "Specific Heat Capacity": 0.46,
        "Thermal Conductivity": 24.2,
        "Melting Point": 1427.0,
        "Solidus": 1427.0,
        "Liquidus": 1510.0,
        "Corrosion Rate mils per year": 0.593,
        "Pitting Potential, Volts vs. Sat. Calomel Electrode": 0.619
    },
    {
        "name": "Ovako C45 5155 Steel, Quench & Tempering",
        "composition": "C0.49Cr0.4Fe98.96Mn0.8Mo0.1Ni0.4P0.03Si0.4S0.025",
        "Density": 7.8,
        "Hardness, Brinell": 190.0,
        "Tensile Strength": 650.0,
        "Tensile Strength, Yield": 430.0,
        "Elongation at Break": 17.0,
        "Reduction of Area": 45.0,
        "Modulus of Elasticity": 210.0,
        "Poissons Ratio": 0.3,
        "Shear Modulus": 80.0,
        "Electrical Resistivity": 2e-06,
        "CTE, linear": 12.0,
        "Specific Heat Capacity": 0.46,
        "Thermal Conductivity": 40.0,
        "Transformation Temperature": 760.0,
        "Dl": 1.1,
        "Weldability": 0.72
    },
    {
        "name": "AISI 1144 Steel, oil quenched 845\u00b0C (1550\u00b0F), 540\u00b0C (1000\u00b0F) temper, 50 mm (2 in.) round",
        "composition": "C0.48Fe98.01Mn1.65P0.04S0.33",
        "Density": 7.87,
        "Hardness, Brinell": 212.0,
        "Hardness, Knoop": 235.0,
        "Hardness, Rockwell B": 94.0,
        "Hardness, Rockwell C": 16.0,
        "Hardness, Vickers": 223.0,
        "Tensile Strength, Ultimate": 724.0,
        "Tensile Strength, Yield": 470.0,
        "Elongation at Break": 20.5,
        "Reduction of Area": 49.6,
        "Modulus of Elasticity": 200.0,
        "Bulk Modulus": 160.0,
        "Poissons Ratio": 0.29,
        "Shear Modulus": 80.0,
        "Izod Impact": 65.0,
        "Electrical Resistivity": 1.7e-05,
        "CTE, linear": 13.9,
        "Specific Heat Capacity": 0.472,
        "Thermal Conductivity": 51.9
    },
    {
        "name": "EN 1.0145 Structural, Hot Rolled, Quality Steel, t 200-250 mm",
        "composition": "C250.0Fe98.2Mn1.5P0.035S0.035",
        "Density": 7.85,
        "Tensile Strength, Ultimate": 380.0,
        "Tensile Strength, Yield": 205.0,
        "Elongation at Break": 17.0,
        "Modulus of Elasticity": 200.0,
        "Poissons Ratio": 0.29,
        "Shear Modulus": 80.0,
        "Electrical Resistivity": 1.7e-05,
        "CTE, linear": 12.0,
        "Specific Heat Capacity": 0.47,
        "Thermal Conductivity": 52.0
    },
    {
        "name": "ThyssenKrupp N-A-XTRA\u00ae M 700 Structural Steel",
        "composition": "Al1.5C0.2Cr1.5Fe93.8Mn1.6Mo0.6P0.02Si0.8S0.01",
        "Tensile Strength at Break": 770.0,
        "Tensile Strength, Yield": 700.0,
        "Elongation at Break": 14.0,
        "Charpy Impact": 50.0
    },
    {
        "name": "ASTM A131 Steel, grade EH32",
        "composition": "C0.18Cr0.25Cu0.35Fe97.6Mn1.6Mo0.08Ni0.4Nb0.05P0.04Si0.5S0.05V0.1",
        "Density": 7.8,
        "Tensile Strength, Ultimate": 470.0,
        "Tensile Strength, Yield": 315.0,
        "Elongation at Break": 22.0,
        "Bulk Modulus": 160.0,
        "Shear Modulus": 80.0,
        "Charpy Impact": 35.0
    },
    {
        "name": "Cast Stainless Steel CN7MS, UNS J94650",
        "composition": "C0.07Cr20.0Cu2.0Fe53.5Mn1.0Mo3.0Ni25.0P0.04Si3.5S0.03"
    },
    {
        "name": "ASTM A514 Steel, grade Q, plate thickness \u2264 19 mm",
        "composition": "C0.21Cr1.5Fe95.0Mn1.3Mo0.6Ni1.5P0.035Si0.35S0.04V0.08",
        "Density": 7.85,
        "Hardness, Brinell": 264.0,
        "Hardness, Knoop": 289.0,
        "Hardness, Rockwell B": 98.0,
        "Hardness, Rockwell C": 25.0,
        "Hardness, Vickers": 278.0,
        "Tensile Strength, Ultimate": 828.0,
        "Tensile Strength, Yield": 690.0,
        "Elongation at Break": 18.0,
        "Modulus of Elasticity": 205.0,
        "Bulk Modulus": 160.0,
        "Poissons Ratio": 0.29,
        "Shear Modulus": 80.0,
        "Specific Heat Capacity": 0.452,
        "Thermal Conductivity": 46.6
    },
    {
        "name": "AISI Type S13800 Stainless Steel (PH 13-8 Mo) longitudinal properties, condition H950",
        "composition": "Al1.35C0.05Cr13.25Fe76.0Mn0.1Mo2.5Ni8.5N0.01P0.01Si0.1S0.008",
        "Density": 7.8,
        "Tensile Strength, Ultimate": 1550.0,
        "Tensile Strength, Yield": 1450.0,
        "Elongation at Break": 12.0,
        "Modulus of Elasticity": 197.0,
        "Machinability": 35.0,
        "Charpy Impact": 31.0,
        "Electrical Resistivity": 0.00011,
        "CTE, linear": 11.9,
        "Specific Heat Capacity": 0.46,
        "Thermal Conductivity": 22.5,
        "Melting Point": 1405.0,
        "Solidus": 1405.0,
        "Liquidus": 1440.0
    },
    {
        "name": "AISI 1050 Steel, oil quenched 845\u00b0C (1550\u00b0F), 540\u00b0C (1000\u00b0F) temper, 100 mm (4 in.) round",
        "composition": "C0.55Fe98.92Mn0.9P0.04S0.05",
        "Density": 7.87,
        "Hardness, Brinell": 241.0,
        "Hardness, Knoop": 265.0,
        "Hardness, Rockwell B": 97.0,
        "Hardness, Rockwell C": 22.0,
        "Hardness, Vickers": 254.0,
        "Tensile Strength, Ultimate": 834.0,
        "Tensile Strength, Yield": 476.0,
        "Elongation at Break": 19.7,
        "Reduction of Area": 48.0,
        "Modulus of Elasticity": 200.0,
        "Bulk Modulus": 160.0,
        "Poissons Ratio": 0.29,
        "Shear Modulus": 80.0,
        "Izod Impact": 31.0,
        "Electrical Resistivity": 3e-05,
        "CTE, linear": 13.9,
        "Specific Heat Capacity": 0.486,
        "Thermal Conductivity": 51.9
    },
    {
        "name": "AISI 1043 Steel, Hot Rolled Bar (UNS G10430)",
        "composition": "C0.47Fe98.9Mn1.0P0.04S0.05",
        "Density": 7.85,
        "Hardness, Brinell": 163.0,
        "Tensile Strength, Ultimate": 565.0,
        "Tensile Strength, Yield": 310.0,
        "Elongation at Break": 16.0,
        "Reduction of Area": 40.0,
        "Modulus of Elasticity": 200.0,
        "Poissons Ratio": 0.29,
        "Shear Modulus": 78.0,
        "Electrical Resistivity": 1.7e-05,
        "CTE, linear": 12.0,
        "Specific Heat Capacity": 0.47,
        "Thermal Conductivity": 52.0
    },
    {
        "name": "Sandvik Nanoflex Strip Steel",
        "composition": "Al0.4C0.02Cr12.0Cu2.0Fe71.7Mn0.5Mo4.0Ni9.0P0.02Si0.5S0.005Ti0.9",
        "Density": 7.9,
        "Tensile Strength, Ultimate": 2450.0,
        "Tensile Strength, Yield": 1200.0,
        "Modulus of Elasticity": 190.0,
        "CTE, linear": 12.5,
        "Specific Heat Capacity": 0.6,
        "Thermal Conductivity": 21.0
    },
    {
        "name": "AISI 50B50 Steel",
        "composition": "B0.003C0.53Cr0.6Fe98.2195Mn1.0P0.035Si0.3S0.04",
        "Density": 7.85,
        "Hardness, Brinell": 183.0,
        "Hardness, Knoop": 232.0,
        "Hardness, Rockwell B": 94.0,
        "Hardness, Rockwell C": 15.0,
        "Hardness, Vickers": 220.0,
        "Modulus of Elasticity": 205.0,
        "Bulk Modulus": 160.0,
        "Poissons Ratio": 0.29,
        "Machinability": 55.0,
        "Shear Modulus": 80.0,
        "Electrical Resistivity": 2.19e-05,
        "Specific Heat Capacity": 0.475,
        "Thermal Conductivity": 46.6
    },
    {
        "name": "AISI 8740H Steel, oil quenched 830\u00b0C (1525\u00b0F), 540\u00b0C (1000\u00b0F) temper, 100 mm (4 in.) round",
        "composition": "C0.44Cr0.65Fe97.88Mn1.05Mo0.3Ni0.75P0.035Si0.3S0.04",
        "Density": 7.85,
        "Hardness, Brinell": 277.0,
        "Hardness, Knoop": 302.0,
        "Hardness, Rockwell B": 99.0,
        "Hardness, Rockwell C": 28.0,
        "Hardness, Vickers": 292.0,
        "Tensile Strength, Ultimate": 958.0,
        "Tensile Strength, Yield": 745.0,
        "Elongation at Break": 18.0,
        "Modulus of Elasticity": 205.0,
        "Bulk Modulus": 160.0,
        "Poissons Ratio": 0.29,
        "Machinability": 65.0,
        "Shear Modulus": 80.0,
        "Electrical Resistivity": 2.34e-05,
        "Specific Heat Capacity": 0.475,
        "Thermal Conductivity": 46.6
    },
    {
        "name": "AISI 1022 Steel, mock carburized at 910\u00b0C (1670\u00b0F) for 8 hours, 775\u00b0C (1430\u00b0F) reheat, water quenched, 175\u00b0C (350\u00b0F) temper, 13 mm (0.5 in.) round",
        "composition": "C0.23Fe99.13Mn1.0P0.04S0.05",
        "Density": 7.858,
        "Hardness, Brinell": 262.0,
        "Hardness, Knoop": 287.0,
        "Hardness, Rockwell B": 98.0,
        "Hardness, Rockwell C": 26.0,
        "Hardness, Vickers": 276.0,
        "Tensile Strength, Ultimate": 931.0,
        "Tensile Strength, Yield": 515.0,
        "Elongation at Break": 13.6,
        "Reduction of Area": 24.3,
        "Modulus of Elasticity": 200.0,
        "Bulk Modulus": 160.0,
        "Poissons Ratio": 0.29,
        "Shear Modulus": 80.0,
        "Electrical Resistivity": 2.93e-05,
        "CTE, linear": 13.9,
        "Specific Heat Capacity": 0.472,
        "Thermal Conductivity": 51.9
    },
    {
        "name": "AISI 4620 Steel, double quenched and tempered, carburized, oil quenched, 230\u00b0C (450\u00b0F) temper",
        "composition": "C0.22Fe97.38Mn0.65Mo0.3Ni2.0P0.035Si0.35S0.04",
        "Density": 7.85,
        "Hardness, Brinell": 235.0,
        "Hardness, Knoop": 259.0,
        "Hardness, Rockwell B": 97.0,
        "Hardness, Rockwell C": 21.0,
        "Hardness, Vickers": 247.0,
        "Tensile Strength, Ultimate": 795.0,
        "Tensile Strength, Yield": 531.0,
        "Elongation at Break": 22.5,
        "Reduction of Area": 62.1,
        "Modulus of Elasticity": 205.0,
        "Bulk Modulus": 160.0,
        "Poissons Ratio": 0.29,
        "Fracture Toughness": 71.4,
        "Machinability": 65.0,
        "Shear Modulus": 80.0,
        "Electrical Resistivity": 2.45e-05,
        "Specific Heat Capacity": 0.475,
        "Thermal Conductivity": 44.5
    },
    {
        "name": "ATI Allegheny Ludlum Stainless Steel AL-6XN\u00ae Alloy (UNS N08367)",
        "composition": "C0.03Cr22.0Cu0.75Fe48.0Mn2.0Mo7.0Ni25.5N0.25P0.04Si1.0S0.03",
        "Density": 8.06,
        "Hardness, Brinell": 185.0,
        "Hardness, Rockwell B": 90.0,
        "Tensile Strength, Ultimate": 760.0,
        "Tensile Strength, Yield": 380.0,
        "Elongation at Break": 45.0,
        "Reduction of Area": 60.0,
        "Charpy Impact": 190.0,
        "Electrical Resistivity": 8.9e-05,
        "Magnetic Permeability": 1.0028,
        "CTE, linear": 17.6,
        "Thermal Conductivity": 13.7,
        "Melting Point": 1320.0,
        "Solidus": 1320.0,
        "Liquidus": 1400.0
    },
    {
        "name": "AISI 8620H Steel, mock carburized, reheated and oil quenched, 230\u00b0C (450\u00b0F) temper, 50 mm (2 in.) round",
        "composition": "C0.23Cr0.65Fe98.22Mn0.95Mo0.25Ni0.75P0.035Si0.35S0.04",
        "Density": 7.85,
        "Hardness, Brinell": 229.0,
        "Hardness, Knoop": 252.0,
        "Hardness, Rockwell B": 96.0,
        "Hardness, Rockwell C": 19.0,
        "Hardness, Vickers": 241.0,
        "Tensile Strength, Ultimate": 786.0,
        "Tensile Strength, Yield": 495.0,
        "Elongation at Break": 22.0,
        "Reduction of Area": 59.0,
        "Modulus of Elasticity": 205.0,
        "Bulk Modulus": 160.0,
        "Poissons Ratio": 0.29,
        "Machinability": 65.0,
        "Shear Modulus": 80.0,
        "Electrical Resistivity": 2.34e-05,
        "Specific Heat Capacity": 0.475,
        "Thermal Conductivity": 46.6
    },
    {
        "name": "ASTM A678 Steel, grade A",
        "composition": "C0.16Cr0.25Cu0.35Fe98.0Mn1.5Mo0.08Ni0.25P0.04Si0.5S0.05",
        "Density": 7.8,
        "Tensile Strength, Ultimate": 485.0,
        "Tensile Strength, Yield": 345.0,
        "Elongation at Break": 22.0,
        "Bulk Modulus": 160.0,
        "Shear Modulus": 80.0
    },
    {
        "name": "ATI Allegheny Ludlum 316Ti Austenitic Stainless Steel",
        "composition": "C0.08Cr18.0Fe61.295Mn2.0Mo3.0Ni14.0N0.1P0.045Si0.75S0.03Ti0.7",
        "Density": 8.0,
        "Hardness, Rockwell B": 76.0,
        "Tensile Strength, Ultimate": 518.0,
        "Tensile Strength, Yield": 248.0,
        "Elongation at Break": 48.0,
        "CTE, linear": 19.5,
        "Thermal Conductivity": 14.6,
        "Melting Point": 1345.0,
        "Solidus": 1345.0,
        "Liquidus": 1440.0
    },
    {
        "name": "SSAB Tunnplat Aluzink F36A Metal-coated Mild Steel",
        "composition": "Fe98.0",
        "Density": 7.87,
        "Tensile Strength, Ultimate": 350.0,
        "Tensile Strength, Yield": 220.0,
        "Elongation at Break": 36.0,
        "Bend Radius, Minimum": 0.5
    },
    {
        "name": "AISI 8627 Steel",
        "composition": "C0.3Cr0.6Fe97.95Mn0.9Mo0.25Ni0.7P0.035Si0.3S0.045",
        "Density": 7.85,
        "Hardness, Brinell": 179.0,
        "Hardness, Knoop": 223.0,
        "Hardness, Rockwell B": 93.0,
        "Hardness, Rockwell C": 13.0,
        "Hardness, Vickers": 211.0,
        "Modulus of Elasticity": 205.0,
        "Bulk Modulus": 160.0,
        "Poissons Ratio": 0.29,
        "Machinability": 60.0,
        "Shear Modulus": 80.0,
        "Electrical Resistivity": 2.34e-05,
        "Specific Heat Capacity": 0.475,
        "Thermal Conductivity": 46.6
    },
    {
        "name": "Bohler-Uddeholm ISOBLOC\u00ae H13 Hot Work Tool Steel\n      \n      \u00a0(discontinued **)",
        "composition": "C0.39Cr5.2Fe90.56Mn0.4Mo1.4Si1.1S0.003V0.95",
        "Density": 7.64,
        "Hardness, Rockwell C": 54.0,
        "Tensile Strength, Ultimate": 1380.0,
        "Tensile Strength, Yield": 1170.0,
        "Reduction of Area": 90.0,
        "Modulus of Elasticity": 176.0,
        "Electrical Resistivity": 9.6e-05,
        "CTE, linear": 13.1,
        "Specific Heat Capacity": 0.59,
        "Thermal Conductivity": 33.4
    },
    {
        "name": "ThyssenKrupp PAS 460 Structural Steel for Cold Forming",
        "composition": "C0.1Fe97.9Mn1.6Nb0.08P0.025Si0.15S0.01V0.1",
        "Tensile Strength at Break": 520.0,
        "Tensile Strength, Yield": 460.0,
        "Elongation at Break": 17.0,
        "Charpy Impact": 40.0,
        "Bend Radius, Minimum": 1.0
    },
    {
        "name": "AISI Type 430F Stainless Steel annealed bar",
        "composition": "C0.12Cr16.0Fe81.0Mn1.25Mo0.6K0.06Si1.0S0.15",
        "Density": 7.8,
        "Hardness, Brinell": 170.0,
        "Hardness, Knoop": 189.0,
        "Hardness, Rockwell B": 86.0,
        "Hardness, Vickers": 178.0,
        "Tensile Strength, Ultimate": 550.0,
        "Elongation at Break": 25.0,
        "Modulus of Elasticity": 200.0,
        "Electrical Resistivity": 6.1e-05,
        "Magnetic Permeability": 600.0,
        "CTE, linear": 11.9,
        "Specific Heat Capacity": 0.46,
        "Thermal Conductivity": 24.9,
        "Maximum Service Temperature, Air": 870.0
    },
    {
        "name": "Cast Stainless Steel CPF8, ASTM A451",
        "composition": "C0.08Cr21.0Fe74.0Mn1.5Ni11.0P0.04Si1.0S0.04",
        "Tensile Strength, Ultimate": 485.0,
        "Tensile Strength, Yield": 205.0,
        "Elongation at Break": 35.0
    },
    {
        "name": "ATI Allvac\u00ae Nickelvac\u00ae 304 L UNS S30403 Specialty Steel",
        "composition": "C0.015Cr19.0Fe69.0Mn1.0Ni10.0P0.023Si0.5S0.015",
        "Density": 8.03,
        "Hardness, Rockwell B": 80.0,
        "Tensile Strength, Ultimate": 515.0,
        "Tensile Strength, Yield": 205.0,
        "Elongation at Break": 40.0,
        "Reduction of Area": 50.0
    },
    {
        "name": "AISI Type S14800 Stainless Steel condition C, 72.5% cold reduction",
        "composition": "Al1.5C0.05Cr15.0Fe73.0Mn1.0Mo3.0Ni8.75P0.015Si1.0S0.01",
        "Density": 7.7,
        "Hardness, Brinell": 422.0,
        "Hardness, Knoop": 463.0,
        "Hardness, Rockwell C": 45.0,
        "Hardness, Vickers": 442.0,
        "Tensile Strength, Ultimate": 1551.0,
        "Tensile Strength, Yield": 1531.0,
        "Elongation at Break": 1.0,
        "Modulus of Elasticity": 200.0,
        "CTE, linear": 11.5
    },
    {
        "name": "AISI 4620 Steel, normalized, 50 mm (2 in.) round",
        "composition": "C0.22Fe97.38Mn0.65Mo0.3Ni2.0P0.035Si0.35S0.04",
        "Density": 7.85,
        "Hardness, Brinell": 167.0,
        "Hardness, Knoop": 188.0,
        "Hardness, Rockwell B": 85.0,
        "Hardness, Vickers": 175.0,
        "Tensile Strength, Ultimate": 550.0,
        "Tensile Strength, Yield": 365.0,
        "Elongation at Break": 29.5,
        "Reduction of Area": 67.1,
        "Modulus of Elasticity": 205.0,
        "Bulk Modulus": 160.0,
        "Poissons Ratio": 0.29,
        "Machinability": 65.0,
        "Shear Modulus": 80.0,
        "Electrical Resistivity": 2.45e-05,
        "Specific Heat Capacity": 0.475,
        "Thermal Conductivity": 44.5
    },
    {
        "name": "302 Stainless Steel, 0% cold reduction",
        "composition": "C0.15Cr18.0Fe70.0Mn2.0Ni9.0P0.045Si1.0S0.03",
        "Density": 7.86,
        "Tensile Strength, Ultimate": 640.0,
        "Tensile Strength, Yield": 250.0,
        "Elongation at Break": 67.0,
        "Modulus of Elasticity": 193.0,
        "Poissons Ratio": 0.25,
        "Shear Modulus": 77.2,
        "Electrical Resistivity": 0.0001,
        "Magnetic Permeability": 1.008,
        "CTE, linear": 18.7,
        "Specific Heat Capacity": 0.5,
        "Thermal Conductivity": 21.5,
        "Melting Point": 1400.0,
        "Solidus": 1400.0,
        "Liquidus": 1420.0,
        "Maximum Service Temperature, Air": 925.0
    },
    {
        "name": "AISI 4340 Steel, oil quenched 800\u00b0C (1470\u00b0F), 595\u00b0C (1100\u00b0F) temper, 25 mm round",
        "composition": "C0.43Cr0.9Fe96.33Mn0.8Mo0.3Ni2.0P0.035Si0.3S0.04",
        "Density": 7.85,
        "Hardness, Brinell": 331.0,
        "Hardness, Knoop": 359.0,
        "Hardness, Rockwell B": 99.0,
        "Hardness, Rockwell C": 36.0,
        "Hardness, Vickers": 350.0,
        "Tensile Strength, Ultimate": 1138.0,
        "Tensile Strength, Yield": 1096.0,
        "Elongation at Break": 16.5,
        "Reduction of Area": 54.1,
        "Modulus of Elasticity": 200.0,
        "Bulk Modulus": 159.0,
        "Poissons Ratio": 0.29,
        "Machinability": 50.0,
        "Shear Modulus": 78.0,
        "Electrical Resistivity": 7.97e-05,
        "CTE, linear": 14.5,
        "Specific Heat Capacity": 0.475,
        "Thermal Conductivity": 44.5
    },
    {
        "name": "Ovako 100Cr6 5620 Steel, +AC, Round bar",
        "composition": "C1.0Cr1.5Fe97.15Mn0.4Mo0.08Ni0.2P0.02Si0.35S0.013",
        "Density": 7.8,
        "Hardness, Brinell": 220.0,
        "Modulus of Elasticity": 210.0,
        "Poissons Ratio": 0.3,
        "Shear Modulus": 80.0,
        "Electrical Resistivity": 2e-06,
        "CTE, linear": 12.0,
        "Specific Heat Capacity": 0.46,
        "Thermal Conductivity": 40.0,
        "Transformation Temperature": 910.0
    },
    {
        "name": "SSAB Tunnplat Dogal F40 Metal-coated Mild Steel",
        "composition": "Fe98.0",
        "Density": 7.87,
        "Tensile Strength, Ultimate": 350.0,
        "Tensile Strength, Yield": 200.0,
        "Elongation at Break": 40.0,
        "Bend Radius, Minimum": 0.5
    },
    {
        "name": "AISI Type A4 Tool Steel",
        "composition": "C1.05Cr2.2Fe95.4Mn2.2Mo1.4P0.03Si0.5S0.03",
        "Density": 8.03,
        "Hardness, Rockwell C": 63.0,
        "Bulk Modulus": 160.0,
        "Machinability": 65.0,
        "Shear Modulus": 80.0
    },
    {
        "name": "AISI 1080 Steel, normalized at 900\u00b0C (1650\u00b0F), air cooled, 13 mm (0.5 in.) round",
        "composition": "C0.88Fe98.65Mn0.9P0.04S0.05",
        "Density": 7.87,
        "Hardness, Brinell": 293.0,
        "Hardness, Knoop": 319.0,
        "Hardness, Rockwell B": 99.0,
        "Hardness, Rockwell C": 31.0,
        "Hardness, Vickers": 309.0,
        "Tensile Strength, Ultimate": 1035.0,
        "Tensile Strength, Yield": 550.0,
        "Elongation at Break": 12.4,
        "Reduction of Area": 27.7,
        "Modulus of Elasticity": 200.0,
        "Bulk Modulus": 160.0,
        "Poissons Ratio": 0.29,
        "Shear Modulus": 80.0,
        "Izod Impact": 7.0,
        "Electrical Resistivity": 0.0001246,
        "CTE, linear": 14.6,
        "Specific Heat Capacity": 2.08,
        "Thermal Conductivity": 48.1
    },
    {
        "name": "AISI 6150 Steel, normalized, 13 mm (0.5 in.) round",
        "composition": "C0.53Cr1.1Fe97.72Mn0.9P0.035Si0.3S0.04V0.15",
        "Density": 7.85,
        "Hardness, Brinell": 285.0,
        "Hardness, Knoop": 311.0,
        "Hardness, Rockwell B": 99.0,
        "Hardness, Rockwell C": 30.0,
        "Hardness, Vickers": 301.0,
        "Tensile Strength, Ultimate": 972.0,
        "Tensile Strength, Yield": 640.0,
        "Elongation at Break": 20.6,
        "Modulus of Elasticity": 205.0,
        "Bulk Modulus": 160.0,
        "Poissons Ratio": 0.29,
        "Machinability": 55.0,
        "Shear Modulus": 80.0,
        "Electrical Resistivity": 2.34e-05,
        "Specific Heat Capacity": 0.475,
        "Thermal Conductivity": 46.6
    },
    {
        "name": "660 Stainless Steel (A286) cold drawn wire diameter of 4.45 mm, aged at 425\u00b0C (800\u00b0F)",
        "composition": "Al0.035B0.01C0.08Cr16.0Cu0.25Fe56.0Mn2.0Ni27.0P0.04Si1.0S0.03Ti2.35V0.5",
        "Density": 7.92,
        "Tensile Strength, Ultimate": 1220.0,
        "Tensile Strength, Yield": 1179.0,
        "Elongation at Break": 11.0,
        "Reduction of Area": 58.0,
        "Modulus of Elasticity": 200.0,
        "CTE, linear": 19.4,
        "Specific Heat Capacity": 0.46,
        "Thermal Conductivity": 24.7,
        "Melting Point": 1370.0,
        "Solidus": 1370.0,
        "Liquidus": 1425.0,
        "Maximum Service Temperature, Air": 980.0
    },
    {
        "name": "AISI 4320 Steel, normalized 895\u00b0C (1640\u00b0F), air cooled, 13 mm (0.5 in.) round",
        "composition": "C0.22Cr0.6Fe96.98Mn0.65Mo0.3Ni2.0P0.035Si0.3S0.04",
        "Density": 7.85,
        "Hardness, Brinell": 248.0,
        "Hardness, Knoop": 272.0,
        "Hardness, Rockwell B": 98.0,
        "Hardness, Rockwell C": 23.0,
        "Hardness, Vickers": 261.0,
        "Tensile Strength, Ultimate": 841.0,
        "Tensile Strength, Yield": 510.0,
        "Elongation at Break": 23.9,
        "Reduction of Area": 54.3,
        "Modulus of Elasticity": 205.0,
        "Bulk Modulus": 160.0,
        "Poissons Ratio": 0.29,
        "Machinability": 60.0,
        "Shear Modulus": 80.0,
        "Electrical Resistivity": 2.45e-05,
        "CTE, linear": 11.3,
        "Specific Heat Capacity": 0.475,
        "Thermal Conductivity": 44.5
    },
    {
        "name": "ASTM A562 Carbon Steel, Titanium Alloy",
        "composition": "C0.12Cu0.15Fe97.965Mn1.2P0.035Si0.5S0.04Ti0.48",
        "Density": 7.8,
        "Tensile Strength, Ultimate": 380.0,
        "Tensile Strength, Yield": 205.0,
        "Elongation at Break": 26.0,
        "Modulus of Elasticity": 200.0,
        "Bulk Modulus": 160.0,
        "Poissons Ratio": 0.29,
        "Shear Modulus": 80.0,
        "Electrical Resistivity": 1.7e-05,
        "CTE, linear": 12.0,
        "Specific Heat Capacity": 0.47,
        "Thermal Conductivity": 52.0
    },
    {
        "name": "AISI 1025 Steel, cold drawn, high temperature, stress relieved, 50-75 mm (2-3 in) round",
        "composition": "C0.28Fe99.48Mn0.6P0.04S0.05",
        "Density": 7.858,
        "Hardness, Brinell": 101.0,
        "Hardness, Knoop": 119.0,
        "Hardness, Rockwell B": 58.0,
        "Hardness, Vickers": 104.0,
        "Tensile Strength, Ultimate": 345.0,
        "Tensile Strength, Yield": 275.0,
        "Elongation at Break": 15.0,
        "Reduction of Area": 40.0,
        "Modulus of Elasticity": 200.0,
        "Bulk Modulus": 160.0,
        "Poissons Ratio": 0.29,
        "Shear Modulus": 80.0,
        "Electrical Resistivity": 0.0001239,
        "CTE, linear": 14.8,
        "Specific Heat Capacity": 1.432,
        "Thermal Conductivity": 51.9
    },
    {
        "name": "AISI 8620 Steel, normalized, 13 mm (0.5 in.) round",
        "composition": "C0.23Cr0.6Fe98.02Mn0.9Mo0.25Ni0.7P0.035Si0.35S0.04",
        "Density": 7.85,
        "Hardness, Brinell": 183.0,
        "Hardness, Knoop": 204.0,
        "Hardness, Rockwell B": 89.0,
        "Hardness, Vickers": 192.0,
        "Tensile Strength, Ultimate": 635.0,
        "Tensile Strength, Yield": 360.0,
        "Elongation at Break": 26.0,
        "Reduction of Area": 60.0,
        "Modulus of Elasticity": 205.0,
        "Bulk Modulus": 160.0,
        "Poissons Ratio": 0.29,
        "Machinability": 65.0,
        "Shear Modulus": 80.0,
        "Izod Impact": 98.0,
        "Electrical Resistivity": 2.34e-05,
        "Specific Heat Capacity": 0.475,
        "Thermal Conductivity": 46.6
    },
    {
        "name": "Eagle Brass 305 Austenitic Stainless Steel, Annealed",
        "composition": "C0.12Cr19.0Fe72.5Mn2.0Ni13.0P0.045Si0.75S0.03",
        "Density": 7.92,
        "Tensile Strength": 483.0,
        "Tensile Strength, Yield": 172.0,
        "Elongation at Break": 40.0,
        "Tensile Modulus": 193.0,
        "CTE, linear": 18.9,
        "Thermal Conductivity": 15.4
    },
    {
        "name": "AISI 1040 Steel, cold drawn, high temperature, stress relieved, 32-50 mm (1.25-2 in) round",
        "composition": "C0.44Fe99.0Mn0.9P0.04S0.05",
        "Density": 7.845,
        "Hardness, Brinell": 149.0,
        "Hardness, Knoop": 169.0,
        "Hardness, Rockwell B": 80.0,
        "Hardness, Vickers": 155.0,
        "Tensile Strength, Ultimate": 515.0,
        "Tensile Strength, Yield": 415.0,
        "Elongation at Break": 15.0,
        "Reduction of Area": 40.0,
        "Modulus of Elasticity": 200.0,
        "Bulk Modulus": 160.0,
        "Poissons Ratio": 0.29,
        "Shear Modulus": 80.0,
        "Izod Impact": 65.0,
        "Electrical Resistivity": 0.0001179,
        "CTE, linear": 14.8,
        "Specific Heat Capacity": 1.583,
        "Thermal Conductivity": 51.9
    },
    {
        "name": "AISI 4320 Steel, normalized 925\u00b0C (1700\u00b0F) in 32 mm rounds, machined to 25 mm (1 in.) rounds, pseudocarburized 925\u00b0C (1700\u00b0F) for 8 hrs., oil quenched, 150\u00b0C (300\u00b0F) temper, tested in 12.8 mm rounds",
        "composition": "C0.22Cr0.6Fe96.98Mn0.65Mo0.3Ni2.0P0.035Si0.3S0.04",
        "Density": 7.85,
        "Hardness, Brinell": 341.0,
        "Hardness, Knoop": 369.0,
        "Hardness, Rockwell B": 99.0,
        "Hardness, Rockwell C": 37.0,
        "Hardness, Vickers": 361.0,
        "Tensile Strength, Ultimate": 1150.0,
        "Tensile Strength, Yield": 972.0,
        "Elongation at Break": 14.5,
        "Reduction of Area": 50.0,
        "Modulus of Elasticity": 205.0,
        "Bulk Modulus": 160.0,
        "Poissons Ratio": 0.29,
        "Machinability": 60.0,
        "Shear Modulus": 80.0,
        "Electrical Resistivity": 2.45e-05,
        "CTE, linear": 11.3,
        "Specific Heat Capacity": 0.475,
        "Thermal Conductivity": 44.5
    },
    {
        "name": "Cast Stainless Steel 5350, UNS J91152",
        "composition": "C0.15Cr13.5Cu0.5Fe88.5Mn1.0Mo0.5Ni0.5P0.04Si1.0S0.03"
    },
    {
        "name": "304 Stainless Steel (UNS S30400); Cold Finished and Annealed Bar",
        "composition": "C0.08Cr20.0Fe74.0Mn2.0Ni10.5P0.045Si1.0S0.03",
        "Density": 8.0,
        "Tensile Strength, Ultimate": 620.0,
        "Tensile Strength, Yield": 310.0,
        "Elongation at Break": 30.0,
        "Reduction of Area": 40.0,
        "Modulus of Elasticity": 193.0,
        "Poissons Ratio": 0.29,
        "Shear Modulus": 77.0,
        "Electrical Resistivity": 0.000116,
        "Magnetic Permeability": 1.02,
        "CTE, linear": 18.7,
        "Specific Heat Capacity": 0.5,
        "Thermal Conductivity": 21.5,
        "Melting Point": 1400.0,
        "Solidus": 1400.0,
        "Liquidus": 1455.0,
        "Specification": 276.0
    },
    {
        "name": "Latrobe HS-29XL\u2122 ASTM M2-HC High Speed Steel",
        "composition": "C0.98Cr4.15Fe81.29Mn0.28Mo5.0Si0.3W6.15V1.85",
        "Specific Gravity": 8.14,
        "Density": 8.14,
        "Hardness, Rockwell C": 65.8,
        "Modulus of Elasticity": 207.0,
        "Machinability": 50.0,
        "Izod Impact Unnotched": 43.4,
        "CTE, linear": 12.54,
        "Processing Temperature": 830.0
    },
    {
        "name": "Cast Stainless Steel HE35, ACI",
        "composition": "C0.4Cr30.0Fe65.2Mn1.5Mo0.5Ni11.0P0.04Si2.0S0.04"
    },
    {
        "name": "AK Steel 17-7 PH\u00ae Precipitation Hardening Stainless Steel, Condition A",
        "composition": "Al1.5C0.09Cr18.0Fe76.75Mn1.0Ni7.75P0.04Si1.0S0.03",
        "Density": 7.81,
        "Hardness, Rockwell B": 85.0,
        "Tensile Strength, Ultimate": 896.0,
        "Tensile Strength, Yield": 276.0,
        "Elongation at Break": 35.0,
        "Modulus of Elasticity": 200.0,
        "Electrical Resistivity": 8e-05,
        "Magnetic Permeability": 1.4,
        "CTE, linear": 16.0
    },
    {
        "name": "AISI 4620 Steel, normalized, 100 mm (4 in.) round",
        "composition": "C0.22Fe97.38Mn0.65Mo0.3Ni2.0P0.035Si0.35S0.04",
        "Density": 7.85,
        "Hardness, Brinell": 163.0,
        "Hardness, Knoop": 184.0,
        "Hardness, Rockwell B": 84.0,
        "Hardness, Vickers": 170.0,
        "Tensile Strength, Ultimate": 530.0,
        "Tensile Strength, Yield": 360.0,
        "Elongation at Break": 30.5,
        "Reduction of Area": 65.2,
        "Modulus of Elasticity": 205.0,
        "Bulk Modulus": 160.0,
        "Poissons Ratio": 0.29,
        "Machinability": 65.0,
        "Shear Modulus": 80.0,
        "Electrical Resistivity": 2.45e-05,
        "Specific Heat Capacity": 0.475,
        "Thermal Conductivity": 44.5
    },
    {
        "name": "AISI 86B30H Steel, quenched from 855\u00b0C (1570\u00b0F), 540\u00b0C (1000\u00b0F) temper",
        "composition": "B0.003C0.33Cr0.65Fe98.0795Mn0.95Mo0.25Ni0.75P0.035Si0.3S0.04",
        "Density": 7.85,
        "Hardness, Knoop": 343.0,
        "Hardness, Rockwell C": 34.0,
        "Hardness, Vickers": 332.0,
        "Modulus of Elasticity": 205.0,
        "Bulk Modulus": 160.0,
        "Poissons Ratio": 0.29,
        "Machinability": 70.0,
        "Shear Modulus": 80.0,
        "Charpy Impact": 73.0,
        "Electrical Resistivity": 2.34e-05,
        "CTE, linear": 14.0,
        "Specific Heat Capacity": 0.475,
        "Thermal Conductivity": 46.6
    },
    {
        "name": "Titanium Ti-8V-5Fe-1Al, Annealed",
        "composition": "Al1.5C0.05Fe6.0N0.07O0.5Ti86.0V8.5",
        "Density": 4.65,
        "Hardness, Vickers": 330.0,
        "Tensile Strength": 1263.0,
        "Tensile Strength, Yield": 1233.0,
        "Elongation at Break": 15.0,
        "Reduction of Area": 47.5,
        "Tensile Modulus": 101.0
    },
    {
        "name": "Carlson 2205 (UNS S31803) Duplex Stainless Steel",
        "composition": "C0.03Cr23.0Fe71.92Mn2.0Mo3.5Ni6.5N0.2P0.03Si1.0S0.02",
        "Density": 7.82,
        "Hardness, Brinell": 293.0,
        "Hardness, Rockwell C": 31.0,
        "Tensile Strength at Break": 621.0,
        "Tensile Strength, Yield": 448.0,
        "Elongation at Break": 25.0,
        "Modulus of Elasticity": 190.0,
        "CTE, linear": 14.8,
        "Specific Heat Capacity": 0.418
    },
    {
        "name": "AISI 1060 Steel, cold drawn, spheroidized annealed, 19-32 mm (0.75-1.25 in) round",
        "composition": "C0.66Fe98.85Mn0.9P0.04S0.05",
        "Density": 7.85,
        "Hardness, Brinell": 183.0,
        "Hardness, Knoop": 204.0,
        "Hardness, Rockwell B": 89.0,
        "Hardness, Vickers": 192.0,
        "Tensile Strength, Ultimate": 620.0,
        "Tensile Strength, Yield": 485.0,
        "Elongation at Break": 10.0,
        "Reduction of Area": 45.0,
        "Modulus of Elasticity": 205.0,
        "Bulk Modulus": 160.0,
        "Poissons Ratio": 0.29,
        "Shear Modulus": 80.0,
        "Electrical Resistivity": 1.8e-05,
        "CTE, linear": 13.7,
        "Specific Heat Capacity": 0.544,
        "Thermal Conductivity": 49.8
    },
    {
        "name": "AISI 4620 Steel, normalized, machined to 13.7 mm rounds, pseudocarburized, reheated to 830\u00b0C (1525\u00b0F), quenched and tempered",
        "composition": "C0.22Fe97.38Mn0.65Mo0.3Ni2.0P0.035Si0.35S0.04",
        "Density": 7.85,
        "Hardness, Brinell": 302.0,
        "Hardness, Knoop": 328.0,
        "Hardness, Rockwell B": 99.0,
        "Hardness, Rockwell C": 32.0,
        "Hardness, Vickers": 319.0,
        "Tensile Strength, Ultimate": 1000.0,
        "Tensile Strength, Yield": 807.0,
        "Elongation at Break": 17.0,
        "Reduction of Area": 55.0,
        "Modulus of Elasticity": 205.0,
        "Bulk Modulus": 160.0,
        "Poissons Ratio": 0.29,
        "Machinability": 65.0,
        "Shear Modulus": 80.0,
        "Electrical Resistivity": 2.45e-05,
        "Specific Heat Capacity": 0.475,
        "Thermal Conductivity": 44.5
    },
    {
        "name": "AISI 5150 Steel, oil quenched from 830\u00b0C (1525\u00b0F), 650\u00b0C (1200\u00b0F) temper, 13 mm (0.5 in.) round",
        "composition": "C0.53Cr0.9Fe97.97Mn0.9P0.035Si0.3S0.04",
        "Density": 7.85,
        "Hardness, Brinell": 269.0,
        "Hardness, Knoop": 294.0,
        "Hardness, Rockwell B": 99.0,
        "Hardness, Rockwell C": 27.0,
        "Hardness, Vickers": 284.0,
        "Tensile Strength, Ultimate": 938.0,
        "Tensile Strength, Yield": 834.0,
        "Elongation at Break": 21.7,
        "Modulus of Elasticity": 205.0,
        "Bulk Modulus": 160.0,
        "Poissons Ratio": 0.29,
        "Machinability": 60.0,
        "Shear Modulus": 80.0,
        "Electrical Resistivity": 2.19e-05,
        "Specific Heat Capacity": 0.475,
        "Thermal Conductivity": 46.6
    },
    {
        "name": "ASTM A542 Low Alloy Steel, Grade C, Class 1",
        "composition": "B0.003C0.15Cr3.25Cu0.25Fe95.468Mn0.6Ni0.25P0.025Si0.13S0.025Ti0.035V0.3",
