Repository: KylinGuo/HEA

File: data.json (part 53 of 70)
[
        "Density": 7.8,
        "Tensile Strength, Ultimate": 725.0,
        "Tensile Strength, Yield": 585.0,
        "Elongation at Break": 14.0,
        "Modulus of Elasticity": 200.0,
        "Bulk Modulus": 160.0,
        "Poissons Ratio": 0.29,
        "Shear Modulus": 80.0,
        "Electrical Resistivity": 1.7e-05,
        "CTE, linear": 12.0,
        "Specific Heat Capacity": 0.47,
        "Thermal Conductivity": 52.0
    },
    {
        "name": "ASTM A424 Steel, type II, composition A, drawing quality",
        "composition": "C0.04Fe99.79Mn0.12P0.015S0.035",
        "Density": 7.8,
        "Hardness, Knoop": 371.0,
        "Hardness, Rockwell C": 37.0,
        "Hardness, Vickers": 358.0,
        "Tensile Strength, Ultimate": 295.0,
        "Tensile Strength, Yield": 200.0,
        "Elongation at Break": 38.0,
        "Bulk Modulus": 160.0,
        "Shear Modulus": 80.0
    },
    {
        "name": "AISI 8620H Steel, quenched from carburizing box, 50 mm (2 in.) round",
        "composition": "C0.23Cr0.65Fe98.22Mn0.95Mo0.25Ni0.75P0.035Si0.35S0.04",
        "Density": 7.85,
        "Hardness, Brinell": 277.0,
        "Hardness, Knoop": 302.0,
        "Hardness, Rockwell B": 99.0,
        "Hardness, Rockwell C": 28.0,
        "Hardness, Vickers": 292.0,
        "Tensile Strength, Ultimate": 745.0,
        "Tensile Strength, Yield": 560.0,
        "Elongation at Break": 25.0,
        "Reduction of Area": 58.0,
        "Modulus of Elasticity": 205.0,
        "Bulk Modulus": 160.0,
        "Poissons Ratio": 0.29,
        "Machinability": 65.0,
        "Shear Modulus": 80.0,
        "Electrical Resistivity": 2.34e-05,
        "Specific Heat Capacity": 0.475,
        "Thermal Conductivity": 46.6
    },
    {
        "name": "AISI Type 316L Stainless Steel, annealed and cold drawn bar",
        "composition": "C0.03Cr18.0Fe72.0Mn2.0Mo3.0Ni14.0P0.045Si1.0S0.03",
        "Density": 8.0,
        "Hardness, Brinell": 190.0,
        "Hardness, Knoop": 212.0,
        "Hardness, Rockwell B": 91.0,
        "Hardness, Vickers": 199.0,
        "Tensile Strength, Ultimate": 585.0,
        "Tensile Strength, Yield": 380.0,
        "Elongation at Break": 45.0,
        "Tensile Modulus": 193.0,
        "Izod Impact": 150.0,
        "Charpy Impact": 103.0,
        "Electrical Resistivity": 7.4e-05,
        "Specific Heat Capacity": 0.5,
        "Thermal Conductivity": 14.0,
        "Melting Point": 1375.0,
        "Solidus": 1375.0,
        "Liquidus": 1400.0,
        "Maximum Service Temperature, Air": 925.0
    },
    {
        "name": "Bohler-Uddeholm TOUGHTEC SF\n      \n      \u00a0(discontinued **)",
        "composition": "C1.6Cr5.0Fe83.0Mn0.5Mo2.3Si0.4V7.2",
        "Density": 7.56,
        "Hardness, Brinell": 215.0,
        "Tensile Strength, Ultimate": 1400.0,
        "Tensile Strength, Yield": 1150.0,
        "Elongation at Break": 8.0,
        "Reduction of Area": 38.0,
        "Modulus of Elasticity": 203.0,
        "Compressive Yield Strength": 2150.0,
        "CTE, linear": 11.5,
        "Specific Heat Capacity": 0.46,
        "Thermal Conductivity": 26.0
    },
    {
        "name": "ATI Allvac\u00ae 3-2.5 Titanium Alloy, Heat Treatment: 704\u00b0C (1300\u00b0F) Anneal",
        "composition": "Al3.0C0.05H0.015Fe0.13N0.01O0.1Ti94.0V2.5",
        "Density": 4.48,
        "Hardness, Brinell": 256.0,
        "Hardness, Knoop": 278.0,
        "Hardness, Rockwell C": 24.0,
        "Hardness, Vickers": 269.0,
        "Tensile Strength, Ultimate": 690.0,
        "Tensile Strength, Yield": 586.0,
        "Elongation at Break": 15.0,
        "Reduction of Area": 25.0
    },
    {
        "name": "AISI Type 302B Stainless Steel, Cold finished and annealed; bar",
        "composition": "C0.15Cr18.0Fe68.0Mn2.0Ni9.0P0.045Si3.0S0.03",
        "Density": 8.0,
        "Tensile Strength": 620.0,
        "Tensile Strength, Yield": 310.0,
        "Elongation at Break": 30.0,
        "Reduction of Area": 40.0,
        "Tensile Modulus": 195.0,
        "Izod Impact": 108.0,
        "Electrical Resistivity": 7.2e-05,
        "Magnetic Permeability": 1.008,
        "CTE, linear": 20.2,
        "Specific Heat Capacity": 0.5,
        "Thermal Conductivity": 21.6,
        "Melting Point": 1370.0,
        "Solidus": 1370.0,
        "Liquidus": 1400.0
    },
    {
        "name": "Eagle Brass 316L Austenitic Stainless Steel, 1/8 Hardened",
        "composition": "C0.03Cr18.0Fe72.0Mn2.0Mo3.0Ni14.0P0.045Si0.75S0.03",
        "Density": 7.92,
        "Tensile Strength": 689.0,
        "Tensile Strength, Yield": 379.0,
        "Elongation at Break": 30.0,
        "Tensile Modulus": 193.0,
        "CTE, linear": 18.5,
        "Thermal Conductivity": 15.9
    },
    {
        "name": "AISI 1144 Steel, cold drawn, low temperature, stress relieved, 16-22 mm (0.625-0.875 in) round",
        "composition": "C0.48Fe98.01Mn1.65P0.04S0.33",
        "Density": 7.87,
        "Hardness, Brinell": 229.0,
        "Hardness, Knoop": 252.0,
        "Hardness, Rockwell B": 96.0,
        "Hardness, Rockwell C": 19.0,
        "Hardness, Vickers": 241.0,
        "Tensile Strength, Ultimate": 795.0,
        "Tensile Strength, Yield": 725.0,
        "Elongation at Break": 10.0,
        "Reduction of Area": 30.0,
        "Modulus of Elasticity": 200.0,
        "Bulk Modulus": 160.0,
        "Poissons Ratio": 0.29,
        "Shear Modulus": 80.0,
        "Izod Impact": 65.0,
        "Electrical Resistivity": 1.7e-05,
        "CTE, linear": 13.9,
        "Specific Heat Capacity": 0.472,
        "Thermal Conductivity": 51.9
    },
    {
        "name": "AISI 86B30H Steel, water quenched 845\u00b0C (1550\u00b0F), 595\u00b0C (1100\u00b0F) temper, 50 mm (2 in.) round",
        "composition": "B0.003C0.33Cr0.65Fe98.0795Mn0.95Mo0.25Ni0.75P0.035Si0.3S0.04",
        "Density": 7.85,
        "Hardness, Brinell": 223.0,
        "Hardness, Knoop": 246.0,
        "Hardness, Rockwell B": 96.0,
        "Hardness, Rockwell C": 18.0,
        "Hardness, Vickers": 235.0,
        "Tensile Strength, Ultimate": 765.0,
        "Tensile Strength, Yield": 615.0,
        "Elongation at Break": 22.5,
        "Modulus of Elasticity": 205.0,
        "Bulk Modulus": 160.0,
        "Poissons Ratio": 0.29,
        "Machinability": 70.0,
        "Shear Modulus": 80.0,
        "Electrical Resistivity": 2.34e-05,
        "CTE, linear": 14.0,
        "Specific Heat Capacity": 0.475,
        "Thermal Conductivity": 46.6
    },
    {
        "name": "AISI 8620 Steel, direct quenched from pot, 230\u00b0C (450\u00b0F) temper, carburized",
        "composition": "C0.23Cr0.6Fe98.02Mn0.9Mo0.25Ni0.7P0.035Si0.35S0.04",
        "Density": 7.85,
        "Hardness, Knoop": 682.0,
        "Hardness, Rockwell C": 58.0,
        "Hardness, Vickers": 661.0,
        "Tensile Strength, Ultimate": 1250.0,
        "Tensile Strength, Yield": 926.0,
        "Elongation at Break": 12.8,
        "Reduction of Area": 50.6,
        "Modulus of Elasticity": 205.0,
        "Bulk Modulus": 160.0,
        "Poissons Ratio": 0.29,
        "Machinability": 65.0,
        "Shear Modulus": 80.0,
        "Electrical Resistivity": 2.34e-05,
        "Specific Heat Capacity": 0.475,
        "Thermal Conductivity": 46.6
    },
    {
        "name": "AISI 1021 Steel, annealed at 870\u00b0C (1600\u00b0F), furnace cooled 17\u00b0C (31\u00b0F) per hour to 675\u00b0C, air cooled, 25 mm (1 in.) round",
        "composition": "C0.23Fe99.23Mn0.9P0.04S0.05",
        "Density": 7.858,
        "Hardness, Brinell": 137.0,
        "Hardness, Knoop": 156.0,
        "Hardness, Rockwell B": 75.0,
        "Hardness, Vickers": 143.0,
        "Tensile Strength, Ultimate": 450.0,
        "Tensile Strength, Yield": 315.0,
        "Elongation at Break": 35.0,
        "Reduction of Area": 63.5,
        "Modulus of Elasticity": 200.0,
        "Bulk Modulus": 160.0,
        "Poissons Ratio": 0.29,
        "Shear Modulus": 80.0,
        "Izod Impact": 121.0,
        "Electrical Resistivity": 1.59e-05,
        "CTE, linear": 13.9,
        "Specific Heat Capacity": 0.472,
        "Thermal Conductivity": 51.9
    },
    {
        "name": "AISI 1117 Steel, as cold drawn, 32-50 mm (1.25-2 in) round",
        "composition": "C0.2Fe98.78Mn1.3P0.04S0.13",
        "Density": 7.87,
        "Hardness, Brinell": 131.0,
        "Hardness, Knoop": 150.0,
        "Hardness, Rockwell B": 73.0,
        "Hardness, Vickers": 136.0,
        "Tensile Strength, Ultimate": 450.0,
        "Tensile Strength, Yield": 380.0,
        "Elongation at Break": 13.0,
        "Reduction of Area": 35.0,
        "Modulus of Elasticity": 200.0,
        "Bulk Modulus": 160.0,
        "Poissons Ratio": 0.29,
        "Shear Modulus": 80.0,
        "Izod Impact": 94.0,
        "Electrical Resistivity": 1.74e-05,
        "CTE, linear": 13.9,
        "Specific Heat Capacity": 0.481,
        "Thermal Conductivity": 51.9
    },
    {
        "name": "AK Steel 17-7 PH\u00ae Precipitation Hardening Stainless Steel, Condition C",
        "composition": "Al1.5C0.09Cr18.0Fe76.75Mn1.0Ni7.75P0.04Si1.0S0.03",
        "Density": 7.7,
        "Hardness, Rockwell C": 43.0,
        "Tensile Strength, Ultimate": 1517.0,
        "Tensile Strength, Yield": 1310.0,
        "Elongation at Break": 5.0,
        "Modulus of Elasticity": 200.0
    },
    {
        "name": "AISI 1050 Steel, water quenched from 830\u00b0C (1525\u00b0F), 540\u00b0C (1000\u00b0F) temper, 13 mm (0.5 in.) round",
        "composition": "C0.55Fe98.92Mn0.9P0.04S0.05",
        "Density": 7.87,
        "Hardness, Brinell": 269.0,
        "Hardness, Knoop": 294.0,
        "Hardness, Rockwell B": 99.0,
        "Hardness, Rockwell C": 27.0,
        "Hardness, Vickers": 284.0,
        "Tensile Strength, Ultimate": 924.0,
        "Tensile Strength, Yield": 683.0,
        "Elongation at Break": 20.0,
        "Reduction of Area": 54.4,
        "Modulus of Elasticity": 200.0,
        "Bulk Modulus": 160.0,
        "Poissons Ratio": 0.29,
        "Shear Modulus": 80.0,
        "Izod Impact": 31.0,
        "Electrical Resistivity": 3e-05,
        "CTE, linear": 13.9,
        "Specific Heat Capacity": 0.486,
        "Thermal Conductivity": 51.9
    },
    {
        "name": "AISI 9255 Steel, oil quenched from 885\u00b0C (1625\u00b0F), 650\u00b0C (1200\u00b0F) temper, 13 mm (0.5 in.) round",
        "composition": "C0.59Fe96.99Mn0.95P0.035Si2.2S0.04",
        "Density": 7.85,
        "Hardness, Brinell": 285.0,
        "Hardness, Knoop": 311.0,
        "Hardness, Rockwell B": 99.0,
        "Hardness, Rockwell C": 30.0,
        "Hardness, Vickers": 301.0,
        "Tensile Strength, Ultimate": 1000.0,
        "Tensile Strength, Yield": 848.0,
        "Elongation at Break": 21.0,
        "Modulus of Elasticity": 200.0,
        "Bulk Modulus": 160.0,
        "Poissons Ratio": 0.29,
        "Machinability": 40.0,
        "Shear Modulus": 80.0,
        "Electrical Resistivity": 1.74e-05,
        "CTE, linear": 14.7,
        "Specific Heat Capacity": 0.472,
        "Thermal Conductivity": 51.9
    },
    {
        "name": "AISI 1340H Steel, oil quenched from 830\u00b0C (1525\u00b0F), 540\u00b0C (1000\u00b0F) temper, 50 mm (2 in.) round",
        "composition": "C0.44Fe98.03Mn2.05P0.035Si0.35S0.04",
        "Density": 7.87,
        "Hardness, Brinell": 248.0,
        "Hardness, Knoop": 272.0,
        "Hardness, Rockwell B": 98.0,
        "Hardness, Rockwell C": 23.0,
        "Hardness, Vickers": 261.0,
        "Tensile Strength, Ultimate": 827.0,
        "Tensile Strength, Yield": 579.0,
        "Elongation at Break": 21.2,
        "Reduction of Area": 60.7,
        "Modulus of Elasticity": 200.0,
        "Bulk Modulus": 160.0,
        "Poissons Ratio": 0.29,
        "Machinability": 50.0,
        "Shear Modulus": 80.0,
        "Electrical Resistivity": 1.74e-05,
        "CTE, linear": 13.9,
        "Specific Heat Capacity": 0.472,
        "Thermal Conductivity": 51.9
    },
    {
        "name": "ASTM A542 Low Alloy Steel, Grade C, Class 4a",
        "composition": "B0.003C0.15Cr3.25Cu0.25Fe95.468Mn0.6Ni0.25P0.025Si0.13S0.025Ti0.035V0.3",
        "Density": 7.8,
        "Tensile Strength, Ultimate": 585.0,
        "Tensile Strength, Yield": 415.0,
        "Elongation at Break": 18.0,
        "Modulus of Elasticity": 200.0,
        "Bulk Modulus": 160.0,
        "Poissons Ratio": 0.29,
        "Shear Modulus": 80.0,
        "Electrical Resistivity": 1.7e-05,
        "CTE, linear": 12.0,
        "Specific Heat Capacity": 0.47,
        "Thermal Conductivity": 52.0
    },
    {
        "name": "AISI 1137 Steel, annealed at 790\u00b0C (1450\u00b0F), furnace cooled 11\u00b0C (20\u00b0F) per hour to 610\u00b0C (1130\u00b0F), air cooled, 25 mm (1 in.) round",
        "composition": "C0.39Fe98.25Mn1.65P0.04S0.13",
        "Density": 7.87,
        "Hardness, Brinell": 174.0,
        "Hardness, Knoop": 195.0,
        "Hardness, Rockwell B": 87.0,
        "Hardness, Vickers": 182.0,
        "Tensile Strength, Ultimate": 585.0,
        "Tensile Strength, Yield": 345.0,
        "Elongation at Break": 27.0,
        "Reduction of Area": 54.0,
        "Modulus of Elasticity": 200.0,
        "Bulk Modulus": 160.0,
        "Poissons Ratio": 0.29,
        "Shear Modulus": 80.0,
        "Izod Impact": 83.0,
        "Electrical Resistivity": 1.7e-05,
        "CTE, linear": 13.9,
        "Specific Heat Capacity": 0.472,
        "Thermal Conductivity": 51.9
    },
    {
        "name": "AISI 1022 Steel, cold drawn round (19 - 32 mm)",
        "composition": "C0.23Fe99.13Mn1.0P0.04S0.05",
        "Density": 7.868,
        "Hardness, Brinell": 137.0,
        "Hardness, Knoop": 156.0,
        "Hardness, Rockwell B": 75.0,
        "Hardness, Vickers": 143.0,
        "Tensile Strength, Ultimate": 475.0,
        "Tensile Strength, Yield": 400.0,
        "Elongation at Break": 15.0,
        "Reduction of Area": 40.0,
        "Modulus of Elasticity": 205.0,
        "Bulk Modulus": 160.0,
        "Poissons Ratio": 0.29,
        "Machinability": 70.0,
        "Shear Modulus": 80.0,
        "Electrical Resistivity": 2.93e-05,
        "Specific Heat Capacity": 0.472,
        "Thermal Conductivity": 49.8
    },
    {
        "name": "AISI 5150H Steel, normalized, 50 mm (2 in.) round",
        "composition": "C0.54Cr1.0Fe98.18Mn1.0P0.035Si0.3S0.04",
        "Density": 7.85,
        "Hardness, Brinell": 248.0,
        "Hardness, Knoop": 272.0,
        "Hardness, Rockwell B": 98.0,
        "Hardness, Rockwell C": 23.0,
        "Hardness, Vickers": 261.0,
        "Tensile Strength, Ultimate": 848.0,
        "Tensile Strength, Yield": 495.0,
        "Elongation at Break": 20.0,
        "Modulus of Elasticity": 205.0,
        "Bulk Modulus": 160.0,
        "Poissons Ratio": 0.29,
        "Machinability": 60.0,
        "Shear Modulus": 80.0,
        "Electrical Resistivity": 2.19e-05,
        "Specific Heat Capacity": 0.475,
        "Thermal Conductivity": 46.6
    },
    {
        "name": "Industeel VIRGO 17.4PH 17Cr-4Ni-3Cu Precipitation Hardening Martensitic Stainless Steel (496\u00b0C - 4 hours + air cooled)",
        "composition": "C0.04Cr16.5Cu3.3Fe74.66Mn0.7Ni4.5Nb0.3",
        "Density": 7.8,
        "Hardness, Brinell": 375.0,
        "Hardness, Rockwell C": 38.0,
        "Tensile Strength, Ultimate": 1310.0,
        "Tensile Strength, Yield": 1207.0,
        "Elongation at Break": 14.0
    },
    {
        "name": "AISI 9255 Steel, normalized at 900\u00b0C (1650\u00b0F), 50 mm (2 in.) round",
        "composition": "C0.59Fe96.99Mn0.95P0.035Si2.2S0.04",
        "Density": 7.85,
        "Hardness, Brinell": 269.0,
        "Hardness, Knoop": 294.0,
        "Hardness, Rockwell B": 99.0,
        "Hardness, Rockwell C": 27.0,
        "Hardness, Vickers": 284.0,
        "Tensile Strength, Ultimate": 931.0,
        "Tensile Strength, Yield": 565.0,
        "Elongation at Break": 19.5,
        "Modulus of Elasticity": 200.0,
        "Bulk Modulus": 160.0,
        "Poissons Ratio": 0.29,
        "Machinability": 40.0,
        "Shear Modulus": 80.0,
        "Electrical Resistivity": 1.74e-05,
        "CTE, linear": 14.7,
        "Specific Heat Capacity": 0.472,
        "Thermal Conductivity": 51.9
    },
    {
        "name": "MetalTek MTEK 20 Cast UNS N08007 Super Austenitic Stainless Steel",
        "composition": "C0.07Cr22.0Cu4.0Fe48.5Mn1.5Mo3.0Ni30.5Si1.5",
        "Hardness, Brinell": 156.0,
        "Tensile Strength, Ultimate": 425.0,
        "Tensile Strength, Yield": 170.0,
        "Elongation at Break": 35.0,
        "Heat Treatment": "Sol. Anneal"
    },
    {
        "name": "305 Stainless Steel, soft tempered, wire",
        "composition": "C0.12Cr18.0Fe67.0Mn2.0Ni12.0P0.045Si1.0S0.03",
        "Density": 8.0,
        "Hardness, Brinell": 82.0,
        "Hardness, Knoop": 99.0,
        "Hardness, Rockwell B": 47.0,
        "Hardness, Vickers": 84.0,
        "Tensile Strength, Ultimate": 690.0,
        "Tensile Strength, Yield": 370.0,
        "Elongation at Break": 58.0,
        "Modulus of Elasticity": 193.0,
        "Shear Modulus": 86.0,
        "Electrical Resistivity": 7.2e-05,
        "CTE, linear": 18.7,
        "Specific Heat Capacity": 0.5,
        "Thermal Conductivity": 21.5,
        "Melting Point": 1400.0,
        "Solidus": 1400.0,
        "Liquidus": 1455.0
    },
    {
        "name": "AK Steel PH 15-7 Mo\u00ae Precipitation Hardening Stainless Steel, Condition C",
        "composition": "Al1.5C0.09Cr16.0Fe76.75Mn1.0Mo3.0Ni7.75P0.04Si1.0S0.04",
        "Density": 7.7,
        "Hardness, Rockwell C": 45.0,
        "Tensile Strength, Ultimate": 1517.0,
        "Tensile Strength, Yield": 1310.0,
        "Elongation at Break": 5.0,
        "Modulus of Elasticity": 200.0
    },
    {
        "name": "AISI 1561 Steel Composition Spec (UNS G15610)",
        "composition": "C0.65Fe98.7Mn1.05P0.04S0.05",
        "Density": 7.85
    },
    {
        "name": "AISI 1547 Steel, annealed, cold drawn, 19-32 mm (0.75-1.25 in) round",
        "composition": "C0.51Fe98.22Mn1.65P0.04S0.05",
        "Density": 7.87,
        "Hardness, Brinell": 187.0,
        "Hardness, Knoop": 209.0,
        "Hardness, Rockwell B": 90.0,
        "Hardness, Rockwell C": 10.0,
        "Hardness, Vickers": 196.0,
        "Tensile Strength, Ultimate": 655.0,
        "Tensile Strength, Yield": 585.0,
        "Elongation at Break": 10.0,
        "Reduction of Area": 35.0,
        "Modulus of Elasticity": 200.0,
        "Bulk Modulus": 160.0,
        "Poissons Ratio": 0.29,
        "Machinability": 45.0,
        "Shear Modulus": 80.0,
        "Electrical Resistivity": 1.74e-05,
        "CTE, linear": 13.9,
        "Specific Heat Capacity": 0.472,
        "Thermal Conductivity": 51.9
    },
    {
        "name": "AISI 4320H Steel, normalized 925\u00b0C (1700\u00b0F) in 32 mm rounds, machined to 13.7 mm rounds, pseudocarburized at 925\u00b0C (1700\u00b0F) for 8 hrs., box cooled to 20\u00b0C, reheated to 830\u00b0C (1525\u00b0F) and oil quenched, 150\u00b0C (300\u00b0F) temper",
        "composition": "C0.23Cr0.65Fe97.18Mn0.7Mo0.3Ni2.0P0.035Si0.3S0.04",
        "Density": 7.85,
        "Hardness, Brinell": 352.0,
        "Hardness, Knoop": 381.0,
        "Hardness, Rockwell B": 99.0,
        "Hardness, Rockwell C": 39.0,
        "Hardness, Vickers": 372.0,
        "Tensile Strength, Ultimate": 1180.0,
        "Tensile Strength, Yield": 1015.0,
        "Elongation at Break": 16.0,
        "Reduction of Area": 53.0,
        "Modulus of Elasticity": 205.0,
        "Bulk Modulus": 160.0,
        "Poissons Ratio": 0.29,
        "Machinability": 60.0,
        "Shear Modulus": 80.0,
        "Electrical Resistivity": 2.45e-05,
        "CTE, linear": 11.3,
        "Specific Heat Capacity": 0.475,
        "Thermal Conductivity": 44.5
    },
    {
        "name": "Cast Stainless Steel CPE20N, ASTM A451",
        "composition": "C0.2Cr26.0Fe69.0Mn1.5Ni11.0P0.04Si1.5S0.04",
        "Tensile Strength, Ultimate": 550.0,
        "Tensile Strength, Yield": 275.0,
        "Elongation at Break": 30.0
    },
    {
        "name": "MetalTek MTEK 25-35MA Heat Resistant Stainless Steel",
        "composition": "C0.55Cr27.0Fe43.15Mn1.5Mo0.5Ni37.0Nb1.25Si2.0",
        "Tensile Strength, Ultimate": 450.0,
        "Tensile Strength, Yield": 225.0,
        "Elongation at Break": 8.0,
        "Heat Treatment": "Not Heat Treated"
    },
    {
        "name": "AISI 4140 Steel, normalized at 870\u00b0C (1600\u00b0F), reheated to 845\u00b0C (1550\u00b0F), oil quenched, 540\u00b0C (1000\u00b0F) temper, 25 mm (1 in.) round",
        "composition": "C0.43Cr1.1Fe97.77Mn1.0Mo0.25P0.035Si0.35S0.04",
        "Density": 7.85,
        "Hardness, Brinell": 341.0,
        "Hardness, Knoop": 369.0,
        "Hardness, Rockwell B": 99.0,
        "Hardness, Rockwell C": 37.0,
        "Hardness, Vickers": 361.0,
        "Tensile Strength, Ultimate": 1150.0,
        "Tensile Strength, Yield": 1050.0,
        "Elongation at Break": 17.5,
        "Reduction of Area": 55.0,
        "Modulus of Elasticity": 205.0,
        "Bulk Modulus": 160.0,
        "Poissons Ratio": 0.29,
        "Machinability": 65.0,
        "Shear Modulus": 80.0,
        "Izod Impact": 65.0,
        "Electrical Resistivity": 6.46e-05,
        "CTE, linear": 14.6,
        "Specific Heat Capacity": 0.561,
        "Thermal Conductivity": 42.6
    },
    {
        "name": "Sandvik 7C27Mo2 Strip Steel",
        "composition": "C0.38Cr13.5Fe84.1Mn0.6Mo1.0P0.025Si0.4S0.01",
        "Density": 7.7,
        "Hardness, Rockwell B": 101.4,
        "Hardness, Rockwell C": 57.0,
        "Hardness, Vickers": 265.0,
        "Tensile Strength, Ultimate": 850.0
    },
    {
        "name": "MetalTek MTEK HK40 Cast UNS J94204 Heat Resistant Stainless Steel",
        "composition": "C0.45Cr27.0Fe57.65Mn1.5Ni22.0Si1.75",
        "Hardness, Brinell": 170.0,
        "Tensile Strength, Ultimate": 430.0,
        "Tensile Strength, Yield": 240.0,
        "Elongation at Break": 10.0,
        "Maximum Service Temperature, Air": 1025.0,
        "Heat Treatment": "Not Heat Treated"
    },
    {
        "name": "Deutsche Titan Tikrutan LT 31 Alloyed Titanium\n      \n      \u00a0(discontinued **)",
        "composition": "Al6.75C0.08H0.015Fe0.3N0.05O0.2Ti91.0V4.5",
        "Density": 4.43,
        "Hardness, Brinell": 310.0,
        "Tensile Strength, Ultimate": 1100.0,
        "Tensile Strength, Yield": 1030.0,
        "Elongation at Break": 10.0,
        "Reduction of Area": 25.0,
        "Modulus of Elasticity": 110.0,
        "Electrical Resistivity": 1.71e-05,
        "CTE, linear": 9.3,
        "Specific Heat Capacity": 0.56,
        "Thermal Conductivity": 7.1,
        "Transformation Temperature": 990.0,
        "Phase Type": "\u03b1+\u00df"
    },
    {
        "name": "ATI Allegheny Ludlum Stainless Steel Chromium-Nickel Type 302, 50% Cold Rolled (UNS S30200)",
        "composition": "C0.15Cr19.0Fe72.0Mn2.0Ni10.0N0.1P0.045Si0.75S0.03",
        "Density": 7.9,
        "Hardness, Rockwell B": 92.0,
        "Tensile Strength, Ultimate": 1179.0,
        "Tensile Strength, Yield": 1007.0,
        "Elongation at Break": 10.0,
        "Tensile Modulus": 200.0,
        "Charpy Impact": 200.0,
        "Electrical Resistivity": 7.2e-05,
        "Magnetic Permeability": 3.214,
        "CTE, linear": 19.8,
        "Specific Heat Capacity": 0.5,
        "Thermal Conductivity": 21.4,
        "Melting Point": 1399.0,
        "Solidus": 1399.0,
        "Liquidus": 1421.0
    },
    {
        "name": "EN 1.0144 High Manganese, Structural, Hot Rolled, Quality Steel",
        "composition": "C0.18Fe98.3Mn1.5P0.035S0.035",
        "Density": 7.85,
        "Tensile Strength, Ultimate": 430.0,
        "Tensile Strength, Yield": 275.0,
        "Elongation at Break": 22.0,
        "Modulus of Elasticity": 200.0,
        "Poissons Ratio": 0.29,
        "Shear Modulus": 80.0,
        "Electrical Resistivity": 1.7e-05,
        "CTE, linear": 12.0,
        "Specific Heat Capacity": 0.47,
        "Thermal Conductivity": 52.0
    },
    {
        "name": "SSAB Tunnplat Docol\u00ae DC05 (Fe P05) Deep-drawing Steel",
        "composition": "Fe98.0",
        "Density": 7.87,
        "Tensile Strength, Ultimate": 270.0,
        "Tensile Strength, Yield": 180.0,
        "Elongation at Break": 40.0
    },
    {
        "name": "Sandvik 316-6LR62 Billet",
        "composition": "C0.05Cr17.0Fe67.0Mn1.5Mo2.1Ni11.5P0.04Si0.6S0.01",
        "Hardness, Brinell": 170.0,
        "Tensile Strength, Ultimate": 450.0,
        "Tensile Strength, Yield": 190.0,
        "Elongation at Break": 40.0,
        "Reduction of Area": 50.0
    },
    {
        "name": "AISI 1020 Steel, annealed at 870\u00b0C (1600\u00b0F), furnace cooled 17\u00b0C (31\u00b0F) per hour to 700\u00b0C, air cooled, 25 mm (1 in.) round",
        "composition": "C0.23Fe99.53Mn0.6P0.04S0.05",
        "Density": 7.87,
        "Hardness, Brinell": 111.0,
        "Hardness, Knoop": 129.0,
        "Hardness, Rockwell B": 64.0,
        "Hardness, Vickers": 115.0,
        "Tensile Strength, Ultimate": 395.0,
        "Tensile Strength, Yield": 295.0,
        "Elongation at Break": 36.5,
        "Reduction of Area": 66.0,
        "Modulus of Elasticity": 186.0,
        "Bulk Modulus": 148.0,
        "Poissons Ratio": 0.29,
        "Shear Modulus": 72.0,
        "Charpy Impact": 68.0,
        "Electrical Resistivity": 2.92e-05,
        "CTE, linear": 14.8,
        "Specific Heat Capacity": 0.599,
        "Thermal Conductivity": 51.9
    },
    {
        "name": "Latrobe DuraTech\u2122 M4 High Carbon Powder Metal High Speed Steel (ASTM M4)",
        "composition": "C1.45Cr4.5Fe79.0Mn0.25Mo5.2Si0.25W5.5V3.85",
        "Specific Gravity": 7.92,
        "Density": 7.92,
        "Hardness, Rockwell C": 63.5,
        "Modulus of Elasticity": 214.0,
        "Machinability": 40.0,
        "CTE, linear": 12.24,
        "Processing Temperature": 840.0
    },
    {
        "name": "Goodfellow Titanium 80/Chromium 20 Alloy",
        "composition": "Cr20.0Ti80.0",
        "Melting Point": 1560.0
    },
    {
        "name": "AISI 1095 Steel, oil quenched 800\u00b0C (1470\u00b0F), 480\u00b0C (900\u00b0F) temper, 25 mm (1 in.) round",
        "composition": "C1.03Fe98.8Mn0.5P0.04S0.05",
        "Density": 7.87,
        "Hardness, Brinell": 352.0,
        "Hardness, Knoop": 381.0,
        "Hardness, Rockwell B": 99.0,
        "Hardness, Rockwell C": 39.0,
        "Hardness, Vickers": 372.0,
        "Tensile Strength, Ultimate": 1215.0,
        "Tensile Strength, Yield": 703.0,
        "Elongation at Break": 10.0,
        "Reduction of Area": 23.4,
        "Modulus of Elasticity": 200.0,
        "Bulk Modulus": 160.0,
        "Poissons Ratio": 0.29,
        "Shear Modulus": 80.0,
        "Izod Impact": 5.0,
        "Electrical Resistivity": 1.8e-05,
        "CTE, linear": 14.6,
        "Specific Heat Capacity": 0.461,
        "Thermal Conductivity": 51.9
    },
    {
        "name": "Cast Stainless Steel HK, ACI",
        "composition": "C0.6Cr28.0Fe57.8Mn2.0Mo0.5Ni22.0P0.04Si2.0S0.04",
        "Hardness, Brinell": 170.0,
        "Tensile Strength, Ultimate": 515.0,
        "Tensile Strength, Yield": 345.0,
        "Elongation at Break": 17.0,
        "Creep Strength": 9.5,
        "CTE, linear": 18.7,
        "Thermal Conductivity": 32.2
    },
    {
        "name": "ASTM A514 Steel, grade G, plate thickness \u2264 19 mm",
        "composition": "B0.0025C0.21Cr0.7Fe97.0Mn0.95Mo0.5Si0.7Zr0.08",
        "Density": 7.8,
        "Hardness, Brinell": 235.0,
        "Hardness, Knoop": 289.0,
        "Hardness, Rockwell B": 98.0,
        "Hardness, Rockwell C": 26.0,
        "Hardness, Vickers": 278.0,
        "Tensile Strength, Ultimate": 760.0,
        "Tensile Strength, Yield": 690.0,
        "Elongation at Break": 18.0,
        "Bulk Modulus": 160.0,
        "Shear Modulus": 80.0
    },
    {
        "name": "AISI 4130 Steel, normalized at 870\u00b0C (1600\u00b0F), air cooled, 100 mm (4 in.) round",
        "composition": "C0.33Cr1.1Fe98.22Mn0.6Mo0.25P0.035Si0.3S0.04",
        "Density": 7.85,
        "Hardness, Brinell": 163.0,
        "Hardness, Knoop": 184.0,
        "Hardness, Rockwell B": 84.0,
        "Hardness, Vickers": 170.0,
        "Tensile Strength, Ultimate": 615.0,
        "Tensile Strength, Yield": 400.0,
        "Elongation at Break": 27.0,
        "Reduction of Area": 61.2,
        "Modulus of Elasticity": 205.0,
        "Bulk Modulus": 160.0,
        "Poissons Ratio": 0.29,
        "Machinability": 70.0,
        "Shear Modulus": 80.0,
        "Electrical Resistivity": 0.0001222,
        "Specific Heat Capacity": 0.837,
        "Thermal Conductivity": 42.7
    },
    {
        "name": "AISI 4815H Steel, pseudocarburized, reheated to 830\u00b0C (1525\u00b0F) and oil quenched, 150\u00b0C (300\u00b0F) temper, 13.7 mm (1 in.) round",
        "composition": "C0.18Fe96.03Mn0.7Mo0.3Ni3.8P0.035Si0.3S0.04",
        "Density": 7.85,
        "Hardness, Brinell": 352.0,
        "Hardness, Knoop": 381.0,
        "Hardness, Rockwell B": 99.0,
        "Hardness, Rockwell C": 39.0,
        "Hardness, Vickers": 372.0,
        "Tensile Strength, Ultimate": 1165.0,
        "Tensile Strength, Yield": 1005.0,
        "Elongation at Break": 15.5,
        "Modulus of Elasticity": 205.0,
        "Bulk Modulus": 160.0,
        "Poissons Ratio": 0.29,
        "Machinability": 50.0,
        "Shear Modulus": 80.0,
        "Electrical Resistivity": 3.1e-05,
        "Specific Heat Capacity": 0.475,
        "Thermal Conductivity": 44.5
    },
    {
        "name": "ASTM A734 Low Alloy Steel, Grade A",
        "composition": "Al0.06C0.12Cr1.2Fe96.67Mn0.75Ni1.2P0.035Si0.4S0.015",
        "Density": 7.8,
        "Tensile Strength, Ultimate": 530.0,
        "Tensile Strength, Yield": 450.0,
        "Elongation at Break": 20.0,
        "Modulus of Elasticity": 200.0,
        "Bulk Modulus": 160.0,
        "Poissons Ratio": 0.29,
        "Shear Modulus": 80.0,
        "Electrical Resistivity": 1.7e-05,
        "CTE, linear": 12.0,
        "Specific Heat Capacity": 0.47,
        "Thermal Conductivity": 52.0
    },
    {
        "name": "AISI Type 430F(Se) Stainless Steel annealed and cold drawn bar 25 mm diameter",
        "composition": "C0.12Cr16.0Fe81.0Mn1.25K0.06Se0.15Si1.0S0.15",
        "Density": 7.8,
        "Hardness, Brinell": 190.0,
        "Hardness, Knoop": 211.0,
        "Hardness, Rockwell B": 91.0,
        "Hardness, Rockwell C": 11.0,
        "Hardness, Vickers": 199.0,
        "Tensile Strength, Ultimate": 620.0,
        "Elongation at Break": 15.0,
        "Modulus of Elasticity": 200.0,
        "Electrical Resistivity": 6.1e-05,
        "Magnetic Permeability": 600.0,
        "CTE, linear": 11.9,
        "Specific Heat Capacity": 0.46,
        "Thermal Conductivity": 24.9,
        "Maximum Service Temperature, Air": 870.0
    },
    {
        "name": "AISI 1060 Steel, annealed at 790\u00b0C (1450\u00b0F)",
        "composition": "C0.66Fe98.85Mn0.9P0.04S0.05",
        "Density": 7.85,
        "Hardness, Brinell": 179.0,
        "Hardness, Knoop": 200.0,
        "Hardness, Rockwell B": 88.0,
        "Hardness, Vickers": 188.0,
        "Tensile Strength, Ultimate": 625.0,
        "Tensile Strength, Yield": 370.0,
        "Elongation at Break": 22.0,
        "Reduction of Area": 38.0,
        "Modulus of Elasticity": 205.0,
        "Bulk Modulus": 160.0,
        "Poissons Ratio": 0.29,
        "Shear Modulus": 80.0,
        "Izod Impact": 11.0,
        "Electrical Resistivity": 1.8e-05,
        "CTE, linear": 13.7,
        "Specific Heat Capacity": 0.544,
        "Thermal Conductivity": 49.8
    },
    {
        "name": "AISI 4142 Steel, Annealed and Cold Drawn",
        "composition": "C0.45Cr1.1Fe96.725Mn1.1Mo0.25P0.035Si0.3S0.04",
        "Density": 7.85,
        "Hardness, Brinell": 187.0,
        "Hardness, Knoop": 230.0,
        "Hardness, Rockwell B": 94.0,
        "Hardness, Rockwell C": 15.0,
        "Hardness, Vickers": 218.0,
        "Modulus of Elasticity": 206.0,
        "Bulk Modulus": 163.0,
        "Poissons Ratio": 0.29,
        "Machinability": 65.0,
        "Shear Modulus": 80.0,
        "Electrical Resistivity": 2.63e-05,
        "Specific Heat Capacity": 0.473,
        "Thermal Conductivity": 42.6
    },
    {
        "name": "AISI Type 309S Stainless Steel, annealed, sheet",
        "composition": "C0.08Cr23.0Fe60.0Mn2.0Ni14.0P0.045Si1.0S0.03",
        "Density": 8.0,
        "Hardness, Brinell": 147.0,
        "Hardness, Knoop": 164.0,
        "Hardness, Rockwell B": 85.0,
        "Hardness, Vickers": 169.0,
        "Tensile Strength, Ultimate": 620.0,
        "Tensile Strength, Yield": 310.0,
        "Elongation at Break": 45.0,
        "Modulus of Elasticity": 200.0,
        "Poissons Ratio": 0.3,
        "Shear Modulus": 77.0,
        "Izod Impact": 120.0,
        "Electrical Resistivity": 7.8e-05,
        "Magnetic Permeability": 1.008,
        "CTE, linear": 18.0,
        "Specific Heat Capacity": 0.5,
        "Thermal Conductivity": 15.6,
        "Melting Point": 1400.0,
        "Solidus": 1400.0,
        "Liquidus": 1455.0,
        "Maximum Service Temperature, Air": 1095.0
    },
    {
        "name": "Schmolz + Bickenbach 430FR Stainless Steel Bar",
        "composition": "C0.065Cr18.25Fe77.855Mn0.8Mo0.5Ni0.6P0.03Si1.5S4.0",
        "Density": 7.61,
        "Hardness, Brinell": 149.0,
        "Tensile Strength": 448.0,
        "Tensile Strength, Yield": 310.0,
        "Elongation at Yield": 25.0,
        "Reduction of Area": 40.0,
        "Tensile Modulus": 205.0,
        "Magnetic Permeability": 2100.0,
        "Magnetic Coercive Force, Hc": 1.88,
        "Magnetic Saturation Flux Density, Bmax": 16000.0,
        "Magnetic Remanence, Br": 6700.0,
        "CTE, linear": 10.8,
        "Thermal Conductivity": 24.9,
        "Annealing Temperature": 700.0,
        "Hot-Working Temperature": 750.0,
        "Corrosion Resistance": "Humidity"
    },
    {
        "name": "H.C. Starck Ampersint\u00ae AISI 316 L 31 \u00b5m For P/M, HIP/CIP, MIM",
        "composition": "C0.03Cr18.0Fe70.0Mn2.0Mo3.0Ni14.0P0.045Si1.0S0.03",
        "Particle Size": 31.0,
        "Maximum Service Temperature, Air": 870.0,
        "Minimum Service Temperature, Air": 196.0
    },
    {
        "name": "Cast Stainless Steel CB7Cu-2, AMS 5357A(95)",
        "composition": "C0.05Cr15.5Cu3.2Fe78.1Mn0.6Ni5.0Nb0.3N0.05P0.25Si1.0S0.025",
        "Tensile Strength, Ultimate": 860.0,
        "Tensile Strength, Yield": 760.0,
        "Elongation at Break": 6.0
    },
    {
        "name": "Cast Stainless Steel CE30, ASTM A296",
        "composition": "C0.3Cr30.0Fe66.0Mn1.5Ni11.0P0.04Si2.0S0.04"
    },
    {
        "name": "AISI Grade 18Ni (300) Maraging Steel, Aged, square bar, tested transverse, 150 mm",
        "composition": "Al0.1B0.003C0.03Co9.0Fe67.0Mn0.1Mo4.8Ni18.5P0.01Si0.1S0.01Ti0.6Zr0.01",
        "Density": 8.0,
        "Hardness, Brinell": 549.0,
        "Hardness, Knoop": 611.0,
        "Hardness, Rockwell C": 54.3,
        "Hardness, Vickers": 589.0,
        "Tensile Strength, Ultimate": 1953.0,
        "Tensile Strength, Yield": 1911.0,
        "Elongation at Break": 6.6,
        "Reduction of Area": 28.4,
        "Modulus of Elasticity": 190.0,
        "Bulk Modulus": 160.0,
        "Poissons Ratio": 0.3,
        "Shear Modulus": 73.0,
        "Electrical Resistivity": 1.74e-05,
        "CTE, linear": 10.1,
        "Thermal Conductivity": 27.0
    },
    {
        "name": "AISI 4820H Steel, mock carburized, reheated to 800\u00b0C (1470\u00b0F), 150\u00b0C (300\u00b0F) temper, 13 mm (0.5 in.) round",
        "composition": "C0.23Fe95.88Mn0.8Mo0.3Ni3.8P0.035Si0.3S0.04",
        "Density": 7.85,
        "Hardness, Brinell": 401.0,
        "Hardness, Knoop": 432.0,
        "Hardness, Rockwell B": 102.0,
        "Hardness, Rockwell C": 44.0,
        "Hardness, Vickers": 425.0,
        "Tensile Strength, Ultimate": 1440.0,
        "Tensile Strength, Yield": 1195.0,
        "Elongation at Break": 14.2,
        "Modulus of Elasticity": 205.0,
        "Bulk Modulus": 160.0,
        "Poissons Ratio": 0.29,
        "Machinability": 50.0,
        "Shear Modulus": 80.0,
        "Electrical Resistivity": 2.45e-05,
        "Specific Heat Capacity": 0.475,
        "Thermal Conductivity": 44.5
    },
    {
        "name": "AISI 4150H Steel, normalized at 870\u00b0C (1600\u00b0F), air cooled, 100 mm (4 in.) round",
        "composition": "C0.54Cr1.2Fe97.83Mn1.1Mo0.25P0.035Si0.3S0.04",
        "Density": 7.85,
        "Hardness, Brinell": 293.0,
        "Hardness, Knoop": 319.0,
        "Hardness, Rockwell B": 99.0,
        "Hardness, Rockwell C": 31.0,
        "Hardness, Vickers": 309.0,
        "Tensile Strength, Ultimate": 1005.0,
        "Tensile Strength, Yield": 635.0,
        "Elongation at Break": 19.5,
        "Reduction of Area": 56.5,
        "Modulus of Elasticity": 205.0,
        "Bulk Modulus": 160.0,
        "Poissons Ratio": 0.29,
        "Machinability": 55.0,
        "Shear Modulus": 80.0,
        "Electrical Resistivity": 2.45e-05,
        "Specific Heat Capacity": 0.475,
        "Thermal Conductivity": 44.5
    },
    {
        "name": "AISI 4150 Steel, oil quenched 830\u00b0C (1525\u00b0F), 650\u00b0C (1200\u00b0F) temper, 13 mm (0.5 in.) round",
        "composition": "C0.53Cr1.1Fe97.67Mn1.0Mo0.25P0.035Si0.3S0.04",
        "Density": 7.85,
        "Hardness, Brinell": 302.0,
        "Hardness, Knoop": 328.0,
        "Hardness, Rockwell B": 99.0,
        "Hardness, Rockwell C": 32.0,
        "Hardness, Vickers": 319.0,
        "Tensile Strength, Ultimate": 1020.0,
        "Tensile Strength, Yield": 945.0,
        "Elongation at Break": 17.4,
        "Reduction of Area": 53.3,
        "Modulus of Elasticity": 205.0,
        "Bulk Modulus": 160.0,
        "Poissons Ratio": 0.29,
        "Machinability": 55.0,
        "Shear Modulus": 80.0,
        "Electrical Resistivity": 2.45e-05,
        "Specific Heat Capacity": 0.475,
        "Thermal Conductivity": 44.5
    },
    {
        "name": "ASTM A573 Steel, grade 58",
        "composition": "C0.23Fe99.0Mn0.9P0.04Si0.35S0.05",
        "Density": 7.8,
        "Tensile Strength, Ultimate": 400.0,
        "Tensile Strength, Yield": 220.0,
        "Elongation at Break": 21.0,
        "Bulk Modulus": 160.0,
        "Shear Modulus": 80.0
    },
    {
        "name": "AISI 4419H Steel, direct quenched from pot and tempered, 230\u00b0C (450\u00b0F)",
        "composition": "C0.23Fe98.88Mn0.75Mo0.6P0.035Si0.35S0.04",
        "Density": 7.85,
        "Hardness, Brinell": 235.0,
        "Hardness, Knoop": 259.0,
        "Hardness, Rockwell B": 97.0,
        "Hardness, Rockwell C": 21.0,
        "Hardness, Vickers": 247.0,
        "Tensile Strength, Ultimate": 817.0,
        "Tensile Strength, Yield": 596.0,
        "Elongation at Break": 18.8,
        "Reduction of Area": 67.0,
        "Modulus of Elasticity": 205.0,
        "Bulk Modulus": 160.0,
        "Poissons Ratio": 0.29,
        "Machinability": 65.0,
        "Shear Modulus": 80.0,
        "Electrical Resistivity": 2.45e-05,
        "Specific Heat Capacity": 0.475,
        "Thermal Conductivity": 44.5
    },
    {
        "name": "AISI 1055 Steel, hot rolled, 19-32 mm (0.75-1.25 in) round",
        "composition": "C0.6Fe98.9Mn0.9P0.04S0.05",
        "Density": 7.87,
        "Hardness, Brinell": 192.0,
        "Hardness, Knoop": 214.0,
        "Hardness, Rockwell B": 91.0,
        "Hardness, Rockwell C": 11.0,
        "Hardness, Vickers": 201.0,
        "Tensile Strength, Ultimate": 650.0,
        "Tensile Strength, Yield": 355.0,
        "Elongation at Break": 12.0,
        "Reduction of Area": 30.0,
        "Modulus of Elasticity": 200.0,
        "Bulk Modulus": 160.0,
        "Poissons Ratio": 0.29,
        "Shear Modulus": 80.0,
        "Electrical Resistivity": 2.24e-05,
        "CTE, linear": 14.8,
        "Specific Heat Capacity": 0.472,
