Repository: KylinGuo/HEA

File: data.json (part 54 of 70)
[
        "Thermal Conductivity": 51.9
    },
    {
        "name": "ATI Allegheny Ludlum Martensitic Stainless Steel Type 410, Hardened + 538\u00b0C Temper",
        "composition": "C0.15Cr13.5Fe86.0Mn1.0Ni0.5P0.04Si1.0S0.03",
        "Density": 7.65,
        "Hardness, Rockwell C": 35.0,
        "Tensile Strength, Ultimate": 1063.0,
        "Tensile Strength, Yield": 882.0,
        "Modulus of Elasticity": 200.0,
        "Electrical Resistivity": 5.6e-05,
        "CTE, linear": 11.6,
        "Thermal Conductivity": 24.899,
        "Melting Point": 1482.0,
        "Solidus": 1482.0,
        "Liquidus": 1532.0
    },
    {
        "name": "ASTM A709 Steel, Grade 100 and 100W, \u2264 64 mm",
        "composition": "C0.21Fe99.5Mn1.5P0.035S0.04",
        "Density": 7.85,
        "Tensile Strength, Ultimate": 760.0,
        "Tensile Strength, Yield": 690.0,
        "Elongation at Break": 18.0,
        "Modulus of Elasticity": 205.0,
        "Bulk Modulus": 160.0,
        "Poissons Ratio": 0.29,
        "Shear Modulus": 80.0,
        "Electrical Resistivity": 2.34e-05,
        "Specific Heat Capacity": 0.475,
        "Thermal Conductivity": 46.6
    },
    {
        "name": "Cast Stainless Steel, HP-50WZ",
        "composition": "C0.55Cr28.0Fe26.0Mn2.0Mo0.5Ni37.0P0.035Si2.5S0.035W6.0Zr1.0",
        "Creep Strength": 4.8
    },
    {
        "name": "AISI E9310 Steel, normalized at 890\u00b0C (1635\u00b0F), 25 mm (1 in.) round",
        "composition": "C0.13Cr1.4Fe95.19Mn0.65Mo0.15Ni3.5P0.025Si0.35S0.025",
        "Density": 7.85,
        "Hardness, Brinell": 269.0,
        "Hardness, Knoop": 294.0,
        "Hardness, Rockwell B": 99.0,
        "Hardness, Rockwell C": 27.0,
        "Hardness, Vickers": 284.0,
        "Tensile Strength, Ultimate": 910.0,
        "Tensile Strength, Yield": 570.0,
        "Elongation at Break": 18.8,
        "Modulus of Elasticity": 200.0,
        "Bulk Modulus": 160.0,
        "Poissons Ratio": 0.29,
        "Machinability": 50.0,
        "Shear Modulus": 80.0,
        "Electrical Resistivity": 1.74e-05,
        "CTE, linear": 14.7,
        "Specific Heat Capacity": 0.472,
        "Thermal Conductivity": 51.9
    },
    {
        "name": "AISI 5160 Steel, oil quenched from 830\u00b0C (1525\u00b0F), 650\u00b0C (1200\u00b0F) temper, 25 mm (1 in.) round",
        "composition": "C0.64Cr0.9Fe97.84Mn1.0P0.035Si0.3S0.04",
        "Density": 7.85,
        "Hardness, Brinell": 262.0,
        "Hardness, Knoop": 287.0,
        "Hardness, Rockwell B": 98.0,
        "Hardness, Rockwell C": 26.0,
        "Hardness, Vickers": 276.0,
        "Tensile Strength, Ultimate": 889.0,
        "Tensile Strength, Yield": 765.0,
        "Elongation at Break": 20.7,
        "Modulus of Elasticity": 205.0,
        "Bulk Modulus": 160.0,
        "Poissons Ratio": 0.29,
        "Machinability": 55.0,
        "Shear Modulus": 80.0,
        "Electrical Resistivity": 2.19e-05,
        "Specific Heat Capacity": 0.475,
        "Thermal Conductivity": 46.6
    },
    {
        "name": "AISI Type 416Se Stainless Steel, tempered bar",
        "composition": "C0.15Cr13.0Fe84.0Mn1.25P0.06Se0.15Si1.0S0.06",
        "Density": 7.8,
        "Hardness, Rockwell B": 97.0,
        "Tensile Strength, Ultimate": 760.0,
        "Tensile Strength, Yield": 585.0,
        "Elongation at Break": 18.0,
        "Modulus of Elasticity": 200.0,
        "Poissons Ratio": 0.2,
        "Shear Modulus": 83.0,
        "Electrical Resistivity": 0.000108,
        "CTE, linear": 11.7,
        "Specific Heat Capacity": 0.46,
        "Thermal Conductivity": 28.7,
        "Melting Point": 1480.0,
        "Solidus": 1480.0,
        "Liquidus": 1530.0,
        "Maximum Service Temperature, Air": 760.0
    },
    {
        "name": "Type 332 Austenitic Stainless Steel, Hot worked Bar, UNS N08800",
        "composition": "Al0.3C0.03Cr20.5Cu0.2Fe46.0Mn1.0Ni31.0P0.02Si0.4S0.01Ti0.3",
        "Density": 8.027,
        "Tensile Strength": 550.0,
        "Tensile Strength, Yield": 240.0,
        "Elongation at Break": 25.0,
        "Modulus of Elasticity": 196.0,
        "Poissons Ratio": 0.34,
        "Shear Modulus": 73.0,
        "Electrical Resistivity": 9.9e-05,
        "Magnetic Permeability": 1.0092,
        "Curie Temperature": 115.0,
        "CTE, linear": 16.7,
        "Specific Heat Capacity": 0.5,
        "Thermal Conductivity": 11.6,
        "Melting Point": 1357.0,
        "Solidus": 1357.0,
        "Liquidus": 1385.0
    },
    {
        "name": "Eagle Brass 302 Austenitic Stainless Steel, Full Hardened",
        "composition": "C0.15Cr19.0Fe75.0Mn2.0Ni10.0P0.045Si0.75S0.03",
        "Density": 7.89,
        "Tensile Strength": 1280.0,
        "Tensile Strength, Yield": 965.0,
        "Elongation at Break": 3.0,
        "Tensile Modulus": 193.0,
        "CTE, linear": 18.7,
        "Thermal Conductivity": 16.3
    },
    {
        "name": "Cast Stainless Steel CPF3, ASTM A451",
        "composition": "C0.03Cr21.0Fe75.0Mn1.5Ni12.0P0.04Si2.0S0.04",
        "Tensile Strength, Ultimate": 485.0,
        "Tensile Strength, Yield": 205.0,
        "Elongation at Break": 35.0
    },
    {
        "name": "MetalTek MTEK 25-20 Cast UNS J94224 Heat Resistant Stainless Steel",
        "composition": "C0.6Cr28.0Fe57.8Mn2.0Ni22.0Si2.0",
        "Hardness, Brinell": 170.0,
        "Tensile Strength, Ultimate": 450.0,
        "Tensile Strength, Yield": 240.0,
        "Elongation at Break": 10.0,
        "Maximum Service Temperature, Air": 1025.0,
        "Heat Treatment": "Not Heat Treated"
    },
    {
        "name": "ASTM A109 Carbon Steel, Tempers 1, 2, or 3, Composition Spec",
        "composition": "C0.25Cu0.2Fe100.0Mn0.6P0.035S0.04"
    },
    {
        "name": "AISI 8630H Steel, normalized, 13 mm (0.5 in.) round",
        "composition": "C0.33Cr0.65Fe98.08Mn0.95Mo0.25Ni0.75P0.035Si0.3S0.04",
        "Density": 7.85,
        "Hardness, Brinell": 201.0,
        "Hardness, Knoop": 223.0,
        "Hardness, Rockwell B": 93.0,
        "Hardness, Vickers": 211.0,
        "Tensile Strength, Ultimate": 655.0,
        "Tensile Strength, Yield": 425.0,
        "Elongation at Break": 25.2,
        "Modulus of Elasticity": 205.0,
        "Bulk Modulus": 160.0,
        "Poissons Ratio": 0.29,
        "Machinability": 70.0,
        "Shear Modulus": 80.0,
        "Electrical Resistivity": 2.34e-05,
        "CTE, linear": 14.0,
        "Specific Heat Capacity": 0.475,
        "Thermal Conductivity": 46.6
    },
    {
        "name": "Sandvik Osprey S2 Tool Steel Powder (Grade 80% - 22)",
        "composition": "C0.55Fe97.55Mn0.5Mo0.6Ni0.3Si1.2V0.5",
        "Particle Size": 12.0
    },
    {
        "name": "AISI 1080 Steel, oil quenched from 815\u00b0C (1500\u00b0F), 595\u00b0C (1100\u00b0F) temper, 50 mm (2 in.) round",
        "composition": "C0.88Fe98.65Mn0.9P0.04S0.05",
        "Density": 7.87,
        "Hardness, Brinell": 277.0,
        "Hardness, Knoop": 302.0,
        "Hardness, Rockwell B": 99.0,
        "Hardness, Rockwell C": 28.0,
        "Hardness, Vickers": 292.0,
        "Tensile Strength, Ultimate": 965.0,
        "Tensile Strength, Yield": 605.0,
        "Elongation at Break": 17.7,
        "Reduction of Area": 42.2,
        "Modulus of Elasticity": 200.0,
        "Bulk Modulus": 160.0,
        "Poissons Ratio": 0.29,
        "Shear Modulus": 80.0,
        "Izod Impact": 7.0,
        "Electrical Resistivity": 0.0001246,
        "CTE, linear": 14.6,
        "Specific Heat Capacity": 2.08,
        "Thermal Conductivity": 48.1
    },
    {
        "name": "AISI Type 420F Stainless Steel, annealed and cold drawn bar",
        "composition": "C0.15Cr13.0Fe84.0Mn1.0Mo0.6P0.04Si1.0S0.15",
        "Density": 7.8,
        "Hardness, Brinell": 228.0,
        "Hardness, Rockwell C": 19.0,
        "Tensile Strength, Ultimate": 760.0,
        "Tensile Strength, Yield": 690.0,
        "Elongation at Break": 14.0,
        "Modulus of Elasticity": 200.0,
        "Electrical Resistivity": 5.5e-05,
        "CTE, linear": 12.2,
        "Specific Heat Capacity": 0.46,
        "Thermal Conductivity": 25.1,
        "Melting Point": 1455.0,
        "Solidus": 1455.0,
        "Liquidus": 1510.0,
        "Maximum Service Temperature, Air": 735.0
    },
    {
        "name": "Cast Stainless Steel HD50, UNS J93015",
        "composition": "C0.55Cr30.0Fe69.1Mn1.5Mo0.5Ni7.0P0.04Si2.0S0.04"
    },
    {
        "name": "AISI Type S13800 Stainless Steel (PH 13-8 Mo) longitudinal properties, condition H1150",
        "composition": "Al1.35C0.05Cr13.25Fe76.0Mn0.1Mo2.5Ni8.5N0.01P0.01Si0.1S0.008",
        "Density": 7.8,
        "Tensile Strength, Ultimate": 1000.0,
        "Tensile Strength, Yield": 725.0,
        "Elongation at Break": 20.0,
        "Modulus of Elasticity": 230.0,
        "Machinability": 35.0,
        "Electrical Resistivity": 0.00011,
        "CTE, linear": 11.9,
        "Specific Heat Capacity": 0.46,
        "Thermal Conductivity": 22.5,
        "Melting Point": 1405.0,
        "Solidus": 1405.0,
        "Liquidus": 1440.0
    },
    {
        "name": "EOS Titanium Ti64 DMSL on EOS M 290/400 W",
        "composition": "Al6.75Ti91.0V4.5",
        "Density": 4.41,
        "Hardness, Vickers": 308.0,
        "Tensile Strength": 1060.0,
        "Tensile Strength, Yield": 940.0,
        "Elongation at Break": 12.5,
        "Modulus of Elasticity": 95.0,
        "Maximum Service Temperature, Air": 350.0,
        "Material composition": 150.0,
        "Surface roughness": 35.0,
        "Volume rate": 5.0
    },
    {
        "name": "Cast Stainless Steel CF10M, ACI",
        "composition": "C0.1Cr21.0Fe71.0Mn1.5Mo3.0Ni12.0P0.04Si1.5S0.04"
    },
    {
        "name": "Desktop Metal 316L Shop System\u2122 Stainless Steel; 3D Printed + H900 Heat Treat",
        "composition": "C0.045Cr18.0Fe72.0Mn2.0Mo3.0Ni14.0Si1.0",
        "Density": 7.6,
        "Hardness, Rockwell B": 67.0,
        "Tensile Strength, Ultimate": 450.0,
        "Tensile Strength, Yield": 140.0,
        "Elongation at Break": 40.0,
        "Sulfuric acid test (corrosion)": 0.005
    },
    {
        "name": "ASTM A500 Steel, grade C, round structural tubing",
        "composition": "C0.27Cu0.18Fe98.0Mn1.4P0.05S0.063",
        "Density": 7.8,
        "Tensile Strength, Ultimate": 425.0,
        "Tensile Strength, Yield": 315.0,
        "Elongation at Break": 21.0,
        "Bulk Modulus": 160.0,
        "Shear Modulus": 80.0
    },
    {
        "name": "Ovako 100CrMo7-4 826B Steel, Spheroidize annealing",
        "composition": "C1.05Cr1.95Fe96.26Mn0.8Mo0.5Ni0.25P0.025Si0.35S0.015",
        "Density": 7.8,
        "Hardness, Brinell": 180.0,
        "Modulus of Elasticity": 210.0,
        "Poissons Ratio": 0.3,
        "Shear Modulus": 80.0,
        "Electrical Resistivity": 2e-06,
        "CTE, linear": 12.0,
        "Specific Heat Capacity": 0.46,
        "Thermal Conductivity": 40.0,
        "Transformation Temperature": 750.0
    },
    {
        "name": "Bethlehem Steel ASTM A633 Grade E >4 to 6 in. thick, steel plate\n      \n      \u00a0(discontinued **)",
        "composition": "C0.22Fe97.595Mn1.5P0.035Si0.5S0.04",
        "Density": 7.8,
        "Hardness, Brinell": 155.0,
        "Hardness, Rockwell B": 81.0,
        "Tensile Strength at Break": 517.0,
        "Tensile Strength, Yield": 379.0,
        "Elongation at Break": 21.0
    },
    {
        "name": "AISI 8740 Steel, oil quenched 830\u00b0C (1525\u00b0F), 595\u00b0C (1100\u00b0F) temper, 50 mm (2 in.) round",
        "composition": "C0.43Cr0.6Fe97.72Mn1.0Mo0.3Ni0.7P0.035Si0.3S0.04",
        "Density": 7.85,
        "Hardness, Brinell": 277.0,
        "Hardness, Knoop": 302.0,
        "Hardness, Rockwell B": 99.0,
        "Hardness, Rockwell C": 28.0,
        "Hardness, Vickers": 292.0,
        "Tensile Strength, Ultimate": 979.0,
        "Tensile Strength, Yield": 841.0,
        "Elongation at Break": 18.5,
        "Modulus of Elasticity": 205.0,
        "Bulk Modulus": 160.0,
        "Poissons Ratio": 0.29,
        "Machinability": 65.0,
        "Shear Modulus": 80.0,
        "Electrical Resistivity": 2.34e-05,
        "Specific Heat Capacity": 0.475,
        "Thermal Conductivity": 46.6
    },
    {
        "name": "ASTM A225 Low Alloy Steel, Grade C\n      \n      \u00a0(discontinued **)",
        "composition": "C0.25Fe97.095Mn1.6Ni0.7P0.035Si0.4S0.04V0.18",
        "Density": 7.8,
        "Tensile Strength, Ultimate": 725.0,
        "Tensile Strength, Yield": 485.0,
        "Elongation at Break": 20.0,
        "Modulus of Elasticity": 200.0,
        "Bulk Modulus": 160.0,
        "Poissons Ratio": 0.29,
        "Shear Modulus": 80.0,
        "Electrical Resistivity": 1.7e-05,
        "CTE, linear": 12.0,
        "Specific Heat Capacity": 0.47,
        "Thermal Conductivity": 52.0
    },
    {
        "name": "660 Stainless Steel (A286) cold drawn wire diameter of 4.45 mm, aged at 650\u00b0C (1200\u00b0F)",
        "composition": "Al0.035B0.01C0.08Cr16.0Cu0.25Fe56.0Mn2.0Ni27.0P0.04Si1.0S0.03Ti2.35V0.5",
        "Density": 7.92,
        "Tensile Strength, Ultimate": 1531.0,
        "Tensile Strength, Yield": 1372.0,
        "Elongation at Break": 9.0,
        "Reduction of Area": 48.0,
        "Modulus of Elasticity": 200.0,
        "CTE, linear": 19.4,
        "Specific Heat Capacity": 0.46,
        "Thermal Conductivity": 24.7,
        "Melting Point": 1370.0,
        "Solidus": 1370.0,
        "Liquidus": 1425.0,
        "Maximum Service Temperature, Air": 980.0
    },
    {
        "name": "ATI Allegheny Ludlum AL 433\u2122 Ferritic Stainless Steel, Annealed",
        "composition": "C0.01Cr20.0Cu0.5Fe78.0Mn0.3Ni0.25Nb0.8N0.019P0.021Si0.39S0.001",
        "Density": 7.8,
        "Hardness, Rockwell B": 79.0,
        "Tensile Strength, Ultimate": 492.0,
        "Tensile Strength, Yield": 401.0,
        "Elongation at Break": 32.0,
        "Modulus of Elasticity": 200.0,
        "CTE, linear": 11.7,
        "Specific Heat Capacity": 0.46,
        "Thermal Conductivity": 20.93
    },
    {
        "name": "AISI 8660 Steel, quenched 800\u00b0C (1470\u00b0F), 650\u00b0C (1200\u00b0F) temper",
        "composition": "C0.65Cr0.6Fe97.6Mn1.0Mo0.25Ni0.7P0.035Si0.3S0.04",
        "Density": 7.85,
        "Hardness, Brinell": 179.0,
        "Hardness, Knoop": 220.0,
        "Hardness, Rockwell B": 92.0,
        "Hardness, Rockwell C": 30.0,
        "Hardness, Vickers": 208.0,
        "Modulus of Elasticity": 205.0,
        "Bulk Modulus": 160.0,
        "Poissons Ratio": 0.29,
        "Machinability": 55.0,
        "Shear Modulus": 80.0,
        "Charpy Impact": 81.0,
        "Electrical Resistivity": 2.34e-05,
        "Specific Heat Capacity": 0.475,
        "Thermal Conductivity": 46.6
    },
    {
        "name": "AISI 4027H Alloy Steel, Composition Spec",
        "composition": "C0.3Fe99.01Mn1.0P0.035Si0.3S0.04",
        "Density": 7.85
    },
    {
        "name": "Bohler-Uddeholm B\u00d6HLER W303 ISODISC\u00ae Hot Work Tool Steel",
        "composition": "C0.38Cr5.0Fe90.47Mn0.4Mo2.8Si0.4V0.55",
        "Density": 7.85,
        "Tensile Strength, Ultimate": 1200.0,
        "Tensile Strength, Yield": 1000.0,
        "Reduction of Area": 50.0,
        "Modulus of Elasticity": 215.0,
        "Electrical Resistivity": 8.4e-05,
        "CTE, linear": 13.2,
        "Specific Heat Capacity": 0.59,
        "Thermal Conductivity": 31.1
    },
    {
        "name": "Schmolz + Bickenbach Thermodur\u00ae 2999 Hot Work Die Steel",
        "composition": "C0.45Cr3.0Fe89.95Mn0.3Mo5.0Si0.3V1.0",
        "Hardness, Rockwell C": 57.0,
        "CTE, linear": 13.5,
        "Thermal Conductivity": 39.5,
        "Annealing Temperature": 399.0
    },
    {
        "name": "Universal Wire Works 310 Cb Stainless Steel Electrode",
        "composition": "C0.11Cr26.1Fe49.5Mn1.95Ni20.9Nb0.9Si0.5",
        "Tensile Strength, Ultimate": 662.0,
        "Elongation at Break": 33.0
    },
    {
        "name": "SCM420 Carburizing Bearing Steel (Composition Spec)",
        "composition": "C0.2Cr1.05Fe97.56Mn0.72Mo0.22Si0.25"
    },
    {
        "name": "Latrobe Lescalloy\u00ae 6305 VAC-ARC ; High Strength Alloy Steel",
        "composition": "C0.44Cr0.95Fe97.03Mn0.55Mo0.5Si0.25V0.28",
        "Density": 7.83,
        "Hardness, Rockwell C": 45.0,
        "Tensile Strength, Ultimate": 1130.0,
        "Tensile Strength, Yield": 958.0,
        "Elongation at Break": 22.3,
        "Reduction of Area": 75.2,
        "CTE, linear": 11.34,
        "Specific Heat Capacity": 0.46,
        "Thermal Conductivity": 37.5
    },
    {
        "name": "AISI 5140 Steel, normalized, 13 mm (0.5 in.) round",
        "composition": "C0.43Cr0.9Fe98.07Mn0.9P0.035Si0.3S0.04",
        "Density": 7.85,
        "Hardness, Brinell": 235.0,
        "Hardness, Knoop": 259.0,
        "Hardness, Rockwell B": 97.0,
        "Hardness, Rockwell C": 21.0,
        "Hardness, Vickers": 247.0,
        "Tensile Strength, Ultimate": 827.0,
        "Tensile Strength, Yield": 525.0,
        "Elongation at Break": 22.0,
        "Modulus of Elasticity": 205.0,
        "Bulk Modulus": 160.0,
        "Poissons Ratio": 0.29,
        "Machinability": 65.0,
        "Shear Modulus": 80.0,
        "Electrical Resistivity": 7.85e-05,
        "CTE, linear": 14.9,
        "Specific Heat Capacity": 0.519,
        "Thermal Conductivity": 44.6
    },
    {
        "name": "308 Stainless steel, cold drawn wire, 75% hardened",
        "composition": "C0.08Cr20.0Fe66.0Mn2.0Ni11.0P0.045Si1.0S0.03",
        "Density": 8.0,
        "Hardness, Brinell": 326.0,
        "Hardness, Knoop": 352.0,
        "Hardness, Rockwell C": 33.0,
        "Hardness, Vickers": 340.0,
        "Tensile Strength, Ultimate": 1380.0,
        "Tensile Strength, Yield": 1105.0,
        "Elongation at Break": 6.0,
        "Tensile Modulus": 195.0,
        "Izod Impact": 135.0,
        "Charpy Impact": 135.0,
        "Electrical Resistivity": 0.000116,
        "CTE, linear": 18.7,
        "Specific Heat Capacity": 0.5,
        "Thermal Conductivity": 21.6,
        "Melting Point": 1400.0,
        "Solidus": 1400.0,
        "Liquidus": 1455.0,
        "Maximum Service Temperature, Air": 980.0
    },
    {
        "name": "Sandvik 2RK66 Spring Wire",
        "composition": "C0.02Cr20.0Cu1.5Fe46.8Mn1.8Mo4.5Ni25.0P0.015Si0.4S0.015",
        "Density": 8.0,
        "Tensile Strength, Ultimate": 975.0,
        "Tensile Strength, Yield": 830.0,
        "Modulus of Elasticity": 185.0,
        "Electrical Resistivity": 9.4e-05,
        "Magnetic Permeability": 1.004,
        "CTE, linear": 15.5,
        "Specific Heat Capacity": 0.46,
        "Thermal Conductivity": 12.0,
        "Maximum Service Temperature, Air": 300.0,
        "Minimum Service Temperature, Air": 200.0
    },
    {
        "name": "AISI 1040 Steel, water quenched from 845\u00b0C (1550\u00b0F), 540\u00b0C (1000\u00b0F) temper, 50 mm (2 in.) round",
        "composition": "C0.44Fe99.0Mn0.9P0.04S0.05",
        "Density": 7.845,
        "Hardness, Brinell": 207.0,
        "Hardness, Knoop": 229.0,
        "Hardness, Rockwell B": 93.0,
        "Hardness, Rockwell C": 15.0,
        "Hardness, Vickers": 217.0,
        "Tensile Strength, Ultimate": 702.0,
        "Tensile Strength, Yield": 479.0,
        "Elongation at Break": 24.7,
        "Reduction of Area": 63.6,
        "Modulus of Elasticity": 200.0,
        "Bulk Modulus": 160.0,
        "Poissons Ratio": 0.29,
        "Shear Modulus": 80.0,
        "Izod Impact": 65.0,
        "Electrical Resistivity": 0.0001179,
        "CTE, linear": 14.8,
        "Specific Heat Capacity": 1.583,
        "Thermal Conductivity": 51.9
    },
    {
        "name": "AISI Type H10 Chromium Hot Work Tool Steel (UNS T20810)",
        "composition": "C0.45Cr3.75Cu0.25Fe93.3Mn0.7Mo3.0Ni0.3P0.03Si1.2S0.03V0.75",
        "Density": 7.81,
        "CTE, linear": 13.7
    },
    {
        "name": "AISI 4820H Steel, normalized 860\u00b0C (1580\u00b0F), 50 mm (2 in.) round",
        "composition": "C0.23Fe95.88Mn0.8Mo0.3Ni3.8P0.035Si0.3S0.04",
        "Density": 7.85,
        "Hardness, Brinell": 223.0,
        "Hardness, Knoop": 246.0,
        "Hardness, Rockwell B": 96.0,
        "Hardness, Rockwell C": 18.0,
        "Hardness, Vickers": 235.0,
        "Tensile Strength, Ultimate": 738.0,
        "Tensile Strength, Yield": 475.0,
        "Elongation at Break": 23.0,
        "Modulus of Elasticity": 205.0,
        "Bulk Modulus": 160.0,
        "Poissons Ratio": 0.29,
        "Machinability": 50.0,
        "Shear Modulus": 80.0,
        "Electrical Resistivity": 2.45e-05,
        "Specific Heat Capacity": 0.475,
        "Thermal Conductivity": 44.5
    },
    {
        "name": "AISI 1060 Steel, normalized at 900\u00b0C (1650\u00b0F)",
        "composition": "C0.66Fe98.85Mn0.9P0.04S0.05",
        "Density": 7.85,
        "Hardness, Brinell": 229.0,
        "Hardness, Knoop": 252.0,
        "Hardness, Rockwell B": 96.0,
        "Hardness, Rockwell C": 19.0,
        "Hardness, Vickers": 241.0,
        "Tensile Strength, Ultimate": 779.0,
        "Tensile Strength, Yield": 420.0,
        "Elongation at Break": 18.0,
        "Reduction of Area": 32.0,
        "Modulus of Elasticity": 205.0,
        "Bulk Modulus": 160.0,
        "Poissons Ratio": 0.29,
        "Shear Modulus": 80.0,
        "Izod Impact": 14.0,
        "Electrical Resistivity": 1.8e-05,
        "CTE, linear": 13.7,
        "Specific Heat Capacity": 0.544,
        "Thermal Conductivity": 49.8
    },
    {
        "name": "ASTM A533 Low Alloy Steel, Grade B, Class 1",
        "composition": "C0.25Fe97.0Mn1.5Mo0.6Ni0.7P0.035Si0.4S0.04",
        "Density": 7.8,
        "Tensile Strength, Ultimate": 550.0,
        "Tensile Strength, Yield": 345.0,
        "Elongation at Break": 18.0,
        "Modulus of Elasticity": 200.0,
        "Bulk Modulus": 160.0,
        "Poissons Ratio": 0.29,
        "Shear Modulus": 80.0,
        "Electrical Resistivity": 1.7e-05,
        "CTE, linear": 12.0,
        "Specific Heat Capacity": 0.47,
        "Thermal Conductivity": 52.0
    },
    {
        "name": "AISI Type S14800 Stainless Steel condition C, 59.7% cold reduction",
        "composition": "Al1.5C0.05Cr15.0Fe73.0Mn1.0Mo3.0Ni8.75P0.015Si1.0S0.01",
        "Density": 7.7,
        "Hardness, Brinell": 405.0,
        "Hardness, Knoop": 443.0,
        "Hardness, Rockwell C": 43.5,
        "Hardness, Vickers": 424.0,
        "Tensile Strength, Ultimate": 1441.0,
        "Tensile Strength, Yield": 1427.0,
        "Elongation at Break": 1.0,
        "Modulus of Elasticity": 200.0,
        "CTE, linear": 11.5
    },
    {
        "name": "AISI 1144 Steel, normalized at 900\u00b0C (1650\u00b0F), air cooled, 50 mm (2 in.) round",
        "composition": "C0.48Fe98.01Mn1.65P0.04S0.33",
        "Density": 7.87,
        "Hardness, Brinell": 192.0,
        "Hardness, Knoop": 214.0,
        "Hardness, Rockwell B": 91.0,
        "Hardness, Rockwell C": 11.0,
        "Hardness, Vickers": 201.0,
        "Tensile Strength, Ultimate": 660.0,
        "Tensile Strength, Yield": 370.0,
        "Elongation at Break": 21.5,
        "Reduction of Area": 45.0,
        "Modulus of Elasticity": 200.0,
        "Bulk Modulus": 160.0,
        "Poissons Ratio": 0.29,
        "Shear Modulus": 80.0,
        "Izod Impact": 65.0,
        "Electrical Resistivity": 1.7e-05,
        "CTE, linear": 13.9,
        "Specific Heat Capacity": 0.472,
        "Thermal Conductivity": 51.9
    },
    {
        "name": "AISI 9255 Steel, oil quenched from 885\u00b0C (1625\u00b0F), 540\u00b0C (1000\u00b0F) temper, 13 mm (0.5 in.) round",
        "composition": "C0.59Fe96.99Mn0.95P0.035Si2.2S0.04",
        "Density": 7.85,
        "Hardness, Brinell": 331.0,
        "Hardness, Knoop": 359.0,
        "Hardness, Rockwell B": 99.0,
        "Hardness, Rockwell C": 36.0,
        "Hardness, Vickers": 350.0,
        "Tensile Strength, Ultimate": 1170.0,
        "Tensile Strength, Yield": 1007.0,
        "Elongation at Break": 14.9,
        "Modulus of Elasticity": 200.0,
        "Bulk Modulus": 160.0,
        "Poissons Ratio": 0.29,
        "Machinability": 40.0,
        "Shear Modulus": 80.0,
        "Electrical Resistivity": 1.74e-05,
        "CTE, linear": 14.7,
        "Specific Heat Capacity": 0.472,
        "Thermal Conductivity": 51.9
    },
    {
        "name": "ASTM A656 Steel, Grade 7",
        "composition": "C0.18Fe98.415Mn1.65Nb0.015N0.02P0.025Si0.6S0.035V0.015",
        "Density": 7.8,
        "Modulus of Elasticity": 200.0,
        "Bulk Modulus": 160.0,
        "Poissons Ratio": 0.29,
        "Shear Modulus": 80.0,
        "Electrical Resistivity": 1.7e-05,
        "CTE, linear": 12.0,
        "Specific Heat Capacity": 0.47,
        "Thermal Conductivity": 52.0
    },
    {
        "name": "AISI Type O2 Oil-hardening Tool Steel, oil quenched at 800\u00b0C, tempered at 260\u00b0C",
        "composition": "C0.95Cr0.35Fe96.0Mn1.6Mo0.3P0.03Si0.5S0.03V0.3",
        "Density": 7.61,
        "Hardness, Knoop": 624.0,
        "Hardness, Rockwell C": 55.0,
        "Hardness, Vickers": 602.0,
        "Tensile Strength, Ultimate": 1930.0,
        "Tensile Strength, Yield": 1750.0,
        "Elongation at Break": 0.0,
        "Bulk Modulus": 160.0,
        "Shear Modulus": 80.0,
        "Izod Impact Unnotched": 105.0,
        "CTE, linear": 14.6,
        "Processing Temperature": 175.0,
        "Annealing Temperature": 745.0
    },
    {
        "name": "AISI 4150 Steel, oil quenched 830\u00b0C (1525\u00b0F), 540\u00b0C (1000\u00b0F) temper, 50 mm (2 in.) round",
        "composition": "C0.53Cr1.1Fe97.67Mn1.0Mo0.25P0.035Si0.3S0.04",
        "Density": 7.85,
        "Hardness, Brinell": 341.0,
        "Hardness, Knoop": 369.0,
        "Hardness, Rockwell B": 99.0,
        "Hardness, Rockwell C": 37.0,
        "Hardness, Vickers": 361.0,
        "Tensile Strength, Ultimate": 1165.0,
        "Tensile Strength, Yield": 1040.0,
        "Elongation at Break": 15.5,
        "Reduction of Area": 46.7,
        "Modulus of Elasticity": 205.0,
        "Bulk Modulus": 160.0,
        "Poissons Ratio": 0.29,
        "Machinability": 55.0,
        "Shear Modulus": 80.0,
        "Electrical Resistivity": 2.45e-05,
        "Specific Heat Capacity": 0.475,
        "Thermal Conductivity": 44.5
    },
    {
        "name": "AISI 4820H Steel, heat treated, machined to 25 mm, pseudocarburized, reheated to 755\u00b0C (1390\u00b0F), 150\u00b0C (300\u00b0F) temper",
        "composition": "C0.23Fe95.88Mn0.8Mo0.3Ni3.8P0.035Si0.3S0.04",
        "Density": 7.85,
        "Hardness, Brinell": 388.0,
        "Hardness, Knoop": 418.0,
        "Hardness, Rockwell B": 101.0,
        "Hardness, Rockwell C": 43.0,
        "Hardness, Vickers": 411.0,
        "Tensile Strength, Ultimate": 1328.0,
        "Tensile Strength, Yield": 920.0,
        "Elongation at Break": 13.8,
        "Modulus of Elasticity": 205.0,
        "Bulk Modulus": 160.0,
        "Poissons Ratio": 0.29,
        "Machinability": 50.0,
        "Shear Modulus": 80.0,
        "Electrical Resistivity": 2.45e-05,
        "Specific Heat Capacity": 0.475,
        "Thermal Conductivity": 44.5
    },
    {
        "name": "AISI 4140H Steel, annealed at 815\u00b0C (1500\u00b0F) furnace cooled 11\u00b0C (20\u00b0F)/hour to 665\u00b0C (1230\u00b0F), air cooled, 25 mm (1 in.) round",
        "composition": "C0.44Cr1.2Fe97.93Mn1.1Mo0.3P0.035Si0.3S0.04",
        "Density": 7.85,
        "Hardness, Brinell": 197.0,
        "Hardness, Knoop": 219.0,
        "Hardness, Rockwell B": 92.0,
        "Hardness, Rockwell C": 13.0,
        "Hardness, Vickers": 207.0,
        "Tensile Strength, Ultimate": 655.0,
        "Tensile Strength, Yield": 415.0,
        "Elongation at Break": 25.7,
        "Reduction of Area": 56.9,
        "Modulus of Elasticity": 205.0,
        "Bulk Modulus": 160.0,
        "Poissons Ratio": 0.29,
        "Machinability": 65.0,
        "Shear Modulus": 80.0,
        "Electrical Resistivity": 6.46e-05,
        "CTE, linear": 14.6,
        "Specific Heat Capacity": 0.561,
        "Thermal Conductivity": 42.6
    },
    {
        "name": "Sandvik Bioline High-N Bar Steel",
        "composition": "C0.06Cr20.5Cu0.2Fe62.0Mn4.0Mo2.4Ni9.5Nb0.3N0.4P0.025Si0.6S0.003",
        "Density": 8.0,
        "Hardness, Brinell": 400.0,
        "Tensile Strength, Ultimate": 1500.0,
        "Tensile Strength, Yield": 1100.0,
        "Elongation at Break": 40.0,
        "Modulus of Elasticity": 200.0,
        "CTE, linear": 16.5,
        "Specific Heat Capacity": 0.485,
        "Thermal Conductivity": 14.0
    },
    {
        "name": "ATI Allegheny Ludlum Martensitic Stainless Steel Type 410, Hardened + 482\u00b0C Temper",
        "composition": "C0.15Cr13.5Fe86.0Mn1.0Ni0.5P0.04Si1.0S0.03",
        "Density": 7.65,
        "Hardness, Rockwell C": 41.0,
        "Tensile Strength, Ultimate": 1298.0,
        "Tensile Strength, Yield": 845.0,
        "Modulus of Elasticity": 200.0,
        "Electrical Resistivity": 5.6e-05,
        "CTE, linear": 11.6,
        "Thermal Conductivity": 24.899,
        "Melting Point": 1482.0,
        "Solidus": 1482.0,
        "Liquidus": 1532.0
    },
    {
        "name": "Bethlehem Steel ASTM A678 Grade D 3/16 to 3 in. thick, steel plate\n      \n      \u00a0(discontinued **)",
        "composition": "C0.22Cu0.2Fe97.405Mn1.5N0.03P0.035Si0.5V0.11",
        "Density": 7.8,
        "Hardness, Brinell": 190.0,
        "Hardness, Rockwell B": 91.0,
        "Tensile Strength at Break": 621.0,
        "Tensile Strength, Yield": 517.0,
        "Elongation at Break": 16.0,
        "Bend Radius, Minimum": 3.0
    },
    {
        "name": "Cast Stainless Steel CA6N, UNS J91650",
        "composition": "C0.06Cr12.5Fe83.5Mn0.5Ni8.0P0.02Si1.0S0.02"
    },
    {
        "name": "Bethlehem Steel RQC ASTM A678 RQC60 Q&T >2-1/2 to 4 in. thick, steel plate\n      \n      \u00a0(discontinued **)",
        "composition": "C0.21Cu0.35Fe97.265Mn1.6P0.035Si0.5S0.04",
        "Density": 7.8,
        "Hardness, Brinell": 154.0,
        "Hardness, Rockwell B": 81.0,
        "Tensile Strength at Break": 517.0,
        "Tensile Strength, Yield": 379.0,
        "Elongation at Break": 22.0,
        "Bend Radius, Minimum": 10.0
    },
    {
        "name": "Kobe Steel KS70 Commercially Pure Titanium, ASTM Gr. 3, Annealed",
        "composition": "C0.08H0.015Fe0.3N0.05O0.35Ti99.205",
        "Density": 4.5,
        "Tensile Strength, Ultimate": 450.0,
        "Tensile Strength, Yield": 380.0,
        "Elongation at Break": 18.0,
        "Reduction of Area": 30.0,
        "Bend Radius, Minimum": 2.5
    },
    {
        "name": "AISI 1335H Steel",
        "composition": "C0.38Fe98.08Mn2.05P0.035Si0.35S0.04",
        "Density": 7.87,
        "Hardness, Brinell": 179.0,
        "Hardness, Knoop": 229.0,
        "Hardness, Rockwell B": 93.0,
        "Hardness, Rockwell C": 15.0,
        "Hardness, Vickers": 217.0,
        "Modulus of Elasticity": 200.0,
        "Bulk Modulus": 160.0,
        "Poissons Ratio": 0.29,
        "Machinability": 55.0,
        "Shear Modulus": 80.0,
        "Electrical Resistivity": 1.74e-05,
        "CTE, linear": 13.9,
        "Specific Heat Capacity": 0.472,
        "Thermal Conductivity": 51.9
    },
    {
        "name": "AISI 4130H Steel, water quenched 855\u00b0C (1570\u00b0F), 595\u00b0C (1100\u00b0F) temper, 100 mm (4 in.) round",
        "composition": "C0.33Cr1.2Fe98.38Mn0.7Mo0.25P0.035Si0.35S0.04",
        "Density": 7.85,
        "Hardness, Brinell": 197.0,
        "Hardness, Knoop": 219.0,
        "Hardness, Rockwell B": 92.0,
        "Hardness, Rockwell C": 13.0,
        "Hardness, Vickers": 207.0,
        "Tensile Strength, Ultimate": 703.0,
        "Tensile Strength, Yield": 540.0,
        "Elongation at Break": 24.5,
        "Reduction of Area": 69.2,
        "Modulus of Elasticity": 205.0,
        "Bulk Modulus": 160.0,
        "Poissons Ratio": 0.29,
        "Machinability": 70.0,
        "Shear Modulus": 80.0,
        "Electrical Resistivity": 0.0001222,
        "Specific Heat Capacity": 0.837,
        "Thermal Conductivity": 42.7
    },
    {
        "name": "ASTM A588 HSLA Steel Grade K, Thickness 100 to 125 mm (4-5 in.)",
        "composition": "C0.17Cr0.7Cu0.5Fe98.5Mn1.2Mo0.1Nb0.05P0.04Si0.5S0.05",
        "Density": 7.75,
        "Tensile Strength at Break": 462.0,
        "Tensile Strength, Yield": 317.0,
        "Elongation at Break": 21.0,
        "Modulus of Elasticity": 205.0,
        "Poissons Ratio": 0.28,
        "Shear Modulus": 80.0
    },
    {
        "name": "AISI 4032 Steel, Annealed Cold Drawn Bar",
        "composition": "C0.35Fe98.025Mn0.9Mo0.3P0.035Si0.35S0.04",
        "Density": 7.85,
        "Hardness, Brinell": 174.0,
        "Modulus of Elasticity": 200.0,
        "Poissons Ratio": 0.29,
        "Machinability": 70.0,
        "Shear Modulus": 78.0,
        "Electrical Resistivity": 1.7e-05,
        "CTE, linear": 12.0,
        "Specific Heat Capacity": 0.47,
        "Thermal Conductivity": 52.0
    },
    {
        "name": "AISI 1021 Steel, cold rolled, 25 mm (1 in.) round",
        "composition": "C0.23Fe99.23Mn0.9P0.04S0.05",
        "Density": 7.858,
        "Hardness, Brinell": 137.0,
        "Hardness, Knoop": 156.0,
        "Hardness, Rockwell B": 75.0,
        "Hardness, Vickers": 143.0,
        "Tensile Strength, Ultimate": 484.0,
        "Tensile Strength, Yield": 360.0,
        "Elongation at Break": 33.0,
        "Reduction of Area": 65.2,
        "Modulus of Elasticity": 200.0,
        "Bulk Modulus": 160.0,
        "Poissons Ratio": 0.29,
        "Shear Modulus": 80.0,
        "Electrical Resistivity": 1.59e-05,
        "CTE, linear": 13.9,
        "Specific Heat Capacity": 0.472,
        "Thermal Conductivity": 51.9
    },
    {
        "name": "AISI 1040 Steel, as rolled",
        "composition": "C0.44Fe99.0Mn0.9P0.04S0.05",
        "Density": 7.845,
        "Hardness, Brinell": 201.0,
        "Hardness, Knoop": 223.0,
        "Hardness, Rockwell B": 93.0,
        "Hardness, Rockwell C": 13.0,
        "Hardness, Vickers": 211.0,
        "Tensile Strength, Ultimate": 620.0,
        "Tensile Strength, Yield": 415.0,
        "Elongation at Break": 25.0,
        "Reduction of Area": 50.0,
        "Modulus of Elasticity": 200.0,
        "Bulk Modulus": 160.0,
        "Poissons Ratio": 0.29,
        "Shear Modulus": 80.0,
        "Izod Impact": 65.0,
        "Electrical Resistivity": 0.0001179,
        "CTE, linear": 14.8,
        "Specific Heat Capacity": 1.583,
        "Thermal Conductivity": 51.9
    },
    {
        "name": "Ametek P409L/409CB P/M Stainless Steel, Sintered from 6.00 g/cc Green Density",
        "composition": "C0.03Cr11.75Fe89.1Mn2.0Nb0.8P0.04Si1.0S0.03",
        "Bulk Density": 2.9,
        "Density": 6.13,
        "Hardness, Rockwell B": 42.0,
        "Tensile Strength, Ultimate": 283.0,
        "Elongation at Break": 3.6,
        "Shrinkage": 0.31,
        "Powder Flow": 30.0
    },
    {
        "name": "AISI 1095 Steel, oil quenched from 800\u00b0C (1475\u00b0F), 595\u00b0C (1100\u00b0F) temper",
        "composition": "C1.03Fe98.8Mn0.5P0.04S0.05",
        "Density": 7.85,
        "Hardness, Brinell": 293.0,
        "Hardness, Knoop": 319.0,
        "Hardness, Rockwell B": 99.0,
        "Hardness, Rockwell C": 31.0,
        "Hardness, Vickers": 309.0,
        "Tensile Strength, Ultimate": 979.0,
        "Tensile Strength, Yield": 600.0,
        "Elongation at Break": 17.4,
        "Reduction of Area": 42.8,
        "Modulus of Elasticity": 205.0,
        "Bulk Modulus": 160.0,
        "Poissons Ratio": 0.29,
        "Shear Modulus": 80.0,
        "Electrical Resistivity": 1.8e-05,
        "CTE, linear": 13.5,
        "Specific Heat Capacity": 0.461,
        "Thermal Conductivity": 49.8
    },
    {
        "name": "AISI 4626 Steel",
        "composition": "C0.29Fe98.31Mn0.65Mo0.25Ni1.0P0.035Si0.3S0.04",
        "Density": 7.85,
        "Hardness, Brinell": 171.0,
        "Hardness, Knoop": 213.0,
        "Hardness, Rockwell B": 91.0,
        "Hardness, Rockwell C": 11.0,
        "Hardness, Vickers": 200.0,
        "Modulus of Elasticity": 205.0,
        "Bulk Modulus": 160.0,
        "Poissons Ratio": 0.29,
        "Machinability": 70.0,
        "Shear Modulus": 80.0,
        "Electrical Resistivity": 2e-05,
        "Specific Heat Capacity": 0.475,
        "Thermal Conductivity": 44.5
    },
    {
        "name": "AISI 4027 Steel, water quenched 865\u00b0C (1590\u00b0F), 595\u00b0C (1100\u00b0F) temper, 14 mm (0.55 in.) round",
        "composition": "C0.3Fe98.7Mn0.9Mo0.3P0.035Si0.35S0.04",
        "Density": 7.85,
        "Hardness, Brinell": 262.0,
        "Hardness, Knoop": 287.0,
        "Hardness, Rockwell B": 98.0,
        "Hardness, Rockwell C": 26.0,
        "Hardness, Vickers": 276.0,
        "Tensile Strength, Ultimate": 896.0,
        "Tensile Strength, Yield": 800.0,
        "Elongation at Break": 20.0,
        "Reduction of Area": 64.5,
        "Modulus of Elasticity": 205.0,
        "Bulk Modulus": 160.0,
        "Poissons Ratio": 0.29,
        "Machinability": 70.0,
        "Shear Modulus": 80.0,
        "Electrical Resistivity": 2.45e-05,
        "Specific Heat Capacity": 0.475,
        "Thermal Conductivity": 44.5
    },
    {
        "name": "AISI 1118 Steel, cold drawn, high temperature, stress relieved, round",
        "composition": "C0.2Fe98.48Mn1.6P0.04S0.13",
        "Density": 7.87,
        "Hardness, Brinell": 143.0,
        "Hardness, Knoop": 163.0,
        "Hardness, Rockwell B": 78.0,
        "Hardness, Vickers": 149.0,
        "Tensile Strength, Ultimate": 485.0,
        "Tensile Strength, Yield": 345.0,
        "Elongation at Break": 18.0,
        "Reduction of Area": 45.0,
        "Modulus of Elasticity": 200.0,
        "Bulk Modulus": 160.0,
        "Poissons Ratio": 0.29,
        "Shear Modulus": 80.0,
        "Izod Impact": 108.0,
        "Electrical Resistivity": 1.74e-05,
        "CTE, linear": 13.9,
        "Specific Heat Capacity": 0.472,
        "Thermal Conductivity": 51.9
    },
    {
        "name": "ASTM A27 Grade U-60-30 Cast Carbon Steel",
        "composition": "C0.25Fe100.0Mn0.75P0.05Si0.8S0.06",
        "Density": 7.8,
        "Tensile Strength, Ultimate": 460.0,
        "Tensile Strength, Yield": 230.0,
        "Elongation at Break": 25.0,
        "Reduction of Area": 34.0,
        "Modulus of Elasticity": 190.0,
        "Poissons Ratio": 0.29,
        "Fatigue Strength": 170.0,
        "Shear Modulus": 73.0,
        "Volume Resistivity": 2.46e-05,
        "Heat of Fusion": 250.0,
        "CTE, linear": 12.0,
        "Specific Heat Capacity": 0.47,
        "Thermal Conductivity": 52.0,
        "Melting Point": 1460.0,
        "Maximum Service Temperature, Air": 400.0
    },
    {
        "name": "ATI Allegheny Ludlum Martensitic Stainless Steel Type 410, Hardened + 316\u00b0C Temper",
        "composition": "C0.15Cr13.5Fe86.0Mn1.0Ni0.5P0.04Si1.0S0.03",
        "Density": 7.65,
        "Hardness, Rockwell C": 40.0,
        "Tensile Strength, Ultimate": 1283.0,
        "Tensile Strength, Yield": 1026.0,
        "Modulus of Elasticity": 200.0,
        "Electrical Resistivity": 5.6e-05,
        "CTE, linear": 11.6,
        "Thermal Conductivity": 24.899,
        "Melting Point": 1482.0,
        "Solidus": 1482.0,
        "Liquidus": 1532.0
    },
    {
        "name": "Universal Wire Works 308L Stainless Steel Electrode",
        "composition": "C0.03Cr19.0Fe69.0Mn1.8Ni9.7Si0.45",
        "Tensile Strength, Ultimate": 593.0,
        "Elongation at Break": 48.0
    },
    {
        "name": "Bethlehem Steel ASTM A633 Grade C >2-1/2 to 4 in. thick, steel plate\n      \n      \u00a0(discontinued **)",
        "composition": "C0.2Fe97.675Mn1.5Nb0.05P0.035Si0.5S0.04",
        "Density": 7.8,
        "Hardness, Brinell": 135.0,
        "Hardness, Rockwell B": 74.0,
        "Tensile Strength at Break": 448.0,
