Repository: KylinGuo/HEA

File: data.json (part 55 of 70)
[
        "Tensile Strength, Yield": 317.0,
        "Elongation at Break": 21.0,
        "Bend Radius, Minimum": 3.0
    },
    {
        "name": "AISI 1030 Steel, water quenched from 870\u00b0C (1600\u00b0F), 540\u00b0C (1000\u00b0F) temper, 50 mm (2 in.) round",
        "composition": "C0.34Fe99.13Mn0.9P0.04S0.05",
        "Density": 7.87,
        "Hardness, Brinell": 170.0,
        "Hardness, Knoop": 191.0,
        "Hardness, Rockwell B": 86.0,
        "Hardness, Vickers": 178.0,
        "Tensile Strength, Ultimate": 595.0,
        "Tensile Strength, Yield": 440.0,
        "Elongation at Break": 28.2,
        "Reduction of Area": 65.8,
        "Modulus of Elasticity": 206.0,
        "Bulk Modulus": 163.0,
        "Poissons Ratio": 0.29,
        "Shear Modulus": 80.0,
        "Electrical Resistivity": 1.66e-05,
        "CTE, linear": 11.7,
        "Specific Heat Capacity": 0.486,
        "Thermal Conductivity": 50.7
    },
    {
        "name": "AISI 347 Cast Stainless Steel, UNS J92640",
        "composition": "C0.08Cr19.5Fe64.0Mn2.0Ni13.0P0.04Si1.0S0.03"
    },
    {
        "name": "AISI 1340H Steel, oil quenched from 830\u00b0C (1525\u00b0F), 540\u00b0C (1000\u00b0F) temper, 25 mm (1 in.) round",
        "composition": "C0.44Fe98.03Mn2.05P0.035Si0.35S0.04",
        "Density": 7.87,
        "Hardness, Brinell": 285.0,
        "Hardness, Knoop": 311.0,
        "Hardness, Rockwell B": 99.0,
        "Hardness, Rockwell C": 30.0,
        "Hardness, Vickers": 301.0,
        "Tensile Strength, Ultimate": 951.0,
        "Tensile Strength, Yield": 834.0,
        "Elongation at Break": 19.2,
        "Reduction of Area": 57.4,
        "Modulus of Elasticity": 200.0,
        "Bulk Modulus": 160.0,
        "Poissons Ratio": 0.29,
        "Machinability": 50.0,
        "Shear Modulus": 80.0,
        "Electrical Resistivity": 1.74e-05,
        "CTE, linear": 13.9,
        "Specific Heat Capacity": 0.472,
        "Thermal Conductivity": 51.9
    },
    {
        "name": "Bohler-Uddeholm UDDEHOLM VANADIS 6 Cold Work Tool Steel",
        "composition": "C2.1Cr6.8Fe82.8Mn0.4Mo1.5Si1.0V5.4",
        "Density": 7.47,
        "Hardness, Brinell": 255.0,
        "Hardness, Rockwell C": 60.0,
        "Modulus of Elasticity": 210.0,
        "Compressive Yield Strength": 2760.0,
        "Impact Test": 18.3,
        "CTE, linear": 12.1,
        "Specific Heat Capacity": 0.46,
        "Thermal Conductivity": 25.0,
        "Pin-On-Disc Wear": 3.3
    },
    {
        "name": "AISI Type 651 (19-9 DL) Stainless Steel annealed at 980\u00b0C (1800\u00b0F), 88 HRB hardness",
        "composition": "C0.35Cr21.0Cu0.5Fe64.0Mn1.5Mo1.75Ni11.0Nb0.6P0.04Si0.8S0.03Ti0.35W1.75",
        "Density": 7.94,
        "Hardness, Rockwell B": 88.0,
        "Tensile Strength, Ultimate": 600.0,
        "Tensile Strength, Yield": 317.0,
        "Elongation at Break": 47.0,
        "Modulus of Elasticity": 200.0,
        "Machinability": 45.0,
        "Charpy Impact": 72.0,
        "CTE, linear": 18.0,
        "Specific Heat Capacity": 0.42,
        "Thermal Conductivity": 21.3,
        "Melting Point": 1420.0,
        "Solidus": 1420.0,
        "Liquidus": 1435.0,
        "Maximum Service Temperature, Air": 955.0
    },
    {
        "name": "Cast Stainless Steel, HA",
        "composition": "C0.2Cr10.0Fe87.0Mn0.65Mo1.2P0.04Si1.0S0.04",
        "Creep Strength": 21.5
    },
    {
        "name": "EOS PH1 Precipitation Hardening Stainless Steel Sintered on EOSINT M 270",
        "composition": "C0.07Cr15.5Cu4.5Fe79.85Mn1.0Mo0.5Ni5.5Nb0.45Si1.0",
        "Density": 7.8,
        "Porosity": 0.0,
        "Hardness, Rockwell C": 40.0,
        "Tensile Strength, Ultimate": 1350.0,
        "Tensile Strength, Yield": 1200.0,
        "Elongation at Break": 13.0,
        "Modulus of Elasticity": 160.0,
        "Specific Heat Capacity": 0.45,
        "Thermal Conductivity": 15.0,
        "Maximum Service Temperature, Air": 400.0
    },
    {
        "name": "AISI 5160H Steel, normalized, 13 mm (0.5 in.) round",
        "composition": "C0.65Cr1.0Fe98.05Mn1.1P0.035Si0.3S0.04",
        "Density": 7.85,
        "Hardness, Brinell": 285.0,
        "Hardness, Knoop": 311.0,
        "Hardness, Rockwell B": 99.0,
        "Hardness, Rockwell C": 30.0,
        "Hardness, Vickers": 301.0,
        "Tensile Strength, Ultimate": 1025.0,
        "Tensile Strength, Yield": 650.0,
        "Elongation at Break": 18.2,
        "Modulus of Elasticity": 205.0,
        "Bulk Modulus": 160.0,
        "Poissons Ratio": 0.29,
        "Machinability": 55.0,
        "Shear Modulus": 80.0,
        "Electrical Resistivity": 2.19e-05,
        "Specific Heat Capacity": 0.475,
        "Thermal Conductivity": 46.6
    },
    {
        "name": "AISI Type 416Se Stainless Steel",
        "composition": "C0.15Cr13.0Fe84.0Mn1.25P0.06Se0.15Si1.0S0.06",
        "Density": 7.8,
        "Hardness, Brinell": 365.0,
        "Hardness, Knoop": 397.0,
        "Hardness, Rockwell C": 39.5,
        "Hardness, Vickers": 383.0,
        "Tensile Strength, Ultimate": 1310.0,
        "Tensile Strength, Yield": 983.0,
        "Elongation at Break": 20.0,
        "Modulus of Elasticity": 200.0,
        "Poissons Ratio": 0.2,
        "Shear Modulus": 83.0,
        "Izod Impact": 75.0,
        "Electrical Resistivity": 0.000108,
        "Magnetic Permeability": 700.0,
        "CTE, linear": 11.7,
        "Specific Heat Capacity": 0.46,
        "Thermal Conductivity": 28.7,
        "Melting Point": 1480.0,
        "Solidus": 1480.0,
        "Liquidus": 1530.0,
        "Maximum Service Temperature, Air": 760.0
    },
    {
        "name": "TBS-9 High Carbon Bearing Steel (Composition Spec)",
        "composition": "C0.95Cr0.5Fe97.56Mn0.65Mo0.12Ni0.25Si0.22"
    },
    {
        "name": "303 MA Stainless Steel, in bar, cold drawn",
        "composition": "Al0.8C0.15Cr18.0Fe68.0Mn2.0Mo0.5Ni9.0P0.04Si1.0S0.14",
        "Density": 7.81,
        "Hardness, Brinell": 228.0,
        "Hardness, Knoop": 251.0,
        "Hardness, Rockwell B": 96.0,
        "Hardness, Rockwell C": 19.0,
        "Hardness, Vickers": 240.0,
        "Tensile Strength, Ultimate": 690.0,
        "Tensile Strength, Yield": 415.0,
        "Elongation at Break": 40.0,
        "Modulus of Elasticity": 190.0,
        "Izod Impact": 150.0,
        "Electrical Resistivity": 8.05e-05,
        "CTE, linear": 18.5,
        "Specific Heat Capacity": 0.5,
        "Thermal Conductivity": 21.5
    },
    {
        "name": "15Cr-28Co-4Mo-2.5Ti-3Al NICKEL BASED SUPERALLOY BARS FOR GAS TURBINE BLADES",
        "composition": "Al4.0Cr17.0Co30.0Fe54.0Mo5.0Ti3.0",
        "Rupture Strength": 255.0
    },
    {
        "name": "309 Stainless Steel, annealed, bar",
        "composition": "C0.2Cr23.0Fe60.0Mn2.0Ni14.0P0.045Si1.0S0.03",
        "Density": 8.0,
        "Hardness, Brinell": 144.0,
        "Hardness, Knoop": 160.0,
        "Hardness, Rockwell B": 83.0,
        "Hardness, Vickers": 162.0,
        "Tensile Strength, Ultimate": 655.0,
        "Tensile Strength, Yield": 275.0,
        "Elongation at Break": 45.0,
        "Modulus of Elasticity": 200.0,
        "Poissons Ratio": 0.3,
        "Shear Modulus": 77.0,
        "Izod Impact": 120.0,
        "Electrical Resistivity": 7.8e-05,
        "Magnetic Permeability": 1.008,
        "CTE, linear": 18.0,
        "Specific Heat Capacity": 0.5,
        "Thermal Conductivity": 15.6,
        "Melting Point": 1400.0,
        "Solidus": 1400.0,
        "Liquidus": 1455.0,
        "Maximum Service Temperature, Air": 1095.0
    },
    {
        "name": "AISI 8622 Steel, heat treated, machined to 25 mm (1 in.) rounds, pseudocarburized, 865\u00b0C (1590\u00b0F) reheat, 150\u00b0C (300\u00b0F) temper",
        "composition": "C0.25Cr0.6Fe98.0Mn0.9Mo0.25Ni0.7P0.035Si0.3S0.04",
        "Density": 7.85,
        "Hardness, Brinell": 388.0,
        "Hardness, Knoop": 418.0,
        "Hardness, Rockwell B": 101.0,
        "Hardness, Rockwell C": 43.0,
        "Hardness, Vickers": 411.0,
        "Tensile Strength, Ultimate": 1250.0,
        "Tensile Strength, Yield": 900.0,
        "Elongation at Break": 13.6,
        "Modulus of Elasticity": 205.0,
        "Bulk Modulus": 160.0,
        "Poissons Ratio": 0.29,
        "Machinability": 65.0,
        "Shear Modulus": 80.0,
        "Electrical Resistivity": 2.34e-05,
        "Specific Heat Capacity": 0.475,
        "Thermal Conductivity": 46.6
    },
    {
        "name": "AISI 4427 Steel, heat treated in 13.7 mm rounds, oil quenched, 150\u00b0C (300\u00b0F) temper",
        "composition": "C0.29Fe98.56Mn0.9Mo0.45P0.035Si0.3S0.04",
        "Density": 7.85,
        "Hardness, Brinell": 415.0,
        "Hardness, Knoop": 446.0,
        "Hardness, Rockwell B": 103.0,
        "Hardness, Rockwell C": 45.0,
        "Hardness, Vickers": 440.0,
        "Tensile Strength, Ultimate": 1434.0,
        "Tensile Strength, Yield": 903.0,
        "Elongation at Break": 11.3,
        "Reduction of Area": 37.4,
        "Modulus of Elasticity": 205.0,
        "Bulk Modulus": 160.0,
        "Poissons Ratio": 0.29,
        "Shear Modulus": 80.0,
        "Electrical Resistivity": 2.45e-05,
        "Specific Heat Capacity": 0.475,
        "Thermal Conductivity": 44.5
    },
    {
        "name": "Markforged 3D Printed A2 Tool Steel, Heat-Treated",
        "composition": "C1.05Cr5.5Fe92.8Mn1.0Mo1.4P0.3Si0.5V0.5",
        "Density": 7.43,
        "Porosity": 5.5,
        "Hardness, Rockwell C": 50.0,
        "Tensile Strength, Ultimate": 1420.0,
        "Tensile Strength, Yield": 800.0,
        "Elongation at Break": 5.0,
        "Modulus of Elasticity": 160.0,
        "Compressive Yield Strength": 8070.0
    },
    {
        "name": "AISI 1025 Steel, as drawn, 22-32 mm (0.875-1.25 in) round",
        "composition": "C0.28Fe99.48Mn0.6P0.04S0.05",
        "Density": 7.858,
        "Hardness, Brinell": 131.0,
        "Hardness, Knoop": 150.0,
        "Hardness, Rockwell B": 73.0,
        "Hardness, Vickers": 136.0,
        "Tensile Strength, Ultimate": 450.0,
        "Tensile Strength, Yield": 380.0,
        "Elongation at Break": 16.0,
        "Reduction of Area": 40.0,
        "Modulus of Elasticity": 200.0,
        "Bulk Modulus": 160.0,
        "Poissons Ratio": 0.29,
        "Shear Modulus": 80.0,
        "Electrical Resistivity": 0.0001239,
        "CTE, linear": 14.8,
        "Specific Heat Capacity": 1.432,
        "Thermal Conductivity": 51.9
    },
    {
        "name": "Cast Stainless Steel 5360, UNS J92951",
        "composition": "C0.15Cr18.0Cu0.5Fe70.5Mn2.0Mo2.25Ni14.0P0.04Si0.75S0.03"
    },
    {
        "name": "AISI E4340 Steel, oil quenched 845\u00b0C, 650\u00b0C (1200\u00b0F) temper",
        "composition": "C0.43Cr0.9Fe96.27Mn0.85Mo0.3Ni2.0P0.025Si0.3S0.02",
        "Density": 7.85,
        "Tensile Strength, Ultimate": 1435.0,
        "Tensile Strength, Yield": 1380.0,
        "Elongation at Break": 20.0,
        "Reduction of Area": 44.0,
        "Modulus of Elasticity": 219.0,
        "Bulk Modulus": 160.0,
        "Poissons Ratio": 0.3,
        "Fatigue Strength": 800.0,
        "Machinability": 50.0,
        "Shear Modulus": 84.0,
        "Electrical Resistivity": 7.97e-05,
        "CTE, linear": 14.3,
        "Specific Heat Capacity": 0.475,
        "Thermal Conductivity": 44.5
    },
    {
        "name": "AISI 1035 Steel, as cold drawn, 32-50 mm (1.25-2 in) round",
        "composition": "C0.38Fe99.09Mn0.9P0.04S0.05",
        "Density": 7.87,
        "Hardness, Brinell": 149.0,
        "Hardness, Knoop": 169.0,
        "Hardness, Rockwell B": 80.0,
        "Hardness, Vickers": 155.0,
        "Tensile Strength, Ultimate": 515.0,
        "Tensile Strength, Yield": 450.0,
        "Elongation at Break": 12.0,
        "Reduction of Area": 35.0,
        "Modulus of Elasticity": 196.0,
        "Bulk Modulus": 156.0,
        "Poissons Ratio": 0.29,
        "Shear Modulus": 76.0,
        "Electrical Resistivity": 2.17e-05,
        "CTE, linear": 14.8,
        "Specific Heat Capacity": 0.486,
        "Thermal Conductivity": 50.7
    },
    {
        "name": "AISI 6150H Steel, oil quenched 845\u00b0C (1550\u00b0F), 650\u00b0C (1200\u00b0F) temper, 50 mm (2 in.) round",
        "composition": "C0.54Cr1.2Fe97.88Mn1.0P0.035Si0.3S0.04V0.15",
        "Density": 7.85,
        "Hardness, Brinell": 269.0,
        "Hardness, Knoop": 294.0,
        "Hardness, Rockwell B": 99.0,
        "Hardness, Rockwell C": 27.0,
        "Hardness, Vickers": 284.0,
        "Tensile Strength, Ultimate": 924.0,
        "Tensile Strength, Yield": 800.0,
        "Elongation at Break": 19.5,
        "Modulus of Elasticity": 205.0,
        "Bulk Modulus": 160.0,
        "Poissons Ratio": 0.29,
        "Machinability": 55.0,
        "Shear Modulus": 80.0,
        "Electrical Resistivity": 2.34e-05,
        "Specific Heat Capacity": 0.475,
        "Thermal Conductivity": 46.6
    },
    {
        "name": "Carpenter No. 610\u00ae High Carbon, High Chrome Tool Steel (Air-Wear) (AISI D2)",
        "composition": "C1.5Cr12.0Fe84.0Mn0.5Mo0.8Si0.3V0.9",
        "Specific Gravity": 7.83,
        "Hardness, Rockwell C": 62.0,
        "Abrasion": 85.9,
        "CTE, linear": 13.0
    },
    {
        "name": "AISI 4320 Steel, quenched 900\u00b0C (1650\u00b0F), 205\u00b0C (400\u00b0F) temper",
        "composition": "C0.22Cr0.6Fe96.98Mn0.65Mo0.3Ni2.0P0.035Si0.3S0.04",
        "Density": 7.85,
        "Hardness, Knoop": 438.0,
        "Hardness, Rockwell C": 43.0,
        "Hardness, Vickers": 422.0,
        "Modulus of Elasticity": 205.0,
        "Compressive Yield Strength": 1790.0,
        "Bulk Modulus": 160.0,
        "Poissons Ratio": 0.29,
        "Machinability": 60.0,
        "Shear Modulus": 80.0,
        "Charpy Impact": 38.0,
        "Electrical Resistivity": 2.45e-05,
        "CTE, linear": 11.3,
        "Specific Heat Capacity": 0.475,
        "Thermal Conductivity": 44.5
    },
    {
        "name": "Cast Stainless Steel UNS J92650",
        "composition": "C0.08Cr21.0Fe74.0Mn1.5Ni11.0P0.05Si2.0S0.05"
    },
    {
        "name": "AISI Grade 18Ni (300) Maraging Steel, Aged, round bar, tested longitudinal, 32 mm",
        "composition": "Al0.1B0.003C0.03Co9.0Fe67.0Mn0.1Mo4.8Ni18.5P0.01Si0.1S0.01Ti0.6Zr0.01",
        "Density": 8.0,
        "Hardness, Brinell": 555.0,
        "Hardness, Knoop": 618.0,
        "Hardness, Rockwell C": 54.7,
        "Hardness, Vickers": 597.0,
        "Tensile Strength, Ultimate": 2041.0,
        "Tensile Strength, Yield": 2020.0,
        "Elongation at Break": 11.6,
        "Reduction of Area": 55.8,
        "Modulus of Elasticity": 190.0,
        "Bulk Modulus": 160.0,
        "Poissons Ratio": 0.3,
        "Shear Modulus": 73.0,
        "Electrical Resistivity": 1.74e-05,
        "CTE, linear": 10.1,
        "Thermal Conductivity": 27.0
    },
    {
        "name": "AISI 4620H Steel, double quenched and tempered, carburized, oil quenched, 230\u00b0C (450\u00b0F) temper",
        "composition": "C0.23Fe97.58Mn0.75Mo0.3Ni2.0P0.035Si0.35S0.04",
        "Density": 7.85,
        "Hardness, Brinell": 235.0,
        "Hardness, Knoop": 259.0,
        "Hardness, Rockwell B": 97.0,
        "Hardness, Rockwell C": 59.0,
        "Hardness, Vickers": 247.0,
        "Tensile Strength, Ultimate": 795.0,
        "Tensile Strength, Yield": 531.0,
        "Elongation at Break": 22.5,
        "Reduction of Area": 62.1,
        "Modulus of Elasticity": 205.0,
        "Bulk Modulus": 160.0,
        "Poissons Ratio": 0.29,
        "Machinability": 65.0,
        "Shear Modulus": 80.0,
        "Electrical Resistivity": 2.45e-05,
        "Specific Heat Capacity": 0.475,
        "Thermal Conductivity": 44.5
    },
    {
        "name": "AISI 4140H Steel, oil quenched 845\u00b0C (1550\u00b0F), 595\u00b0C (1100\u00b0F) temper, 25 mm (1 in.) round",
        "composition": "C0.44Cr1.2Fe97.93Mn1.1Mo0.3P0.035Si0.3S0.04",
        "Density": 7.85,
        "Hardness, Brinell": 285.0,
        "Hardness, Knoop": 311.0,
        "Hardness, Rockwell B": 99.0,
        "Hardness, Rockwell C": 30.0,
        "Hardness, Vickers": 301.0,
        "Tensile Strength, Ultimate": 965.0,
        "Tensile Strength, Yield": 931.0,
        "Elongation at Break": 19.5,
        "Reduction of Area": 62.3,
        "Modulus of Elasticity": 205.0,
        "Bulk Modulus": 160.0,
        "Poissons Ratio": 0.29,
        "Machinability": 65.0,
        "Shear Modulus": 80.0,
        "Electrical Resistivity": 6.46e-05,
        "CTE, linear": 14.6,
        "Specific Heat Capacity": 0.561,
        "Thermal Conductivity": 42.6
    },
    {
        "name": "ASTM A517 Low Alloy Steel, Grade Q",
        "composition": "C0.21Cr1.5Fe95.22Mn1.3Mo0.6Ni1.5P0.035Si0.35S0.04V0.08",
        "Density": 7.75,
        "Tensile Strength, Ultimate": 725.0,
        "Tensile Strength, Yield": 620.0,
        "Elongation at Break": 14.0,
        "Modulus of Elasticity": 200.0,
        "Bulk Modulus": 160.0,
        "Poissons Ratio": 0.29,
        "Shear Modulus": 80.0,
        "Electrical Resistivity": 1.7e-05,
        "CTE, linear": 12.0,
        "Specific Heat Capacity": 0.47,
        "Thermal Conductivity": 52.0
    },
    {
        "name": "AISI 9255 Steel, annealed at 845\u00b0C (1550\u00b0F), 25 mm (1 in.) round",
        "composition": "C0.59Fe96.99Mn0.95P0.035Si2.2S0.04",
        "Density": 7.85,
        "Hardness, Brinell": 229.0,
        "Hardness, Knoop": 252.0,
        "Hardness, Rockwell B": 96.0,
        "Hardness, Rockwell C": 19.0,
        "Hardness, Vickers": 241.0,
        "Tensile Strength, Ultimate": 779.0,
        "Tensile Strength, Yield": 485.0,
        "Elongation at Break": 21.7,
        "Modulus of Elasticity": 200.0,
        "Bulk Modulus": 160.0,
        "Poissons Ratio": 0.29,
        "Machinability": 40.0,
        "Shear Modulus": 80.0,
        "Electrical Resistivity": 1.74e-05,
        "CTE, linear": 14.7,
        "Specific Heat Capacity": 0.472,
        "Thermal Conductivity": 51.9
    },
    {
        "name": "416 Plus X Martensitic Stainless Steel (UNS S41610)",
        "composition": "C0.15Cr13.0Fe83.25Mn2.0Mo0.6Si1.0",
        "Density": 7.8,
        "Tensile Strength, Ultimate": 585.0,
        "Modulus of Elasticity": 204.0,
        "Bulk Modulus": 166.0,
        "Poissons Ratio": 0.283,
        "Shear Modulus": 83.9,
        "Specific Heat Capacity": 0.46
    },
    {
        "name": "ASTM A283 Steel, grade D",
        "composition": "C0.27Cu0.2Fe98.0Mn0.9P0.04Si0.04S0.05",
        "Density": 7.8,
        "Tensile Strength, Ultimate": 415.0,
        "Tensile Strength, Yield": 230.0,
        "Elongation at Break": 23.0,
        "Bulk Modulus": 160.0,
        "Shear Modulus": 80.0
    },
    {
        "name": "MetalTek MTEK 310 Cast UNS J94202 Austenitic Stainless Steel",
        "composition": "C0.2Cr27.0Fe58.0Mn1.5Ni22.0Si1.75",
        "Hardness, Brinell": 163.0,
        "Tensile Strength, Ultimate": 450.0,
        "Tensile Strength, Yield": 195.0,
        "Elongation at Break": 30.0,
        "Heat Treatment": "Sol. Anneal"
    },
    {
        "name": "Cast Stainless Steel HF, ASTM A297",
        "composition": "C0.4Cr23.0Fe73.8Mn2.0Mo0.5Ni12.0P0.04Si2.0S0.04",
        "Tensile Strength, Ultimate": 490.0,
        "Tensile Strength, Yield": 240.0,
        "Elongation at Break": 23.0
    },
    {
        "name": "AISI 5147 Low Alloy Steel, Annealed and Cold Drawn Bar",
        "composition": "C0.51Cr1.15Fe97.84Mn0.95P0.035Si0.35S0.04",
        "Density": 7.85,
        "Hardness, Brinell": 179.0,
        "Modulus of Elasticity": 200.0,
        "Poissons Ratio": 0.29,
        "Machinability": 65.0,
        "Shear Modulus": 78.0,
        "Electrical Resistivity": 1.7e-05,
        "CTE, linear": 12.0,
        "Specific Heat Capacity": 0.47,
        "Thermal Conductivity": 52.0
    },
    {
        "name": "AISI 1141 Steel, cold drawn, high temperature, stress relieved, round",
        "composition": "C0.45Fe98.2Mn1.65P0.04S0.13",
        "Density": 7.87,
        "Hardness, Brinell": 187.0,
        "Hardness, Knoop": 209.0,
        "Hardness, Rockwell B": 90.0,
        "Hardness, Rockwell C": 10.0,
        "Hardness, Vickers": 196.0,
        "Tensile Strength, Ultimate": 655.0,
        "Tensile Strength, Yield": 550.0,
        "Elongation at Break": 15.0,
        "Reduction of Area": 40.0,
        "Modulus of Elasticity": 200.0,
        "Bulk Modulus": 160.0,
        "Poissons Ratio": 0.29,
        "Shear Modulus": 80.0,
        "Izod Impact": 53.0,
        "Electrical Resistivity": 1.7e-05,
        "CTE, linear": 13.9,
        "Specific Heat Capacity": 0.472,
        "Thermal Conductivity": 51.9
    },
    {
        "name": "AISI 1050 Steel, oil quenched 845\u00b0C (1550\u00b0F), 540\u00b0C (1000\u00b0F) temper, 13 mm (0.5 in.) round",
        "composition": "C0.55Fe98.92Mn0.9P0.04S0.05",
        "Density": 7.87,
        "Hardness, Brinell": 262.0,
        "Hardness, Knoop": 287.0,
        "Hardness, Rockwell B": 98.0,
        "Hardness, Rockwell C": 26.0,
        "Hardness, Vickers": 276.0,
        "Tensile Strength, Ultimate": 914.0,
        "Tensile Strength, Yield": 603.0,
        "Elongation at Break": 20.7,
        "Reduction of Area": 52.9,
        "Modulus of Elasticity": 200.0,
        "Bulk Modulus": 160.0,
        "Poissons Ratio": 0.29,
        "Shear Modulus": 80.0,
        "Izod Impact": 31.0,
        "Electrical Resistivity": 3e-05,
        "CTE, linear": 13.9,
        "Specific Heat Capacity": 0.486,
        "Thermal Conductivity": 51.9
    },
    {
        "name": "303 Stainless Steel, Cold worked wire",
        "composition": "C0.15Cr18.0Fe69.0Mn2.0Mo0.6Ni9.0P0.2Si1.0S0.15",
        "Density": 8.0,
        "Tensile Strength": 790.0,
        "Tensile Modulus": 193.0,
        "Poissons Ratio": 0.25,
        "Shear Modulus": 77.2,
        "Electrical Resistivity": 7.2e-05,
        "CTE, linear": 18.7,
        "Specific Heat Capacity": 0.5,
        "Thermal Conductivity": 21.5,
        "Melting Point": 1400.0,
        "Solidus": 1400.0,
        "Liquidus": 1420.0
    },
    {
        "name": "AISI 1040 Steel, normalized at 900\u00b0C (1650\u00b0F), air cooled, 25 mm (1 in.) round",
        "composition": "C0.44Fe99.0Mn0.9P0.04S0.05",
        "Density": 7.845,
        "Hardness, Brinell": 170.0,
        "Hardness, Knoop": 191.0,
        "Hardness, Rockwell B": 86.0,
        "Hardness, Vickers": 178.0,
        "Tensile Strength, Ultimate": 590.0,
        "Tensile Strength, Yield": 374.0,
        "Elongation at Break": 28.0,
        "Reduction of Area": 54.9,
        "Modulus of Elasticity": 200.0,
        "Bulk Modulus": 160.0,
        "Poissons Ratio": 0.29,
        "Shear Modulus": 80.0,
        "Izod Impact": 65.0,
        "Electrical Resistivity": 0.0001179,
        "CTE, linear": 14.8,
        "Specific Heat Capacity": 1.583,
        "Thermal Conductivity": 51.9
    },
    {
        "name": "ASTM A135 Steel, grade A",
        "composition": "C0.25Fe98.7Mn0.95P0.05S0.06",
        "Density": 7.8,
        "Tensile Strength, Ultimate": 330.0,
        "Tensile Strength, Yield": 205.0,
        "Elongation at Break": 35.0,
        "Bulk Modulus": 160.0,
        "Shear Modulus": 80.0
    },
    {
        "name": "AISI 4118 Steel, normalized at 910\u00b0C (1670\u00b0F), air cooled, 50 mm (2 in.) round",
        "composition": "C0.23Cr0.6Fe98.49Mn0.9Mo0.15P0.035Si0.35S0.04",
        "Density": 7.85,
        "Hardness, Brinell": 143.0,
        "Hardness, Knoop": 163.0,
        "Hardness, Rockwell B": 78.0,
        "Hardness, Vickers": 149.0,
        "Tensile Strength, Ultimate": 534.0,
        "Tensile Strength, Yield": 376.0,
        "Elongation at Break": 34.0,
        "Reduction of Area": 74.4,
        "Modulus of Elasticity": 205.0,
        "Bulk Modulus": 160.0,
        "Poissons Ratio": 0.29,
        "Machinability": 60.0,
        "Shear Modulus": 80.0,
        "Electrical Resistivity": 2.45e-05,
        "Specific Heat Capacity": 0.475,
        "Thermal Conductivity": 44.5
    },
    {
        "name": "AISI 5150H Steel, oil quenched from 830\u00b0C (1525\u00b0F), 540\u00b0C (1000\u00b0F) temper, 25 mm (1 in.) round",
        "composition": "C0.54Cr1.0Fe98.18Mn1.0P0.035Si0.3S0.04",
        "Density": 7.85,
        "Hardness, Brinell": 302.0,
        "Hardness, Knoop": 328.0,
        "Hardness, Rockwell B": 99.0,
        "Hardness, Rockwell C": 32.0,
        "Hardness, Vickers": 319.0,
        "Tensile Strength, Ultimate": 1055.0,
        "Tensile Strength, Yield": 910.0,
        "Elongation at Break": 17.0,
        "Modulus of Elasticity": 205.0,
        "Bulk Modulus": 160.0,
        "Poissons Ratio": 0.29,
        "Machinability": 60.0,
        "Shear Modulus": 80.0,
        "Electrical Resistivity": 2.19e-05,
        "Specific Heat Capacity": 0.475,
        "Thermal Conductivity": 46.6
    },
    {
        "name": "AISI 8630 Steel, water quenched 845\u00b0C (1550\u00b0F), 480\u00b0C (900\u00b0F) temper, 25 mm (1 in.) round",
        "composition": "C0.33Cr0.6Fe98.02Mn0.95Mo0.25Ni0.75P0.035Si0.3S0.04",
        "Density": 7.85,
        "Hardness, Brinell": 293.0,
        "Hardness, Knoop": 319.0,
        "Hardness, Rockwell B": 99.0,
        "Hardness, Vickers": 309.0,
        "Tensile Strength, Ultimate": 1015.0,
        "Tensile Strength, Yield": 910.0,
        "Elongation at Break": 16.2,
        "Modulus of Elasticity": 205.0,
        "Bulk Modulus": 160.0,
        "Poissons Ratio": 0.29,
        "Machinability": 70.0,
        "Shear Modulus": 80.0,
        "Electrical Resistivity": 2.34e-05,
        "CTE, linear": 14.0,
        "Specific Heat Capacity": 0.475,
        "Thermal Conductivity": 46.6
    },
    {
        "name": "ASTM A542 Low Alloy Steel, Grade B, Class 1",
        "composition": "C0.15Cr2.5Cu0.25Fe96.12Mn0.6Ni0.25P0.015Si0.5S0.015V0.02",
        "Density": 7.8,
        "Tensile Strength, Ultimate": 725.0,
        "Tensile Strength, Yield": 585.0,
        "Elongation at Break": 14.0,
        "Modulus of Elasticity": 200.0,
        "Bulk Modulus": 160.0,
        "Poissons Ratio": 0.29,
        "Shear Modulus": 80.0,
        "Electrical Resistivity": 1.7e-05,
        "CTE, linear": 12.0,
        "Specific Heat Capacity": 0.47,
        "Thermal Conductivity": 52.0
    },
    {
        "name": "305 Stainless Steel, annealed, sheet",
        "composition": "C0.12Cr18.0Fe67.0Mn2.0Ni12.0P0.045Si1.0S0.03",
        "Density": 8.0,
        "Hardness, Brinell": 80.0,
        "Hardness, Knoop": 97.0,
        "Hardness, Rockwell B": 45.0,
        "Hardness, Vickers": 82.0,
        "Tensile Strength, Ultimate": 585.0,
        "Tensile Strength, Yield": 260.0,
        "Elongation at Break": 50.0,
        "Modulus of Elasticity": 193.0,
        "Shear Modulus": 86.0,
        "Electrical Resistivity": 7.2e-05,
        "Magnetic Permeability": 1.008,
        "CTE, linear": 18.7,
        "Specific Heat Capacity": 0.5,
        "Thermal Conductivity": 21.5,
        "Melting Point": 1400.0,
        "Solidus": 1400.0,
        "Liquidus": 1455.0
    },
    {
        "name": "AISI 5140H Steel, normalized, 13 mm (0.5 in.) round",
        "composition": "C0.44Cr1.0Fe98.28Mn1.0P0.035Si0.3S0.04",
        "Density": 7.85,
        "Hardness, Brinell": 235.0,
        "Hardness, Knoop": 259.0,
        "Hardness, Rockwell B": 97.0,
        "Hardness, Rockwell C": 21.0,
        "Hardness, Vickers": 247.0,
        "Tensile Strength, Ultimate": 827.0,
        "Tensile Strength, Yield": 525.0,
        "Elongation at Break": 22.0,
        "Modulus of Elasticity": 205.0,
        "Bulk Modulus": 160.0,
        "Poissons Ratio": 0.29,
        "Machinability": 65.0,
        "Shear Modulus": 80.0,
        "Electrical Resistivity": 7.85e-05,
        "CTE, linear": 14.9,
        "Specific Heat Capacity": 0.519,
        "Thermal Conductivity": 44.6
    },
    {
        "name": "Sandvik Osprey 17-4 PH/MA Stainless Steel Master Alloy Powder (Grade 90% - 22)",
        "composition": "Al0.1C0.07Cr52.0Cu14.0Fe23.8Mn2.0Ni14.0Nb0.9N0.9O0.25P0.045Si3.0S0.03Ti0.01",
        "Particle Size": 10.0
    },
    {
        "name": "AISI 5120H Steel, heat treated, machined to 25 mm, pseudocarburized, reheated to 845\u00b0C (1550\u00b0F), 150\u00b0C (300\u00b0F) temper",
        "composition": "C0.23Cr1.0Fe98.48Mn1.0P0.035Si0.3S0.04",
        "Density": 7.85,
        "Hardness, Brinell": 285.0,
        "Hardness, Knoop": 311.0,
        "Hardness, Rockwell B": 99.0,
        "Hardness, Rockwell C": 30.0,
        "Hardness, Vickers": 301.0,
        "Tensile Strength, Ultimate": 938.0,
        "Tensile Strength, Yield": 758.0,
        "Elongation at Break": 16.0,
        "Modulus of Elasticity": 205.0,
        "Bulk Modulus": 160.0,
        "Poissons Ratio": 0.29,
        "Machinability": 70.0,
        "Shear Modulus": 80.0,
        "Electrical Resistivity": 2.19e-05,
        "Specific Heat Capacity": 0.475,
        "Thermal Conductivity": 46.6
    },
    {
        "name": "AISI 347 Cast Stainless Steel, ASTM A276 Hot Formed",
        "composition": "C0.08Cr19.0Fe65.0Mn2.0Ni12.0P0.045Si1.0S0.03",
        "Density": 8.0,
        "Tensile Strength, Ultimate": 515.0,
        "Tensile Strength, Yield": 205.0,
        "Elongation at Break": 40.0
    },
    {
        "name": "AISI 5140 Steel, normalized, 100 mm (4 in.) round",
        "composition": "C0.43Cr0.9Fe98.07Mn0.9P0.035Si0.3S0.04",
        "Density": 7.85,
        "Hardness, Brinell": 217.0,
        "Hardness, Knoop": 240.0,
        "Hardness, Rockwell B": 95.0,
        "Hardness, Rockwell C": 17.0,
        "Hardness, Vickers": 228.0,
        "Tensile Strength, Ultimate": 765.0,
        "Tensile Strength, Yield": 415.0,
        "Elongation at Break": 21.6,
        "Modulus of Elasticity": 205.0,
        "Bulk Modulus": 160.0,
        "Poissons Ratio": 0.29,
        "Machinability": 65.0,
        "Shear Modulus": 80.0,
        "Electrical Resistivity": 7.85e-05,
        "CTE, linear": 14.9,
        "Specific Heat Capacity": 0.519,
        "Thermal Conductivity": 44.6
    },
    {
        "name": "AISI 8620H Steel, carburized, box cooled, reheated and double quenched, 150\u00b0C (300\u00b0F) temper, 13 mm (0.5 in.) round",
        "composition": "C0.23Cr0.65Fe98.22Mn0.95Mo0.25Ni0.75P0.035Si0.35S0.04",
        "Density": 7.85,
        "Hardness, Brinell": 269.0,
        "Hardness, Knoop": 294.0,
        "Hardness, Rockwell B": 99.0,
        "Hardness, Rockwell C": 27.0,
        "Hardness, Vickers": 284.0,
        "Tensile Strength, Ultimate": 917.0,
        "Tensile Strength, Yield": 570.0,
        "Elongation at Break": 20.0,
        "Reduction of Area": 57.0,
        "Modulus of Elasticity": 205.0,
        "Bulk Modulus": 160.0,
        "Poissons Ratio": 0.29,
        "Machinability": 65.0,
        "Shear Modulus": 80.0,
        "Izod Impact": 76.0,
        "Electrical Resistivity": 2.34e-05,
        "Specific Heat Capacity": 0.475,
        "Thermal Conductivity": 46.6
    },
    {
        "name": "AISI 4118H Steel, double quench, 230\u00b0C (450\u00b0F) temper, 1.2 mm case depth",
        "composition": "C0.23Cr0.7Fe98.7Mn1.0Mo0.15P0.035Si0.3S0.04",
        "Density": 7.85,
        "Hardness, Brinell": 229.0,
        "Hardness, Knoop": 252.0,
        "Hardness, Rockwell B": 96.0,
        "Hardness, Rockwell C": 19.0,
        "Hardness, Vickers": 241.0,
        "Tensile Strength, Ultimate": 827.0,
        "Tensile Strength, Yield": 435.0,
        "Elongation at Break": 22.0,
        "Reduction of Area": 41.9,
        "Modulus of Elasticity": 205.0,
        "Bulk Modulus": 160.0,
        "Poissons Ratio": 0.29,
        "Machinability": 60.0,
        "Shear Modulus": 80.0,
        "Electrical Resistivity": 2.45e-05,
        "Specific Heat Capacity": 0.475,
        "Thermal Conductivity": 44.5
    },
    {
        "name": "AISI 4820H Steel, single quenched and tempered (150\u00b0C (300\u00b0F)), 1.2 mm case depth",
        "composition": "C0.23Fe95.88Mn0.8Mo0.3Ni3.8P0.035Si0.3S0.04",
        "Density": 7.85,
        "Hardness, Brinell": 415.0,
        "Hardness, Knoop": 446.0,
        "Hardness, Rockwell B": 103.0,
        "Hardness, Rockwell C": 61.0,
        "Hardness, Vickers": 440.0,
        "Tensile Strength, Ultimate": 1431.0,
        "Tensile Strength, Yield": 1150.0,
        "Elongation at Break": 13.8,
        "Modulus of Elasticity": 205.0,
        "Bulk Modulus": 160.0,
        "Poissons Ratio": 0.29,
        "Machinability": 50.0,
        "Shear Modulus": 80.0,
        "Electrical Resistivity": 2.45e-05,
        "Specific Heat Capacity": 0.475,
        "Thermal Conductivity": 44.5
    },
    {
        "name": "ASTM A572 Steel, grade 45",
        "composition": "C0.22Fe98.0Mn1.35P0.04Si0.4S0.05",
        "Density": 7.8,
        "Tensile Strength, Ultimate": 415.0,
        "Tensile Strength, Yield": 310.0,
        "Elongation at Break": 22.0,
        "Bulk Modulus": 160.0,
        "Shear Modulus": 80.0
    },
    {
        "name": "AISI 1060 Steel, normalized at 900\u00b0C (1650\u00b0F), air cooled, 13 mm (0.5 in.) round",
        "composition": "C0.66Fe98.85Mn0.9P0.04S0.05",
        "Density": 7.87,
        "Hardness, Brinell": 229.0,
        "Hardness, Knoop": 252.0,
        "Hardness, Rockwell B": 96.0,
        "Hardness, Rockwell C": 19.0,
        "Hardness, Vickers": 241.0,
        "Tensile Strength, Ultimate": 779.0,
        "Tensile Strength, Yield": 427.0,
        "Elongation at Break": 20.4,
        "Reduction of Area": 40.6,
        "Modulus of Elasticity": 200.0,
        "Bulk Modulus": 160.0,
        "Poissons Ratio": 0.29,
        "Shear Modulus": 80.0,
        "Izod Impact": 18.0,
        "Electrical Resistivity": 1.8e-05,
        "CTE, linear": 14.4,
        "Specific Heat Capacity": 0.544,
        "Thermal Conductivity": 51.9
    },
    {
        "name": "AISI 4718 Steel, psueudocarburized, reheated to 800\u00b0C (1470\u00b0F) and oil quenched, 150\u00b0C (300\u00b0F) temper, 25 mm round",
        "composition": "C0.21Cr0.55Fe97.39Mn0.9Mo0.4Ni1.2P0.04Si0.35S0.04",
        "Density": 7.85,
        "Hardness, Brinell": 321.0,
        "Hardness, Knoop": 348.0,
        "Hardness, Rockwell B": 99.0,
        "Hardness, Rockwell C": 35.0,
        "Hardness, Vickers": 339.0,
        "Tensile Strength, Ultimate": 1068.0,
        "Tensile Strength, Yield": 714.0,
        "Elongation at Break": 17.8,
        "Reduction of Area": 56.5,
        "Modulus of Elasticity": 205.0,
        "Bulk Modulus": 160.0,
        "Poissons Ratio": 0.29,
        "Shear Modulus": 80.0,
        "Electrical Resistivity": 2.45e-05,
        "Specific Heat Capacity": 0.475,
        "Thermal Conductivity": 44.5
    },
    {
        "name": "AISI 1045 Steel, cold drawn, 19-32 mm (0.75-1.25 in) round",
        "composition": "C0.5Fe98.98Mn0.9P0.04S0.05",
        "Density": 7.85,
        "Hardness, Brinell": 179.0,
        "Hardness, Knoop": 200.0,
        "Hardness, Rockwell B": 88.0,
        "Hardness, Vickers": 188.0,
        "Tensile Strength, Ultimate": 625.0,
        "Tensile Strength, Yield": 530.0,
        "Elongation at Break": 12.0,
        "Reduction of Area": 35.0,
        "Modulus of Elasticity": 206.0,
        "Bulk Modulus": 163.0,
        "Poissons Ratio": 0.29,
        "Machinability": 55.0,
        "Shear Modulus": 80.0,
        "Electrical Resistivity": 2.23e-05,
        "CTE, linear": 14.0,
        "Specific Heat Capacity": 0.586,
        "Thermal Conductivity": 49.8
    },
    {
        "name": "660 Stainless Steel (A286) cold drawn wire diameter of 4.45 mm, aged at 760\u00b0C (1400\u00b0F)",
        "composition": "Al0.035B0.01C0.08Cr16.0Cu0.25Fe56.0Mn2.0Ni27.0P0.04Si1.0S0.03Ti2.35V0.5",
        "Density": 7.92,
        "Tensile Strength, Ultimate": 1131.0,
        "Tensile Strength, Yield": 834.0,
        "Elongation at Break": 20.0,
        "Reduction of Area": 38.5,
        "Modulus of Elasticity": 200.0,
        "CTE, linear": 19.4,
        "Specific Heat Capacity": 0.46,
        "Thermal Conductivity": 24.7,
        "Melting Point": 1370.0,
        "Solidus": 1370.0,
        "Liquidus": 1425.0,
        "Maximum Service Temperature, Air": 980.0
    },
    {
        "name": "ASTM A514 Steel, grade Q, plate thickness 64 - 120 mm",
        "composition": "C0.21Cr1.5Fe95.0Mn1.3Mo0.6Ni1.5P0.035Si0.35S0.04V0.08",
        "Density": 7.85,
        "Tensile Strength, Ultimate": 793.0,
        "Tensile Strength, Yield": 620.0,
        "Elongation at Break": 16.0,
        "Modulus of Elasticity": 205.0,
        "Bulk Modulus": 160.0,
        "Poissons Ratio": 0.29,
        "Shear Modulus": 80.0,
        "Specific Heat Capacity": 0.452,
        "Thermal Conductivity": 46.6
    },
    {
        "name": "AISI 5150 Steel, oil quenched from 830\u00b0C (1525\u00b0F), 595\u00b0C (1100\u00b0F) temper, 25 mm (1 in.) round",
        "composition": "C0.53Cr0.9Fe97.97Mn0.9P0.035Si0.3S0.04",
        "Density": 7.85,
        "Hardness, Brinell": 277.0,
        "Hardness, Knoop": 302.0,
        "Hardness, Rockwell B": 99.0,
        "Hardness, Rockwell C": 28.0,
        "Hardness, Vickers": 292.0,
        "Tensile Strength, Ultimate": 945.0,
        "Tensile Strength, Yield": 793.0,
        "Elongation at Break": 20.2,
        "Modulus of Elasticity": 205.0,
        "Bulk Modulus": 160.0,
        "Poissons Ratio": 0.29,
        "Machinability": 60.0,
        "Shear Modulus": 80.0,
        "Electrical Resistivity": 2.19e-05,
        "Specific Heat Capacity": 0.475,
        "Thermal Conductivity": 46.6
    },
    {
        "name": "ASTM A514 Steel, grade P, plate thickness 64 - 150 mm",
        "composition": "B0.005C0.21Cr1.2Fe96.0Mn0.7Mo0.6Ni1.5P0.035Si0.35S0.04",
        "Density": 7.85,
        "Tensile Strength, Ultimate": 793.0,
        "Tensile Strength, Yield": 620.0,
        "Elongation at Break": 16.0,
        "Modulus of Elasticity": 205.0,
        "Bulk Modulus": 160.0,
        "Poissons Ratio": 0.29,
        "Shear Modulus": 80.0,
        "Specific Heat Capacity": 0.452,
        "Thermal Conductivity": 46.6
    },
    {
        "name": "AISI 1074 Steel, cold rolled strip (discontinued)\n      \n      \u00a0(discontinued **)",
        "composition": "C0.8Fe98.8Mn0.8P0.04S0.05",
        "Density": 7.87,
        "Tensile Strength, Ultimate": 1105.0,
        "Modulus of Elasticity": 200.0,
        "Bulk Modulus": 160.0,
        "Poissons Ratio": 0.29,
        "Shear Modulus": 80.0,
        "Electrical Resistivity": 1.74e-05,
        "CTE, linear": 14.0,
        "Specific Heat Capacity": 0.472,
        "Thermal Conductivity": 51.9
    },
    {
        "name": "AISI Type 309S Stainless Steel, annealed, plate",
        "composition": "C0.08Cr23.0Fe60.0Mn2.0Ni14.0P0.045Si1.0S0.03",
        "Density": 8.0,
        "Hardness, Brinell": 170.0,
        "Hardness, Knoop": 191.0,
        "Hardness, Rockwell B": 86.0,
        "Hardness, Vickers": 178.0,
        "Tensile Strength, Ultimate": 655.0,
        "Tensile Strength, Yield": 275.0,
        "Elongation at Break": 45.0,
        "Modulus of Elasticity": 200.0,
        "Poissons Ratio": 0.3,
        "Shear Modulus": 77.0,
        "Izod Impact": 120.0,
        "Electrical Resistivity": 7.8e-05,
        "Magnetic Permeability": 1.008,
        "CTE, linear": 18.0,
        "Specific Heat Capacity": 0.5,
        "Thermal Conductivity": 15.6,
        "Melting Point": 1400.0,
        "Solidus": 1400.0,
        "Liquidus": 1455.0,
        "Maximum Service Temperature, Air": 1095.0
    },
    {
        "name": "ASTM A500 Steel, grade A, Round Structural Tubing",
        "composition": "C0.3Cu0.18Fe99.0P0.05S0.063",
        "Density": 7.8,
        "Tensile Strength, Ultimate": 310.0,
        "Tensile Strength, Yield": 230.0,
        "Elongation at Break": 25.0,
        "Bulk Modulus": 160.0,
        "Shear Modulus": 80.0
    },
    {
        "name": "ASTM A517 Low Alloy Steel, Grade B",
        "composition": "B0.005C0.21Cr0.65Fe97.9Mn1.0Mo0.25P0.035Si0.35S0.04",
        "Density": 7.75,
        "Tensile Strength, Ultimate": 795.0,
