Repository: KylinGuo/HEA

File: data.json (part 56 of 70)
[
        "Tensile Strength, Yield": 690.0,
        "Elongation at Break": 16.0,
        "Modulus of Elasticity": 200.0,
        "Bulk Modulus": 160.0,
        "Poissons Ratio": 0.29,
        "Shear Modulus": 80.0,
        "Electrical Resistivity": 1.7e-05,
        "CTE, linear": 12.0,
        "Specific Heat Capacity": 0.47,
        "Thermal Conductivity": 52.0
    },
    {
        "name": "ATI Allvac\u00ae Vasco\u00ae 422 Specialty Steel, Heat Treatment: 1038\u00b0C (1900\u00b0F) Anneal",
        "composition": "C0.23Cr12.5Fe83.0Mn0.5Mo1.0Ni0.8P0.02Si0.38S0.015W1.0V0.23",
        "Density": 7.75,
        "Hardness, Brinell": 290.0,
        "Hardness, Knoop": 315.0,
        "Hardness, Rockwell C": 30.0,
        "Hardness, Vickers": 304.0,
        "Tensile Strength, Ultimate": 897.0,
        "Tensile Strength, Yield": 828.0,
        "Elongation at Break": 15.0,
        "Reduction of Area": 40.0
    },
    {
        "name": "Cast Stainless Steel HN, UNS J94213",
        "composition": "C0.5Cr23.0Fe57.8Mn2.0Mo0.5Ni27.0P0.04Si2.0S0.04",
        "Tensile Strength, Ultimate": 435.0,
        "Elongation at Break": 8.0
    },
    {
        "name": "AISI E4340 H Steel, oil quenched 800\u00b0C (1470\u00b0F), 650\u00b0C (1200\u00b0F) temper, 13 mm (0.5 in.) round",
        "composition": "C0.44Cr0.95Fe96.48Mn0.95Mo0.3Ni2.0P0.025Si0.3S0.02",
        "Density": 7.85,
        "Hardness, Brinell": 285.0,
        "Hardness, Knoop": 311.0,
        "Hardness, Rockwell B": 99.0,
        "Hardness, Rockwell C": 30.0,
        "Hardness, Vickers": 301.0,
        "Tensile Strength, Ultimate": 1000.0,
        "Tensile Strength, Yield": 938.0,
        "Elongation at Break": 20.0,
        "Reduction of Area": 59.3,
        "Modulus of Elasticity": 200.0,
        "Bulk Modulus": 159.0,
        "Poissons Ratio": 0.29,
        "Machinability": 50.0,
        "Shear Modulus": 78.0,
        "Electrical Resistivity": 7.97e-05,
        "CTE, linear": 13.7,
        "Specific Heat Capacity": 0.475,
        "Thermal Conductivity": 44.5
    },
    {
        "name": "Industeel FORA 400 Wear Resistant Steel, 400 HB",
        "composition": "C0.2Cr1.0Fe96.9Mn1.6Mo0.3P0.02S0.005",
        "Hardness, Brinell": 360.0,
        "Hardness, Rockwell C": 39.0,
        "Tensile Strength, Ultimate": 1350.0,
        "Tensile Strength, Yield": 1100.0,
        "Elongation at Break": 13.0,
        "Charpy Impact": 35.0
    },
    {
        "name": "AISI E9310 Steel, mock carburized, 790\u00b0C (1450\u00b0F) reheat, 150\u00b0C (300\u00b0F) temper, 50 mm (2 in.) round",
        "composition": "C0.13Cr1.4Fe95.19Mn0.65Mo0.15Ni3.5P0.025Si0.35S0.025",
        "Density": 7.85,
        "Hardness, Brinell": 293.0,
        "Hardness, Knoop": 319.0,
        "Hardness, Rockwell B": 99.0,
        "Hardness, Rockwell C": 31.0,
        "Hardness, Vickers": 309.0,
        "Tensile Strength, Ultimate": 1000.0,
        "Tensile Strength, Yield": 745.0,
        "Elongation at Break": 18.5,
        "Modulus of Elasticity": 200.0,
        "Bulk Modulus": 160.0,
        "Poissons Ratio": 0.29,
        "Machinability": 50.0,
        "Shear Modulus": 80.0,
        "Electrical Resistivity": 1.74e-05,
        "CTE, linear": 14.7,
        "Specific Heat Capacity": 0.472,
        "Thermal Conductivity": 51.9
    },
    {
        "name": "ASTM A366, ASTM A569 Steel",
        "composition": "C0.15Cu0.2Fe99.0Mn0.6P0.035S0.04",
        "Density": 7.8
    },
    {
        "name": "AISI 5160H Steel, oil quenched from 830\u00b0C (1525\u00b0F), 595\u00b0C (1100\u00b0F) temper, 100 mm (4 in.) round",
        "composition": "C0.65Cr1.0Fe98.05Mn1.1P0.035Si0.3S0.04",
        "Density": 7.85,
        "Hardness, Brinell": 262.0,
        "Hardness, Knoop": 287.0,
        "Hardness, Rockwell B": 98.0,
        "Hardness, Rockwell C": 26.0,
        "Hardness, Vickers": 276.0,
        "Tensile Strength, Ultimate": 889.0,
        "Tensile Strength, Yield": 615.0,
        "Elongation at Break": 21.2,
        "Modulus of Elasticity": 205.0,
        "Bulk Modulus": 160.0,
        "Poissons Ratio": 0.29,
        "Machinability": 55.0,
        "Shear Modulus": 80.0,
        "Electrical Resistivity": 2.19e-05,
        "Specific Heat Capacity": 0.475,
        "Thermal Conductivity": 46.6
    },
    {
        "name": "AISI Type A11 Tool Steel (UNS T30111)",
        "composition": "C2.5Cr5.5Fe81.4Mn0.6Mo1.5P0.03Si1.1S0.09W0.5V10.25",
        "Density": 7.42,
        "Hardness, Brinell": 248.0,
        "Modulus of Elasticity": 221.0,
        "CTE, linear": 12.3,
        "Specific Heat Capacity": 0.46,
        "Thermal Conductivity": 26.3
    },
    {
        "name": "AISI 8622H Steel, heat treated, machined to 13.7 mm rounds, pseudocarburized, 775\u00b0C (1430\u00b0F) reheat, 150\u00b0C (300\u00b0F) temper",
        "composition": "C0.25Cr0.64Fe98.21Mn0.95Mo0.25Ni0.75P0.035Si0.3S0.04",
        "Density": 7.85,
        "Hardness, Brinell": 352.0,
        "Hardness, Knoop": 381.0,
        "Hardness, Rockwell B": 99.0,
        "Hardness, Rockwell C": 39.0,
        "Hardness, Vickers": 372.0,
        "Tensile Strength, Ultimate": 1198.0,
        "Tensile Strength, Yield": 693.0,
        "Elongation at Break": 11.3,
        "Modulus of Elasticity": 205.0,
        "Bulk Modulus": 160.0,
        "Poissons Ratio": 0.29,
        "Machinability": 65.0,
        "Shear Modulus": 80.0,
        "Electrical Resistivity": 2.34e-05,
        "Specific Heat Capacity": 0.475,
        "Thermal Conductivity": 46.6
    },
    {
        "name": "MetalTek MTEK 29-17 Cast UNS J94003 Heat Resistant Stainless Steel",
        "composition": "C0.5Cr30.0Fe59.8Mn2.0Ni18.0Si2.0",
        "Tensile Strength, Ultimate": 480.0,
        "Tensile Strength, Yield": 240.0,
        "Elongation at Break": 10.0,
        "Maximum Service Temperature, Air": 980.0,
        "Heat Treatment": "Not Heat Treated"
    },
    {
        "name": "ATI Allvac\u00ae Nickelvac\u00ae 43-40 UNS G43400, UNS H43400 Specialty Steel",
        "composition": "C0.4Cr0.8Fe96.0Mn0.7Mo0.25Ni1.83P0.02Si0.23S0.02",
        "Density": 7.83,
        "Hardness, Rockwell C": 52.0,
        "Tensile Strength, Ultimate": 1964.0,
        "Tensile Strength, Yield": 1861.0,
        "Elongation at Break": 10.0,
        "Reduction of Area": 38.0
    },
    {
        "name": "AISI 6150H Steel, oil quenched 845\u00b0C (1550\u00b0F), 595\u00b0C (1100\u00b0F) temper, 13 mm (0.5 in.) round",
        "composition": "C0.54Cr1.2Fe97.88Mn1.0P0.035Si0.3S0.04V0.15",
        "Density": 7.85,
        "Hardness, Brinell": 321.0,
        "Hardness, Knoop": 348.0,
        "Hardness, Rockwell B": 99.0,
        "Hardness, Rockwell C": 35.0,
        "Hardness, Vickers": 339.0,
        "Tensile Strength, Ultimate": 1105.0,
        "Tensile Strength, Yield": 1090.0,
        "Elongation at Break": 16.4,
        "Modulus of Elasticity": 205.0,
        "Bulk Modulus": 160.0,
        "Poissons Ratio": 0.29,
        "Machinability": 55.0,
        "Shear Modulus": 80.0,
        "Electrical Resistivity": 2.34e-05,
        "Specific Heat Capacity": 0.475,
        "Thermal Conductivity": 46.6
    },
    {
        "name": "AISI 4130 Steel, water quenched 855\u00b0C (1570\u00b0F), 540\u00b0C (1000\u00b0F) temper, 13 mm (0.5 in.) round",
        "composition": "C0.33Cr1.1Fe98.22Mn0.6Mo0.25P0.035Si0.3S0.04",
        "Density": 7.85,
        "Hardness, Brinell": 302.0,
        "Hardness, Knoop": 328.0,
        "Hardness, Rockwell B": 99.0,
        "Hardness, Rockwell C": 32.0,
        "Hardness, Vickers": 319.0,
        "Tensile Strength, Ultimate": 1040.0,
        "Tensile Strength, Yield": 979.0,
        "Elongation at Break": 18.1,
        "Reduction of Area": 63.9,
        "Modulus of Elasticity": 205.0,
        "Bulk Modulus": 160.0,
        "Poissons Ratio": 0.29,
        "Machinability": 70.0,
        "Shear Modulus": 80.0,
        "Electrical Resistivity": 0.0001222,
        "Specific Heat Capacity": 0.837,
        "Thermal Conductivity": 42.7
    },
    {
        "name": "AISI 8650 Steel, normalized, 25 mm (1 in.) round",
        "composition": "C0.53Cr0.6Fe97.67Mn1.0Mo0.25Ni0.7P0.035Si0.3S0.045",
        "Density": 7.85,
        "Hardness, Brinell": 302.0,
        "Hardness, Knoop": 328.0,
        "Hardness, Rockwell B": 99.0,
        "Hardness, Rockwell C": 32.0,
        "Hardness, Vickers": 319.0,
        "Tensile Strength, Ultimate": 1020.0,
        "Tensile Strength, Yield": 689.0,
        "Elongation at Break": 14.0,
        "Modulus of Elasticity": 205.0,
        "Bulk Modulus": 160.0,
        "Poissons Ratio": 0.29,
        "Machinability": 60.0,
        "Shear Modulus": 80.0,
        "Izod Impact": 14.0,
        "Electrical Resistivity": 2.34e-05,
        "Specific Heat Capacity": 0.475,
        "Thermal Conductivity": 46.6
    },
    {
        "name": "Deutsche Titan Tikrutan LT 33 Alloyed Titanium\n      \n      \u00a0(discontinued **)",
        "composition": "Al6.0C0.05Cu1.0H0.015Fe1.0N0.04O0.2Sn2.5Ti87.8V6.0",
        "Density": 4.54,
        "Hardness, Brinell": 320.0,
        "Tensile Strength, Ultimate": 1200.0,
        "Tensile Strength, Yield": 1100.0,
        "Elongation at Break": 10.0,
        "Reduction of Area": 20.0,
        "Modulus of Elasticity": 116.0,
        "Electrical Resistivity": 1.57e-05,
        "CTE, linear": 9.4,
        "Specific Heat Capacity": 0.65,
        "Thermal Conductivity": 6.5,
        "Transformation Temperature": 945.0,
        "Phase Type": "\u03b1+\u00df"
    },
    {
        "name": "AISI 1144 Steel, cold drawn, low temperature, stress relieved, 32-50 mm (1.25-2 in) round",
        "composition": "C0.48Fe98.01Mn1.65P0.04S0.33",
        "Density": 7.87,
        "Hardness, Brinell": 212.0,
        "Hardness, Knoop": 235.0,
        "Hardness, Rockwell B": 94.0,
        "Hardness, Rockwell C": 16.0,
        "Hardness, Vickers": 223.0,
        "Tensile Strength, Ultimate": 725.0,
        "Tensile Strength, Yield": 655.0,
        "Elongation at Break": 10.0,
        "Reduction of Area": 25.0,
        "Modulus of Elasticity": 200.0,
        "Bulk Modulus": 160.0,
        "Poissons Ratio": 0.29,
        "Shear Modulus": 80.0,
        "Izod Impact": 65.0,
        "Electrical Resistivity": 1.7e-05,
        "CTE, linear": 13.9,
        "Specific Heat Capacity": 0.472,
        "Thermal Conductivity": 51.9
    },
    {
        "name": "Goodfellow Titanium 50/Iron 50 Alloy",
        "composition": "Fe50.0Ti50.0",
        "Melting Point": 1310.0
    },
    {
        "name": "AISI 1050 Steel, normalized at 900\u00b0C (1650\u00b0F), air cooled, 50 mm (2 in.) round",
        "composition": "C0.55Fe98.92Mn0.9P0.04S0.05",
        "Density": 7.87,
        "Hardness, Brinell": 212.0,
        "Hardness, Knoop": 235.0,
        "Hardness, Rockwell B": 94.0,
        "Hardness, Rockwell C": 16.0,
        "Hardness, Vickers": 223.0,
        "Tensile Strength, Ultimate": 732.0,
        "Tensile Strength, Yield": 402.0,
        "Elongation at Break": 20.0,
        "Reduction of Area": 38.8,
        "Modulus of Elasticity": 200.0,
        "Bulk Modulus": 160.0,
        "Poissons Ratio": 0.29,
        "Shear Modulus": 80.0,
        "Izod Impact": 31.0,
        "Electrical Resistivity": 3e-05,
        "CTE, linear": 13.9,
        "Specific Heat Capacity": 0.486,
        "Thermal Conductivity": 51.9
    },
    {
        "name": "Clifton Steel Tensalloy\u2122 AR400 Abrasion-Resistant Steel Wear Plate, 1.5 - 3.0 in. thickness",
        "composition": "B0.003C0.25Cr0.2Fe96.9Mn1.5Mo0.6P0.025Si0.5S0.005",
        "Hardness, Brinell": 400.0,
        "Charpy Impact": 20.3,
        "Bend Radius, Minimum": 6.0
    },
    {
        "name": "44 LN Duplex Stainless Steel (UNS S31200)",
        "composition": "C0.03Cr23.0Fe66.37Mn2.0Mo1.6Ni6.0Si1.0",
        "Density": 7.8,
        "Hardness, Rockwell C": 32.0,
        "Tensile Strength, Ultimate": 690.0,
        "Tensile Strength, Yield": 450.0,
        "Elongation at Break": 1.6,
        "Modulus of Elasticity": 192.0,
        "Poissons Ratio": 0.25,
        "Shear Modulus": 74.0,
        "Specific Heat Capacity": 0.5
    },
    {
        "name": "Titanium Ti-6Al-2Nb-1Ta-1Mo, Annealed",
        "composition": "Al6.0Mo1.0Nb2.0Ta1.0Ti90.0",
        "Density": 4.48,
        "Hardness, Brinell": 290.0,
        "Hardness, Knoop": 315.0,
        "Hardness, Rockwell C": 30.0,
        "Hardness, Vickers": 304.0,
        "Tensile Strength": 586.0,
        "Tensile Strength, Ultimate": 860.0,
        "Tensile Strength, Yield": 760.0,
        "Elongation at Break": 14.0,
        "Tensile Modulus": 115.8,
        "Modulus of Rigidity": 24.0,
        "Compressive Yield Strength": 790.0,
        "Compressive Modulus": 124.0,
        "Notched Tensile Strength": 1210.0,
        "Poissons Ratio": 0.31,
        "Fatigue Strength": 280.0,
        "Fracture Toughness": 100.0,
        "Shear Modulus": 44.2,
        "Shear Strength": 580.0,
        "Charpy Impact": 54.0,
        "Electrical Resistivity": 0.000154,
        "CTE, linear": 9.2,
        "Specific Heat Capacity": 0.55,
        "Thermal Conductivity": 6.4,
        "Melting Point": 1650.0,
        "Liquidus": 1650.0,
        "Beta Transus": 1016.0
    },
    {
        "name": "AISI Type 430Ti Stainless Steel annealed 1.6 mm thickness",
        "composition": "C0.07Cr18.0Fe79.0Mn1.0P0.04Si1.0S0.03Ti1.1",
        "Density": 7.8,
        "Hardness, Rockwell B": 78.0,
        "Tensile Strength, Ultimate": 483.0,
        "Tensile Strength, Yield": 328.0,
        "Elongation at Break": 30.0,
        "Modulus of Elasticity": 200.0,
        "Electrical Resistivity": 6.1e-05,
        "Magnetic Permeability": 600.0,
        "CTE, linear": 12.4,
        "Specific Heat Capacity": 0.46,
        "Thermal Conductivity": 24.2,
        "Maximum Service Temperature, Air": 870.0
    },
    {
        "name": "AISI 4820H Steel, mock carburized, reheated to 800\u00b0C (1470\u00b0F), 230\u00b0C (450\u00b0F) temper, 13 mm (0.5 in.) round",
        "composition": "C0.23Fe95.88Mn0.8Mo0.3Ni3.8P0.035Si0.3S0.04",
        "Density": 7.85,
        "Hardness, Brinell": 388.0,
        "Hardness, Knoop": 418.0,
        "Hardness, Rockwell B": 101.0,
        "Hardness, Rockwell C": 43.0,
        "Hardness, Vickers": 411.0,
        "Tensile Strength, Ultimate": 1415.0,
        "Tensile Strength, Yield": 1170.0,
        "Elongation at Break": 13.2,
        "Modulus of Elasticity": 205.0,
        "Bulk Modulus": 160.0,
        "Poissons Ratio": 0.29,
        "Machinability": 50.0,
        "Shear Modulus": 80.0,
        "Electrical Resistivity": 2.45e-05,
        "Specific Heat Capacity": 0.475,
        "Thermal Conductivity": 44.5
    },
    {
        "name": "EN 1.1100 High Manganese Pressure Vessel Carbon Steel",
        "composition": "Al0.02C0.16Fe99.5Mn1.5P0.03Si0.4S0.025",
        "Density": 7.85,
        "Tensile Strength, Ultimate": 390.0,
        "Tensile Strength, Yield": 275.0,
        "Elongation at Break": 24.0,
        "Modulus of Elasticity": 200.0,
        "Poissons Ratio": 0.29,
        "Shear Modulus": 80.0,
        "Electrical Resistivity": 1.7e-05,
        "CTE, linear": 12.0,
        "Specific Heat Capacity": 0.47,
        "Thermal Conductivity": 52.0
    },
    {
        "name": "AISI 1042 Steel, Normalized Cold Drawn Bar (UNS G10420)",
        "composition": "C0.47Fe99.0Mn0.9P0.04S0.05",
        "Density": 7.85,
        "Hardness, Brinell": 179.0,
        "Tensile Strength, Ultimate": 586.0,
        "Tensile Strength, Yield": 503.0,
        "Elongation at Break": 12.0,
        "Reduction of Area": 45.0,
        "Modulus of Elasticity": 200.0,
        "Poissons Ratio": 0.29,
        "Machinability": 70.0,
        "Shear Modulus": 78.0,
        "Electrical Resistivity": 1.7e-05,
        "CTE, linear": 12.0,
        "Specific Heat Capacity": 0.47,
        "Thermal Conductivity": 52.0
    },
    {
        "name": "Cast Stainless Steel 5342, UNS J92200",
        "composition": "Al0.05C0.06Cr16.7Cu3.5Fe77.5Mn0.7Ni4.6Nb0.4N0.05P0.025Si1.0S0.025"
    },
    {
        "name": "AISI 6150H Steel, oil quenched 845\u00b0C (1550\u00b0F), 540\u00b0C (1000\u00b0F) temper, 25 mm (1 in.) round",
        "composition": "C0.54Cr1.2Fe97.88Mn1.0P0.035Si0.3S0.04V0.15",
        "Density": 7.85,
        "Hardness, Brinell": 352.0,
        "Hardness, Knoop": 381.0,
        "Hardness, Rockwell B": 99.0,
        "Hardness, Rockwell C": 39.0,
        "Hardness, Vickers": 372.0,
        "Tensile Strength, Ultimate": 1200.0,
        "Tensile Strength, Yield": 1160.0,
        "Elongation at Break": 14.5,
        "Modulus of Elasticity": 205.0,
        "Bulk Modulus": 160.0,
        "Poissons Ratio": 0.29,
        "Machinability": 55.0,
        "Shear Modulus": 80.0,
        "Electrical Resistivity": 2.34e-05,
        "Specific Heat Capacity": 0.475,
        "Thermal Conductivity": 46.6
    },
    {
        "name": "AISI 4340 Steel, oil quenched 845\u00b0C, 425\u00b0C (800\u00b0F) temper",
        "composition": "C0.43Cr0.9Fe96.33Mn0.8Mo0.3Ni2.0P0.035Si0.3S0.04",
        "Density": 7.85,
        "Tensile Strength, Ultimate": 1985.0,
        "Tensile Strength, Yield": 1840.0,
        "Elongation at Break": 4.0,
        "Reduction of Area": 11.0,
        "Modulus of Elasticity": 213.0,
        "Bulk Modulus": 160.0,
        "Poissons Ratio": 0.3,
        "Machinability": 50.0,
        "Shear Modulus": 81.5,
        "Electrical Resistivity": 7.97e-05,
        "CTE, linear": 14.5,
        "Specific Heat Capacity": 0.475,
        "Thermal Conductivity": 44.5
    },
    {
        "name": "AISI 4820 Steel, double quenched and tempered (230\u00b0C (450\u00b0F)), 1.2 mm case depth",
        "composition": "C0.23Fe95.72Mn0.7Mo0.3Ni3.75P0.035Si0.3S0.04",
        "Density": 7.85,
        "Hardness, Brinell": 401.0,
        "Hardness, Knoop": 432.0,
        "Hardness, Rockwell B": 102.0,
        "Hardness, Rockwell C": 56.5,
        "Hardness, Vickers": 425.0,
        "Tensile Strength, Ultimate": 1355.0,
        "Tensile Strength, Yield": 1182.0,
        "Elongation at Break": 13.0,
        "Modulus of Elasticity": 205.0,
        "Bulk Modulus": 160.0,
        "Poissons Ratio": 0.29,
        "Machinability": 50.0,
        "Shear Modulus": 80.0,
        "Electrical Resistivity": 2.45e-05,
        "Specific Heat Capacity": 0.475,
        "Thermal Conductivity": 44.5
    },
    {
        "name": "305 Stainless Steel, cold reduction 20%",
        "composition": "C0.12Cr18.0Fe67.0Mn2.0Ni12.0P0.045Si1.0S0.03",
        "Density": 8.0,
        "Tensile Strength, Ultimate": 734.0,
        "Tensile Strength, Yield": 618.0,
        "Elongation at Break": 30.3,
        "Modulus of Elasticity": 193.0,
        "Shear Modulus": 86.0,
        "Electrical Resistivity": 7.2e-05,
        "CTE, linear": 18.7,
        "Specific Heat Capacity": 0.5,
        "Thermal Conductivity": 21.5,
        "Melting Point": 1400.0,
        "Solidus": 1400.0,
        "Liquidus": 1455.0
    },
    {
        "name": "ASTM A202 Low Alloy Steel, Grade A\n      \n      \u00a0(discontinued **)",
        "composition": "C0.17Cr0.6Fe97.305Mn1.4P0.035Si0.9S0.04",
        "Density": 7.8,
        "Tensile Strength, Ultimate": 515.0,
        "Tensile Strength, Yield": 310.0,
        "Elongation at Break": 19.0,
        "Modulus of Elasticity": 200.0,
        "Bulk Modulus": 160.0,
        "Poissons Ratio": 0.29,
        "Shear Modulus": 80.0,
        "Electrical Resistivity": 1.7e-05,
        "CTE, linear": 12.0,
        "Specific Heat Capacity": 0.47,
        "Thermal Conductivity": 52.0
    },
    {
        "name": "AISI 8620 Steel, normalized (heated to 915\u00b0C air cooled), 13 mm (0.5 in.) round",
        "composition": "C0.23Cr0.6Fe98.02Mn0.9Mo0.25Ni0.7P0.035Si0.35S0.04",
        "Density": 7.85,
        "Hardness, Brinell": 197.0,
        "Hardness, Knoop": 219.0,
        "Hardness, Rockwell B": 92.0,
        "Hardness, Rockwell C": 13.0,
        "Hardness, Vickers": 207.0,
        "Tensile Strength, Ultimate": 660.0,
        "Tensile Strength, Yield": 370.0,
        "Elongation at Break": 26.3,
        "Reduction of Area": 62.5,
        "Modulus of Elasticity": 205.0,
        "Bulk Modulus": 160.0,
        "Poissons Ratio": 0.29,
        "Machinability": 65.0,
        "Shear Modulus": 80.0,
        "Electrical Resistivity": 2.34e-05,
        "Specific Heat Capacity": 0.475,
        "Thermal Conductivity": 46.6
    },
    {
        "name": "AISI 86B30H Steel, water quenched 845\u00b0C (1550\u00b0F), 480\u00b0C (900\u00b0F) temper, 25 mm (1 in.) round",
        "composition": "B0.003C0.33Cr0.65Fe98.0795Mn0.95Mo0.25Ni0.75P0.035Si0.3S0.04",
        "Density": 7.85,
        "Hardness, Brinell": 293.0,
        "Hardness, Knoop": 319.0,
        "Hardness, Rockwell B": 99.0,
        "Hardness, Rockwell C": 31.0,
        "Hardness, Vickers": 309.0,
        "Tensile Strength, Ultimate": 1015.0,
        "Tensile Strength, Yield": 910.0,
        "Elongation at Break": 16.2,
        "Modulus of Elasticity": 205.0,
        "Bulk Modulus": 160.0,
        "Poissons Ratio": 0.29,
        "Machinability": 70.0,
        "Shear Modulus": 80.0,
        "Electrical Resistivity": 2.34e-05,
        "CTE, linear": 14.0,
        "Specific Heat Capacity": 0.475,
        "Thermal Conductivity": 46.6
    },
    {
        "name": "AISI 1040 Steel, oil quenched from 855\u00b0C (1570\u00b0F), 650\u00b0C (1200\u00b0F) temper, 50 mm (2 in.) round",
        "composition": "C0.44Fe99.0Mn0.9P0.04S0.05",
        "Density": 7.845,
        "Hardness, Brinell": 167.0,
        "Hardness, Knoop": 188.0,
        "Hardness, Rockwell B": 85.0,
        "Hardness, Vickers": 175.0,
        "Tensile Strength, Ultimate": 569.0,
        "Tensile Strength, Yield": 376.0,
        "Elongation at Break": 31.0,
        "Reduction of Area": 66.4,
        "Modulus of Elasticity": 200.0,
        "Bulk Modulus": 160.0,
        "Poissons Ratio": 0.29,
        "Shear Modulus": 80.0,
        "Izod Impact": 65.0,
        "Electrical Resistivity": 0.0001179,
        "CTE, linear": 14.8,
        "Specific Heat Capacity": 1.583,
        "Thermal Conductivity": 51.9
    },
    {
        "name": "AISI 4422 Steel, heat treated in 25 mm rounds, reheated to 820\u00b0C (1510\u00b0F), 150\u00b0C (300\u00b0F) temper",
        "composition": "C0.25Fe98.6Mn0.8Mo0.45P0.035Si0.3S0.04",
        "Density": 7.85,
        "Hardness, Brinell": 235.0,
        "Hardness, Knoop": 259.0,
        "Hardness, Rockwell B": 97.0,
        "Hardness, Rockwell C": 21.0,
        "Hardness, Vickers": 247.0,
        "Tensile Strength, Ultimate": 758.0,
        "Tensile Strength, Yield": 400.0,
        "Elongation at Break": 18.3,
        "Reduction of Area": 44.4,
        "Modulus of Elasticity": 205.0,
        "Bulk Modulus": 160.0,
        "Poissons Ratio": 0.29,
        "Machinability": 65.0,
        "Shear Modulus": 80.0,
        "Electrical Resistivity": 2.45e-05,
        "Specific Heat Capacity": 0.475,
        "Thermal Conductivity": 44.5
    },
    {
        "name": "Ametek P434L P/M Stainless Steel, Sintered from 6.6 g/cc Green Density",
        "composition": "C0.02Cr17.0Fe81.0Mn0.2Mo1.0P0.01Si0.9S0.02",
        "Tensile Strength, Ultimate": 460.0,
        "Elongation at Break": 3.0
    },
    {
        "name": "AISI E4340 H Steel, normalized, oil quenched and tempered, nitrided for 48 hrs",
        "composition": "C0.44Cr0.95Fe96.48Mn0.95Mo0.3Ni2.0P0.025Si0.3S0.02",
        "Density": 7.85,
        "Hardness, Knoop": 335.0,
        "Hardness, Rockwell C": 33.0,
        "Hardness, Vickers": 323.0,
        "Modulus of Elasticity": 200.0,
        "Bulk Modulus": 159.0,
        "Poissons Ratio": 0.29,
        "Machinability": 50.0,
        "Shear Modulus": 78.0,
        "Electrical Resistivity": 7.97e-05,
        "CTE, linear": 13.7,
        "Specific Heat Capacity": 0.475,
        "Thermal Conductivity": 44.5
    },
    {
        "name": "AISI Type S14800 Stainless Steel condition C, 29.2% cold reduction",
        "composition": "Al1.5C0.05Cr15.0Fe73.0Mn1.0Mo3.0Ni8.75P0.015Si1.0S0.01",
        "Density": 7.7,
        "Hardness, Brinell": 351.0,
        "Hardness, Knoop": 382.0,
        "Hardness, Rockwell C": 38.0,
        "Hardness, Vickers": 367.0,
        "Tensile Strength, Ultimate": 1158.0,
        "Tensile Strength, Yield": 752.0,
        "Elongation at Break": 10.0,
        "Modulus of Elasticity": 200.0,
        "CTE, linear": 11.5
    },
    {
        "name": "AISI 1035 Steel, as rolled, 19-32 mm (0.75-1.25 in) round",
        "composition": "C0.38Fe99.09Mn0.9P0.04S0.05",
        "Density": 7.85,
        "Hardness, Brinell": 183.0,
        "Hardness, Knoop": 204.0,
        "Hardness, Rockwell B": 89.0,
        "Hardness, Vickers": 192.0,
        "Tensile Strength, Ultimate": 585.0,
        "Tensile Strength, Yield": 370.0,
        "Elongation at Break": 30.0,
        "Reduction of Area": 53.0,
        "Modulus of Elasticity": 196.0,
        "Bulk Modulus": 156.0,
        "Poissons Ratio": 0.29,
        "Machinability": 65.0,
        "Shear Modulus": 76.0,
        "Electrical Resistivity": 2.17e-05,
        "CTE, linear": 13.9,
        "Specific Heat Capacity": 0.586,
        "Thermal Conductivity": 51.9
    },
    {
        "name": "ASTM A139 Steel, grade B",
        "composition": "C0.3Fe99.0Mn1.0P0.04S0.05",
        "Density": 7.8,
        "Tensile Strength, Ultimate": 415.0,
        "Tensile Strength, Yield": 240.0,
        "Elongation at Break": 30.0,
        "Bulk Modulus": 160.0,
        "Shear Modulus": 80.0
    },
    {
        "name": "AISI Type S1 Tool Steel, quenched 955\u00b0C (1750\u00b0F), tempered 150\u00b0C (300\u00b0F)",
        "composition": "C0.55Cr1.4Fe94.0Mn0.25Mo0.5P0.03Si0.68S0.03W2.25V0.23",
        "Density": 7.83,
        "Hardness, Knoop": 682.0,
        "Hardness, Rockwell C": 58.0,
        "Hardness, Vickers": 661.0,
        "Tensile Strength, Ultimate": 2310.0,
        "Tensile Strength, Yield": 1750.0,
        "Elongation at Break": 9.0,
        "Bulk Modulus": 160.0,
        "Shear Modulus": 80.0,
        "CTE, linear": 12.4,
        "Processing Temperature": 205.0,
        "Annealing Temperature": 790.0
    },
    {
        "name": "AISI 1116 Steel, hot rolled",
        "composition": "C0.2Fe98.6Mn1.4P0.04S0.23",
        "Density": 7.85,
        "Tensile Strength, Ultimate": 440.0,
        "Elongation at Break": 33.0,
        "Reduction of Area": 41.0,
        "Bulk Modulus": 160.0,
        "Shear Modulus": 80.0,
        "Electrical Resistivity": 1.74e-05
    },
    {
        "name": "AISI 1030 Steel, normalized 925\u00b0C (1700\u00b0F)",
        "composition": "C0.34Fe99.13Mn0.9P0.04S0.05",
        "Density": 7.85,
        "Hardness, Brinell": 149.0,
        "Hardness, Knoop": 169.0,
        "Hardness, Rockwell B": 80.0,
        "Hardness, Vickers": 155.0,
        "Tensile Strength, Ultimate": 525.0,
        "Tensile Strength, Yield": 345.0,
        "Elongation at Break": 32.0,
        "Reduction of Area": 61.0,
        "Modulus of Elasticity": 206.0,
        "Bulk Modulus": 163.0,
        "Poissons Ratio": 0.29,
        "Shear Modulus": 80.0,
        "Izod Impact": 94.0,
        "Electrical Resistivity": 1.66e-05,
        "CTE, linear": 11.7,
        "Specific Heat Capacity": 0.486,
        "Thermal Conductivity": 51.9
    },
    {
        "name": "AISI 4130H Steel, water quenched 855\u00b0C (1570\u00b0F), 480\u00b0C (900\u00b0F) temper, 13 mm (0.5 in.) round",
        "composition": "C0.33Cr1.2Fe98.38Mn0.7Mo0.25P0.035Si0.35S0.04",
        "Density": 7.85,
        "Hardness, Brinell": 331.0,
        "Hardness, Knoop": 359.0,
        "Hardness, Rockwell B": 99.0,
        "Hardness, Rockwell C": 36.0,
        "Hardness, Vickers": 350.0,
        "Tensile Strength, Ultimate": 1145.0,
        "Tensile Strength, Yield": 1110.0,
        "Elongation at Break": 16.4,
        "Reduction of Area": 61.0,
        "Modulus of Elasticity": 205.0,
        "Bulk Modulus": 160.0,
        "Poissons Ratio": 0.29,
        "Machinability": 70.0,
        "Shear Modulus": 80.0,
        "Electrical Resistivity": 0.0001222,
        "Specific Heat Capacity": 0.837,
        "Thermal Conductivity": 42.7
    },
    {
        "name": "AISI 5115/SAE 5115 Low Alloy Steel, Cold Drawn Bar",
        "composition": "C0.18Cr0.9Fe98.32Mn0.9P0.035Si0.35S0.04",
        "Density": 7.85,
        "Hardness, Brinell": 163.0,
        "Modulus of Elasticity": 200.0,
        "Poissons Ratio": 0.29,
        "Machinability": 65.0,
        "Shear Modulus": 78.0,
        "Electrical Resistivity": 1.7e-05,
        "CTE, linear": 12.0,
        "Specific Heat Capacity": 0.47,
        "Thermal Conductivity": 52.0
    },
    {
        "name": "Sandvik SANMAC SAF 2205 Billet",
        "composition": "C0.03Cr22.5Fe65.5Mn2.0Mo3.2Ni5.5N0.18P0.03Si1.0S0.015",
        "Density": 7.8,
        "Hardness, Brinell": 270.0,
        "Tensile Strength, Ultimate": 660.0,
        "Tensile Strength, Yield": 360.0,
        "Elongation at Break": 25.0,
        "CTE, linear": 13.0,
        "Specific Heat Capacity": 0.48,
        "Thermal Conductivity": 14.0
    },
    {
        "name": "AISI 8630H Steel, water quenched 845\u00b0C (1550\u00b0F), 480\u00b0C (900\u00b0F) temper, 100 mm (4 in.) round",
        "composition": "C0.33Cr0.65Fe98.08Mn0.95Mo0.25Ni0.75P0.035Si0.3S0.04",
        "Density": 7.85,
        "Hardness, Brinell": 235.0,
        "Hardness, Knoop": 259.0,
        "Hardness, Rockwell B": 97.0,
        "Hardness, Vickers": 247.0,
        "Tensile Strength, Ultimate": 780.0,
        "Tensile Strength, Yield": 595.0,
        "Elongation at Break": 21.2,
        "Modulus of Elasticity": 205.0,
        "Bulk Modulus": 160.0,
        "Poissons Ratio": 0.29,
        "Machinability": 70.0,
        "Shear Modulus": 80.0,
        "Electrical Resistivity": 2.34e-05,
        "CTE, linear": 14.0,
        "Specific Heat Capacity": 0.475,
        "Thermal Conductivity": 46.6
    },
    {
        "name": "Industeel UREA 25.22.2 Plants",
        "composition": "C0.02Cr25.0Fe50.78Mn2.0Mo2.1Ni22.0N0.12Si0.4",
        "Density": 7.9,
        "Tensile Strength, Ultimate": 550.0,
        "Tensile Strength, Yield": 290.0,
        "Elongation at Break": 40.0,
        "Modulus of Elasticity": 200.0,
        "Poissons Ratio": 0.333,
        "Shear Modulus": 75.0,
        "Charpy Impact": 120.0,
        "Electrical Resistivity": 9.5e-05,
        "CTE, linear": 17.5,
        "Specific Heat Capacity": 0.5,
        "Thermal Conductivity": 14.0
    },
    {
        "name": "AISI 1035 Steel, hot rolled, 19-32 mm (0.75-1.25 in) round",
        "composition": "C0.38Fe99.09Mn0.9P0.04S0.05",
        "Density": 7.87,
        "Hardness, Brinell": 143.0,
        "Hardness, Knoop": 163.0,
        "Hardness, Rockwell B": 78.0,
        "Hardness, Vickers": 149.0,
        "Tensile Strength, Ultimate": 495.0,
        "Tensile Strength, Yield": 270.0,
        "Elongation at Break": 18.0,
        "Reduction of Area": 40.0,
        "Modulus of Elasticity": 196.0,
        "Bulk Modulus": 156.0,
        "Poissons Ratio": 0.29,
        "Shear Modulus": 76.0,
        "Electrical Resistivity": 2.17e-05,
        "CTE, linear": 14.8,
        "Specific Heat Capacity": 0.486,
        "Thermal Conductivity": 50.7
    },
    {
        "name": "AISI 8640 Steel, oil quenched 845\u00b0C (1550\u00b0F), 540\u00b0C (1000\u00b0F) temper, 75 mm round",
        "composition": "C0.44Cr0.65Fe97.93Mn1.05Mo0.25Ni0.75P0.035Si0.3S0.04",
        "Density": 7.85,
        "Hardness, Brinell": 283.0,
        "Hardness, Knoop": 309.0,
        "Hardness, Rockwell B": 99.0,
        "Hardness, Rockwell C": 29.0,
        "Hardness, Vickers": 299.0,
        "Tensile Strength, Ultimate": 945.0,
        "Tensile Strength, Yield": 814.0,
        "Elongation at Break": 22.0,
        "Modulus of Elasticity": 205.0,
        "Bulk Modulus": 160.0,
        "Poissons Ratio": 0.29,
        "Machinability": 65.0,
        "Shear Modulus": 80.0,
        "Electrical Resistivity": 2.34e-05,
        "Specific Heat Capacity": 0.475,
        "Thermal Conductivity": 46.6
    },
    {
        "name": "AISI 86B30H Steel, quenched from 855\u00b0C (1570\u00b0F), 425\u00b0C (800\u00b0F) temper",
        "composition": "B0.003C0.33Cr0.65Fe98.0795Mn0.95Mo0.25Ni0.75P0.035Si0.3S0.04",
        "Density": 7.85,
        "Hardness, Knoop": 414.0,
        "Hardness, Rockwell C": 41.0,
        "Hardness, Vickers": 399.0,
        "Modulus of Elasticity": 205.0,
        "Bulk Modulus": 160.0,
        "Poissons Ratio": 0.29,
        "Machinability": 70.0,
        "Shear Modulus": 80.0,
        "Charpy Impact": 38.0,
        "Electrical Resistivity": 2.34e-05,
        "CTE, linear": 14.0,
        "Specific Heat Capacity": 0.475,
        "Thermal Conductivity": 46.6
    },
    {
        "name": "AISI 316 Cast Stainless Steel, SUS316 Cold Formed",
        "composition": "C0.08Cr18.0Fe72.0Mn2.0Mo3.0Ni14.0P0.04Si1.0S0.03"
    },
    {
        "name": "ASTM A607 Steel, grade 50, cold rolled",
        "composition": "C0.23Fe98.0Mn1.35P0.04S0.05",
        "Density": 7.8,
        "Tensile Strength, Ultimate": 450.0,
        "Tensile Strength, Yield": 345.0,
        "Elongation at Break": 20.0,
        "Bulk Modulus": 160.0,
        "Shear Modulus": 80.0
    },
    {
        "name": "AISI 302 Cast Stainless Steel, ASTM A276 Hot Formed",
        "composition": "C0.15Cr19.0Fe67.0Mn2.0Ni10.0N0.1P0.045Si1.0S0.03",
        "Tensile Strength, Ultimate": 515.0,
        "Tensile Strength, Yield": 205.0,
        "Elongation at Break": 40.0
    },
    {
        "name": "310 Stainless Steel, annealed sheet",
        "composition": "C0.25Cr26.0Fe57.0Mn2.0Ni22.0P0.045Si1.5S0.03",
        "Density": 8.0,
        "Hardness, Rockwell B": 85.0,
        "Tensile Strength, Ultimate": 620.0,
        "Tensile Strength, Yield": 310.0,
        "Elongation at Break": 45.0,
        "Tensile Modulus": 200.0,
        "Izod Impact": 120.0,
        "Electrical Resistivity": 7.8e-05,
        "Magnetic Permeability": 1.008,
        "CTE, linear": 19.1,
        "Specific Heat Capacity": 0.5,
        "Thermal Conductivity": 14.2,
        "Melting Point": 1400.0,
        "Solidus": 1400.0,
        "Liquidus": 1455.0,
        "Maximum Service Temperature, Air": 1150.0
    },
    {
        "name": "AISI 1045 Steel, cold drawn, high temperature, stress relieved, 16-22 mm (0.625-0.875 in) round",
        "composition": "C0.5Fe98.98Mn0.9P0.04S0.05",
        "Density": 7.85,
        "Hardness, Brinell": 187.0,
        "Hardness, Knoop": 209.0,
        "Hardness, Rockwell B": 90.0,
        "Hardness, Rockwell C": 10.0,
        "Hardness, Vickers": 196.0,
        "Tensile Strength, Ultimate": 655.0,
        "Tensile Strength, Yield": 515.0,
        "Elongation at Break": 15.0,
        "Reduction of Area": 45.0,
        "Modulus of Elasticity": 206.0,
        "Bulk Modulus": 163.0,
        "Poissons Ratio": 0.29,
        "Shear Modulus": 80.0,
        "Electrical Resistivity": 2.23e-05,
        "CTE, linear": 14.0,
        "Specific Heat Capacity": 0.486,
        "Thermal Conductivity": 49.8
    },
    {
        "name": "Ovako 100CrMo7-3 825Q Steel, Q/T (martensite)",
        "composition": "C1.05Cr1.95Fe96.42Mn0.8Mo0.35Ni0.25P0.025Si0.4S0.001",
        "Density": 7.8,
        "Hardness, Rockwell C": 61.0,
        "Tensile Strength": 2300.0,
        "Tensile Strength, Yield": 1700.0,
        "Modulus of Elasticity": 210.0,
        "Poissons Ratio": 0.3,
        "Shear Modulus": 80.0,
        "Electrical Resistivity": 2e-06,
        "CTE, linear": 12.0,
        "Specific Heat Capacity": 0.46,
        "Thermal Conductivity": 40.0,
        "Transformation Temperature": 750.0
    },
    {
        "name": "AISI 4150H Steel, annealed at 830\u00b0C (1525\u00b0F), furnace cooled 11\u00b0C (20\u00b0F)/hour, air cooled, 25 mm (1 in.) round",
        "composition": "C0.54Cr1.2Fe97.83Mn1.1Mo0.25P0.035Si0.3S0.04",
        "Density": 7.85,
        "Hardness, Brinell": 197.0,
        "Hardness, Knoop": 219.0,
        "Hardness, Rockwell B": 92.0,
        "Hardness, Rockwell C": 13.0,
        "Hardness, Vickers": 207.0,
        "Tensile Strength, Ultimate": 731.0,
        "Tensile Strength, Yield": 380.0,
        "Elongation at Break": 20.2,
        "Reduction of Area": 40.2,
        "Modulus of Elasticity": 205.0,
        "Bulk Modulus": 160.0,
        "Poissons Ratio": 0.29,
        "Machinability": 55.0,
        "Shear Modulus": 80.0,
        "Electrical Resistivity": 2.45e-05,
        "Specific Heat Capacity": 0.475,
        "Thermal Conductivity": 44.5
    },
    {
        "name": "Sandvik Osprey 4140/MA Low Alloy Steel Master Alloy Powder (Grade 80% - 22)",
        "composition": "C1.29Cr3.3Fe91.9Mn3.0Mo0.75P0.035Si1.05S0.04",
        "Particle Size": 12.0
    },
    {
        "name": "AISI 1541 Steel, Hot Rolled Bar (UNS G15410)",
        "composition": "C0.44Fe98.29Mn1.65P0.04S0.05",
        "Density": 7.85,
        "Hardness, Brinell": 187.0,
        "Tensile Strength, Ultimate": 634.0,
        "Tensile Strength, Yield": 352.0,
        "Elongation at Break": 15.0,
        "Reduction of Area": 40.0,
        "Modulus of Elasticity": 200.0,
        "Poissons Ratio": 0.29,
        "Shear Modulus": 78.0,
        "Electrical Resistivity": 1.7e-05,
        "CTE, linear": 12.0,
        "Specific Heat Capacity": 0.47,
        "Thermal Conductivity": 52.0
    },
    {
        "name": "AISI Type S13800 Stainless Steel (PH 13-8 Mo) longitudinal properties, condition RH950",
        "composition": "Al1.35C0.05Cr13.25Fe76.0Mn0.1Mo2.5Ni8.5N0.01P0.01Si0.1S0.008",
        "Density": 7.8,
        "Tensile Strength, Ultimate": 1620.0,
        "Tensile Strength, Yield": 1480.0,
        "Elongation at Break": 12.0,
        "Modulus of Elasticity": 197.0,
        "Machinability": 35.0,
        "Charpy Impact": 27.0,
        "Electrical Resistivity": 0.00011,
        "CTE, linear": 11.9,
        "Specific Heat Capacity": 0.46,
        "Thermal Conductivity": 22.5,
        "Melting Point": 1405.0,
        "Solidus": 1405.0,
        "Liquidus": 1440.0
    },
    {
        "name": "AISI Grade 18Ni (300) Maraging Steel solution annealed at 815\u00b0C (1500\u00b0F) for 30 minutes, air cooled, aged at 480\u00b0C (900\u00b0F) for 6 hours, 3.18 mm sheet",
        "composition": "Al0.1B0.003C0.03Co9.0Fe67.0Mn0.1Mo4.8Ni18.5P0.01Si0.1S0.01Ti0.6Zr0.01",
        "Density": 8.0,
        "Tensile Strength, Ultimate": 2215.0,
        "Tensile Strength, Yield": 2166.0,
        "Elongation at Break": 7.5,
        "Modulus of Elasticity": 190.0,
        "Bulk Modulus": 160.0,
        "Poissons Ratio": 0.3,
        "Shear Modulus": 73.0,
        "Electrical Resistivity": 1.74e-05,
        "CTE, linear": 10.1,
        "Thermal Conductivity": 27.0
    },
    {
        "name": "Cast Stainless Steel HI, UNS J94003",
        "composition": "C0.5Cr30.0Fe59.8Mn2.0Mo0.5Ni18.0P0.04Si2.0S0.04"
    },
    {
        "name": "Schmolz + Bickenbach UGIMA\u00ae 630 Stainless Steel Bar",
        "composition": "C0.07Cr17.5Cu4.0Fe70.46Mn1.0Ni5.0Nb0.45P0.04Si1.0S0.03Ta0.45",
        "Density": 7.75,
        "Hardness, Brinell": 388.0,
        "Tensile Strength": 1310.0,
        "Tensile Strength, Yield": 931.0,
        "Elongation at Yield": 16.0,
        "Reduction of Area": 50.0,
        "Tensile Modulus": 197.0,
        "Charpy Impact": 74.6,
        "Electrical Resistivity": 8e-05,
        "CTE, linear": 10.8,
        "Thermal Conductivity": 34.3,
        "Annealing Temperature": 1040.0,
        "Hot-Working Temperature": 801.7,
        "Corrosion Resistance": "Acetic Acid"
    },
    {
        "name": "Cast Stainless Steel CE30, ASTM A743",
        "composition": "C0.3Cr30.0Fe66.0Mn1.5Ni11.0P0.04Si2.0S0.04",
        "Tensile Strength, Ultimate": 550.0,
        "Tensile Strength, Yield": 275.0,
        "Elongation at Break": 10.0
    },
    {
        "name": "330 Stainless Steel",
        "composition": "C0.08Cr19.0Fe42.0Mn2.0Ni36.0P0.04Si1.13S0.03",
        "Density": 8.0,
