Repository: KylinGuo/HEA

File: data.json (part 57 of 70)
[
        "Tensile Strength, Ultimate": 552.0,
        "Tensile Strength, Yield": 241.0,
        "Elongation at Break": 93.0,
        "Rupture Strength": 103.0,
        "Modulus of Elasticity": 179.0,
        "Electrical Resistivity": 0.000114,
        "Magnetic Permeability": 1.02,
        "CTE, linear": 18.0,
        "Specific Heat Capacity": 0.46,
        "Thermal Conductivity": 28.5,
        "Melting Point": 1400.0,
        "Solidus": 1400.0,
        "Liquidus": 1425.0,
        "Maximum Service Temperature, Air": 1150.0
    },
    {
        "name": "Carpenter AerMet\u00ae-for-Tooling Tool Steel, Double Aged 468\u00b0C",
        "composition": "C0.23Cr3.0Co13.4Fe71.0Mo1.2Ni11.1",
        "Density": 7.892,
        "Hardness, Brinell": 560.0,
        "Hardness, Knoop": 621.0,
        "Hardness, Rockwell C": 55.0,
        "Hardness, Vickers": 594.0,
        "Tensile Strength, Ultimate": 2069.0,
        "Tensile Strength, Yield": 1793.0,
        "Elongation at Break": 12.0,
        "Reduction of Area": 60.0,
        "Modulus of Elasticity": 194.4,
        "Shear Strength": 1207.0,
        "Charpy Impact": 27.0,
        "CTE, linear": 11.57,
        "Thermal Conductivity": 32.6
    },
    {
        "name": "AISI 8660 Steel, quenched 800\u00b0C (1470\u00b0F), 425\u00b0C (800\u00b0F) temper",
        "composition": "C0.65Cr0.6Fe97.6Mn1.0Mo0.25Ni0.7P0.035Si0.3S0.04",
        "Density": 7.85,
        "Hardness, Brinell": 179.0,
        "Hardness, Knoop": 220.0,
        "Hardness, Rockwell B": 92.0,
        "Hardness, Rockwell C": 47.0,
        "Hardness, Vickers": 208.0,
        "Modulus of Elasticity": 205.0,
        "Bulk Modulus": 160.0,
        "Poissons Ratio": 0.29,
        "Machinability": 55.0,
        "Shear Modulus": 80.0,
        "Charpy Impact": 22.0,
        "Electrical Resistivity": 2.34e-05,
        "Specific Heat Capacity": 0.475,
        "Thermal Conductivity": 46.6
    },
    {
        "name": "Cast Stainless Steel CA6N, ASTM A743",
        "composition": "C0.06Cr12.5Fe83.5Mn0.5Ni8.0P0.02Si1.0S0.02",
        "Tensile Strength, Ultimate": 965.0,
        "Tensile Strength, Yield": 930.0,
        "Elongation at Break": 15.0
    },
    {
        "name": "AISI 4820 Steel, normalized 860\u00b0C (1580\u00b0F)",
        "composition": "C0.23Fe95.72Mn0.7Mo0.3Ni3.75P0.035Si0.3S0.04",
        "Density": 7.85,
        "Hardness, Brinell": 229.0,
        "Hardness, Knoop": 252.0,
        "Hardness, Rockwell B": 96.0,
        "Hardness, Rockwell C": 19.0,
        "Hardness, Vickers": 241.0,
        "Tensile Strength, Ultimate": 760.0,
        "Tensile Strength, Yield": 485.0,
        "Elongation at Break": 24.0,
        "Modulus of Elasticity": 205.0,
        "Bulk Modulus": 160.0,
        "Poissons Ratio": 0.29,
        "Machinability": 50.0,
        "Shear Modulus": 80.0,
        "Izod Impact": 110.0,
        "Electrical Resistivity": 2.45e-05,
        "Specific Heat Capacity": 0.475,
        "Thermal Conductivity": 44.5
    },
    {
        "name": "ASTM A203 Low Alloy Steel, Grade E\n      \n      \u00a0(discontinued **)",
        "composition": "C0.23Fe95.12Mn0.8Ni3.75P0.035Si0.4S0.04",
        "Density": 7.8,
        "Tensile Strength, Ultimate": 485.0,
        "Tensile Strength, Yield": 275.0,
        "Elongation at Break": 21.0,
        "Modulus of Elasticity": 200.0,
        "Bulk Modulus": 160.0,
        "Poissons Ratio": 0.29,
        "Shear Modulus": 80.0,
        "Electrical Resistivity": 1.7e-05,
        "CTE, linear": 12.0,
        "Specific Heat Capacity": 0.47,
        "Thermal Conductivity": 52.0
    },
    {
        "name": "Sandvik Osprey S2 Tool Steel Powder (Grade 90% - 16)",
        "composition": "C0.55Fe97.55Mn0.5Mo0.6Ni0.3Si1.2V0.5",
        "Particle Size": 8.4
    },
    {
        "name": "AISI 4815 Steel, pseudocarburized, reheated to 830\u00b0C (1525\u00b0F) and oil quenched, 150\u00b0C (300\u00b0F) temper, 25 mm (1 in.) round",
        "composition": "C0.18Fe95.87Mn0.6Mo0.3Ni3.75P0.035Si0.3S0.04",
        "Density": 7.85,
        "Hardness, Brinell": 331.0,
        "Hardness, Knoop": 359.0,
        "Hardness, Rockwell B": 99.0,
        "Hardness, Rockwell C": 36.0,
        "Hardness, Vickers": 350.0,
        "Tensile Strength, Ultimate": 1075.0,
        "Tensile Strength, Yield": 910.0,
        "Elongation at Break": 15.0,
        "Modulus of Elasticity": 205.0,
        "Bulk Modulus": 160.0,
        "Poissons Ratio": 0.29,
        "Machinability": 50.0,
        "Shear Modulus": 80.0,
        "Electrical Resistivity": 3.1e-05,
        "Specific Heat Capacity": 0.475,
        "Thermal Conductivity": 44.5
    },
    {
        "name": "Cast Stainless Steel CD3MN",
        "composition": "C0.03Cr23.5Fe71.9Mn1.5Mo3.5Ni6.5N0.3P0.04Si1.0S0.02"
    },
    {
        "name": "414 Stainless Steel, tempered at 568\u00b0C",
        "composition": "C0.15Cr12.5Fe83.0Mn1.0Ni1.88P0.04Si1.0S0.03",
        "Density": 7.8,
        "Hardness, Brinell": 338.0,
        "Hardness, Knoop": 366.0,
        "Hardness, Rockwell C": 36.5,
        "Hardness, Vickers": 353.0,
        "Tensile Strength, Ultimate": 620.0,
        "Tensile Strength, Yield": 560.0,
        "Elongation at Break": 21.0,
        "Tensile Modulus": 200.0,
        "Izod Impact": 70.0,
        "Electrical Resistivity": 7e-05,
        "CTE, linear": 12.4,
        "Specific Heat Capacity": 0.46,
        "Thermal Conductivity": 28.7,
        "Melting Point": 1425.0,
        "Solidus": 1425.0,
        "Liquidus": 1480.0
    },
    {
        "name": "AISI E 52100 Steel (100Cr6, SUJ2, UNS G52986)",
        "composition": "C1.1Cr1.6Fe97.32Mn0.45P0.025Si0.3S0.025",
        "Density": 7.81,
        "Hardness, Rockwell B": 55.0,
        "Hardness, Rockwell C": 61.0,
        "Hardness, Vickers": 710.0,
        "Modulus of Elasticity": 210.0,
        "Bulk Modulus": 160.0,
        "Poissons Ratio": 0.3,
        "Fracture Toughness": 15.4,
        "Machinability": 40.0,
        "Shear Modulus": 80.0,
        "Electrical Resistivity": 2.19e-05,
        "CTE, linear": 12.5,
        "Specific Heat Capacity": 0.475,
        "Thermal Conductivity": 46.6
    },
    {
        "name": "AISI 4140H Steel, annealed 815\u00b0C",
        "composition": "C0.44Cr1.2Fe97.93Mn1.1Mo0.3P0.035Si0.3S0.04",
        "Density": 7.85,
        "Hardness, Brinell": 197.0,
        "Hardness, Knoop": 219.0,
        "Hardness, Rockwell B": 92.0,
        "Hardness, Rockwell C": 13.0,
        "Hardness, Vickers": 207.0,
        "Tensile Strength, Ultimate": 655.0,
        "Tensile Strength, Yield": 420.0,
        "Elongation at Break": 25.7,
        "Modulus of Elasticity": 205.0,
        "Bulk Modulus": 160.0,
        "Poissons Ratio": 0.29,
        "Machinability": 65.0,
        "Shear Modulus": 80.0,
        "Izod Impact": 54.0,
        "Electrical Resistivity": 6.46e-05,
        "CTE, linear": 14.6,
        "Specific Heat Capacity": 0.561,
        "Thermal Conductivity": 42.6
    },
    {
        "name": "AISI 8622 Steel, heat treated, machined to 25 mm (1 in.) rounds, pseudocarburized, 820\u00b0C (1510\u00b0F) reheat, 150\u00b0C (300\u00b0F) temper",
        "composition": "C0.25Cr0.6Fe98.0Mn0.9Mo0.25Ni0.7P0.035Si0.3S0.04",
        "Density": 7.85,
        "Hardness, Brinell": 363.0,
        "Hardness, Knoop": 392.0,
        "Hardness, Rockwell B": 100.0,
        "Hardness, Rockwell C": 40.0,
        "Hardness, Vickers": 384.0,
        "Tensile Strength, Ultimate": 1204.0,
        "Tensile Strength, Yield": 805.0,
        "Elongation at Break": 14.8,
        "Modulus of Elasticity": 205.0,
        "Bulk Modulus": 160.0,
        "Poissons Ratio": 0.29,
        "Machinability": 65.0,
        "Shear Modulus": 80.0,
        "Electrical Resistivity": 2.34e-05,
        "Specific Heat Capacity": 0.475,
        "Thermal Conductivity": 46.6
    },
    {
        "name": "AISI Grade 18Ni (350) Maraging Steel, Aged, at RT, tested transverse, sheet 6 mm thick",
        "composition": "Al0.1B0.003C0.03Co12.0Fe63.0Mn0.1Mo4.8Ni18.5P0.01Si0.1S0.01Ti1.4Zr0.01",
        "Density": 8.08,
        "Tensile Strength, Ultimate": 2451.0,
        "Tensile Strength, Yield": 2395.0,
        "Elongation at Break": 3.0,
        "Reduction of Area": 15.4,
        "Modulus of Elasticity": 200.0,
        "Bulk Modulus": 160.0,
        "Poissons Ratio": 0.3,
        "Shear Modulus": 77.0,
        "Electrical Resistivity": 1.74e-05,
        "CTE, linear": 11.3,
        "Thermal Conductivity": 27.0
    },
    {
        "name": "ATI Allvac\u00ae Vasco\u00ae Greek Ascoloy Specialty Steel, Heat Treatment: 871\u00b0C (1600\u00b0F) + Age",
        "composition": "C0.18Cr13.0Fe81.0Mn0.25Ni2.0P0.02Si0.25S0.015W3.0",
        "Density": 7.86,
        "Hardness, Rockwell B": 130.0,
        "Tensile Strength, Ultimate": 1172.0,
        "Tensile Strength, Yield": 1034.0,
        "Elongation at Break": 10.0,
        "Reduction of Area": 32.0
    },
    {
        "name": "ATI Allegheny Ludlum Stainless Steel AL-6XN\u00ae Alloy (UNS N08367), 75% Cold Work",
        "composition": "C0.03Cr22.0Cu0.75Fe48.0Mn2.0Mo7.0Ni25.5N0.25P0.04Si1.0S0.03",
        "Density": 8.06,
        "Tensile Strength, Ultimate": 1370.0,
        "Tensile Strength, Yield": 1240.0,
        "Elongation at Break": 2.0,
        "Electrical Resistivity": 8.9e-05,
        "Magnetic Permeability": 1.0028,
        "CTE, linear": 17.6,
        "Thermal Conductivity": 13.7,
        "Melting Point": 1320.0,
        "Solidus": 1320.0,
        "Liquidus": 1400.0
    },
    {
        "name": "AISI Type 430F(Se) Stainless Steel soft tempered wire 6.4 mm diameter",
        "composition": "C0.12Cr16.0Fe81.0Mn1.25K0.06Se0.15Si1.0S0.15",
        "Density": 7.8,
        "Hardness, Rockwell B": 92.0,
        "Tensile Strength, Ultimate": 655.0,
        "Elongation at Break": 10.0,
        "Modulus of Elasticity": 200.0,
        "Electrical Resistivity": 6.1e-05,
        "Magnetic Permeability": 600.0,
        "CTE, linear": 11.9,
        "Specific Heat Capacity": 0.46,
        "Thermal Conductivity": 24.9,
        "Maximum Service Temperature, Air": 870.0
    },
    {
        "name": "Eagle Brass 1008 Low Carbon Steel, Annealed",
        "composition": "C0.1Fe99.685Mn0.15P0.03S0.035",
        "Density": 7.86,
        "Tensile Strength": 241.0,
        "Elongation at Break": 35.0,
        "Tensile Modulus": 200.0,
        "CTE, linear": 15.8,
        "Thermal Conductivity": 36.0
    },
    {
        "name": "Latrobe Lescalloy\u00ae 52100 VAC-ARC High Performance Bearing Steel",
        "composition": "C1.05Cr1.5Fe96.8Mn0.35Si0.3",
        "Specific Gravity": 7.8,
        "Density": 7.75,
        "Hardness, Rockwell C": 66.5,
        "Modulus of Elasticity": 200.0,
        "Modulus of Rigidity": 82.7,
        "Machinability": 37.0,
        "CTE, linear": 14.3
    },
    {
        "name": "EN SPHL275 High Manganese Pressure Vessel Carbon Steel",
        "composition": "Al0.02C0.16Fe99.5Mn1.5P0.03Si0.4S0.025",
        "Density": 7.85,
        "Tensile Strength, Ultimate": 390.0,
        "Tensile Strength, Yield": 275.0,
        "Elongation at Break": 24.0,
        "Modulus of Elasticity": 200.0,
        "Poissons Ratio": 0.29,
        "Shear Modulus": 80.0,
        "Electrical Resistivity": 1.7e-05,
        "CTE, linear": 12.0,
        "Specific Heat Capacity": 0.47,
        "Thermal Conductivity": 52.0
    },
    {
        "name": "Kobe Steel KS15-5-3 Beta Titanium Alloy, AMS 4914, Solution treated and aged, Forgings",
        "composition": "Al3.5C0.08H0.02Fe0.35Mo16.0N0.05O0.2Ti74.3Zr5.5",
        "Density": 5.01,
        "Tensile Strength, Ultimate": 1250.0,
        "Tensile Strength, Yield": 1103.0,
        "Elongation at Break": 5.0,
        "Reduction of Area": 10.0
    },
    {
        "name": "Ti-24.5Al-17Nb Titanium Aluminide",
        "composition": "Al13.1Nb31.3Ti55.6",
        "Tensile Strength, Ultimate": 1010.0,
        "Tensile Strength, Yield": 952.0,
        "Elongation at Break": 10.0,
        "Creep Strength": 380.0,
        "Fracture Toughness": 28.3
    },
    {
        "name": "Bethlehem Steel ASTM A678 Grade C 3/16 to 3/4 in. thick, steel plate\n      \n      \u00a0(discontinued **)",
        "composition": "C0.22Cu0.2Fe97.445Mn1.6P0.035Si0.5",
        "Density": 7.8,
        "Hardness, Brinell": 201.0,
        "Hardness, Rockwell B": 93.0,
        "Tensile Strength at Break": 655.0,
        "Tensile Strength, Yield": 517.0,
        "Elongation at Break": 17.0,
        "Bend Radius, Minimum": 3.0
    },
    {
        "name": "AISI 8620H Steel, normalized, machined to 25 mm, pseudocarburized, reheated to 775\u00b0C, 150\u00b0C temper",
        "composition": "C0.23Cr0.65Fe98.22Mn0.95Mo0.25Ni0.75P0.035Si0.35S0.04",
        "Density": 7.85,
        "Hardness, Brinell": 277.0,
        "Hardness, Knoop": 302.0,
        "Hardness, Rockwell B": 99.0,
        "Hardness, Rockwell C": 28.0,
        "Hardness, Vickers": 292.0,
        "Tensile Strength, Ultimate": 903.0,
        "Tensile Strength, Yield": 710.0,
        "Elongation at Break": 15.0,
        "Reduction of Area": 52.0,
        "Modulus of Elasticity": 205.0,
        "Bulk Modulus": 160.0,
        "Poissons Ratio": 0.29,
        "Machinability": 65.0,
        "Shear Modulus": 80.0,
        "Electrical Resistivity": 2.34e-05,
        "Specific Heat Capacity": 0.475,
        "Thermal Conductivity": 46.6
    },
    {
        "name": "AISI 5140H Steel, oil quenched 845\u00b0C (1550\u00b0F), 540\u00b0C (1000\u00b0F) temper, 25 mm (1 in.) round",
        "composition": "C0.44Cr1.0Fe98.28Mn1.0P0.035Si0.3S0.04",
        "Density": 7.85,
        "Hardness, Brinell": 293.0,
        "Hardness, Knoop": 319.0,
        "Hardness, Rockwell B": 99.0,
        "Hardness, Rockwell C": 31.0,
        "Hardness, Vickers": 309.0,
        "Tensile Strength, Ultimate": 972.0,
        "Tensile Strength, Yield": 841.0,
        "Elongation at Break": 18.5,
        "Modulus of Elasticity": 205.0,
        "Bulk Modulus": 160.0,
        "Poissons Ratio": 0.29,
        "Machinability": 65.0,
        "Shear Modulus": 80.0,
        "Electrical Resistivity": 7.85e-05,
        "CTE, linear": 14.9,
        "Specific Heat Capacity": 0.519,
        "Thermal Conductivity": 44.6
    },
    {
        "name": "Latrobe Tatmo-V\u2122 AISI M7 High Speed Steel",
        "composition": "C1.0Cr3.75Fe83.1Mo8.55W1.6V2.0",
        "Density": 7.95,
        "Hardness, Rockwell C": 65.0,
        "Izod Impact Unnotched": 46.1
    },
    {
        "name": "AISI 4820 Steel, heat treated, machined to 25 mm, pseudocarburized, reheated to 755\u00b0C (1390\u00b0F), 150\u00b0C (300\u00b0F) temper",
        "composition": "C0.23Fe95.72Mn0.7Mo0.3Ni3.75P0.035Si0.3S0.04",
        "Density": 7.85,
        "Hardness, Brinell": 363.0,
        "Hardness, Knoop": 392.0,
        "Hardness, Rockwell B": 100.0,
        "Hardness, Rockwell C": 40.0,
        "Hardness, Vickers": 384.0,
        "Tensile Strength, Ultimate": 1234.0,
        "Tensile Strength, Yield": 820.0,
        "Elongation at Break": 14.8,
        "Modulus of Elasticity": 205.0,
        "Bulk Modulus": 160.0,
        "Poissons Ratio": 0.29,
        "Machinability": 50.0,
        "Shear Modulus": 80.0,
        "Electrical Resistivity": 2.45e-05,
        "Specific Heat Capacity": 0.475,
        "Thermal Conductivity": 44.5
    },
    {
        "name": "Bohler-Uddeholm B\u00d6HLER K294 MICROCLEAN AISI A11 Powder Metal Tool Steel",
        "composition": "C2.45Cr5.2Fe79.95Mn0.5Mo1.3Si0.9V9.7",
        "Density": 7.418,
        "Modulus of Elasticity": 221.0,
        "CTE, linear": 12.3,
        "Specific Heat Capacity": 0.46,
        "Thermal Conductivity": 26.3
    },
    {
        "name": "AISI 1141 Steel, oil quenched from 815\u00b0C, 540\u00b0C (1000\u00b0F) temper, 13 mm (0.5 in.) round",
        "composition": "C0.45Fe98.2Mn1.65P0.04S0.13",
        "Density": 7.87,
        "Hardness, Brinell": 262.0,
        "Hardness, Knoop": 287.0,
        "Hardness, Rockwell B": 98.0,
        "Hardness, Rockwell C": 26.0,
        "Hardness, Vickers": 276.0,
        "Tensile Strength, Ultimate": 896.0,
        "Tensile Strength, Yield": 758.0,
        "Elongation at Break": 18.7,
        "Reduction of Area": 57.1,
        "Modulus of Elasticity": 200.0,
        "Bulk Modulus": 160.0,
        "Poissons Ratio": 0.29,
        "Shear Modulus": 80.0,
        "Izod Impact": 53.0,
        "Electrical Resistivity": 1.7e-05,
        "CTE, linear": 13.9,
        "Specific Heat Capacity": 0.472,
        "Thermal Conductivity": 51.9
    },
    {
        "name": "AISI 4150 Steel, oil quenched 830\u00b0C (1525\u00b0F), 595\u00b0C (1100\u00b0F) temper, 50 mm (2 in.) round",
        "composition": "C0.53Cr1.1Fe97.67Mn1.0Mo0.25P0.035Si0.3S0.04",
        "Density": 7.85,
        "Hardness, Brinell": 302.0,
        "Hardness, Knoop": 328.0,
        "Hardness, Rockwell B": 99.0,
        "Hardness, Rockwell C": 32.0,
        "Hardness, Vickers": 319.0,
        "Tensile Strength, Ultimate": 1035.0,
        "Tensile Strength, Yield": 910.0,
        "Elongation at Break": 18.7,
        "Reduction of Area": 56.4,
        "Modulus of Elasticity": 205.0,
        "Bulk Modulus": 160.0,
        "Poissons Ratio": 0.29,
        "Machinability": 55.0,
        "Shear Modulus": 80.0,
        "Electrical Resistivity": 2.45e-05,
        "Specific Heat Capacity": 0.475,
        "Thermal Conductivity": 44.5
    },
    {
        "name": "Deutsche Titan Tikrutan RT 18 Pd Low-Alloyed Titanium\n      \n      \u00a0(discontinued **)",
        "composition": "C0.06H0.013Fe0.25N0.05O0.25Pd0.25Ti99.127",
        "Density": 4.5,
        "Hardness, Brinell": 170.0,
        "Tensile Strength, Ultimate": 460.0,
        "Tensile Strength, Yield": 350.0,
        "Elongation at Break": 18.0,
        "Reduction of Area": 30.0,
        "Modulus of Elasticity": 80.0,
        "Poissons Ratio": 0.35,
        "Shear Modulus": 39.0,
        "Izod Impact": 34.0,
        "Bend Radius, Minimum": 20.0,
        "Electrical Resistivity": 5.2e-05,
        "CTE, linear": 9.3,
        "Specific Heat Capacity": 0.63,
        "Thermal Conductivity": 22.6,
        "Processing Temperature": 150.0
    },
    {
        "name": "ASTM A36 Steel, bar",
        "composition": "C0.29Cu0.2Fe98.0Mn1.2P0.04Si0.4S0.05",
        "Density": 7.85,
        "Tensile Strength, Ultimate": 400.0,
        "Tensile Strength, Yield": 250.0,
        "Elongation at Break": 23.0,
        "Modulus of Elasticity": 200.0,
        "Compressive Yield Strength": 152.0,
        "Bulk Modulus": 160.0,
        "Poissons Ratio": 0.26,
        "Shear Modulus": 79.3
    },
    {
        "name": "ASTM A736 Low Alloy Steel, Grade C, Class 1",
        "composition": "C0.07Cu1.3Fe96.87Mn1.65Ni1.0Nb0.02P0.025Si0.4S0.025",
        "Density": 7.8,
        "Tensile Strength, Ultimate": 690.0,
        "Tensile Strength, Yield": 620.0,
        "Elongation at Break": 20.0,
        "Modulus of Elasticity": 200.0,
        "Bulk Modulus": 160.0,
        "Poissons Ratio": 0.29,
        "Shear Modulus": 80.0,
        "Electrical Resistivity": 1.7e-05,
        "CTE, linear": 12.0,
        "Specific Heat Capacity": 0.47,
        "Thermal Conductivity": 52.0
    },
    {
        "name": "AISI 1118 Steel, as rolled",
        "composition": "C0.2Fe98.48Mn1.6P0.04S0.13",
        "Density": 7.85,
        "Hardness, Brinell": 149.0,
        "Hardness, Knoop": 169.0,
        "Hardness, Rockwell B": 80.0,
        "Hardness, Vickers": 155.0,
        "Tensile Strength, Ultimate": 525.0,
        "Tensile Strength, Yield": 315.0,
        "Elongation at Break": 32.0,
        "Reduction of Area": 70.0,
        "Modulus of Elasticity": 205.0,
        "Bulk Modulus": 160.0,
        "Poissons Ratio": 0.29,
        "Shear Modulus": 80.0,
        "Electrical Resistivity": 1.74e-05,
        "Specific Heat Capacity": 0.472,
        "Thermal Conductivity": 49.8
    },
    {
        "name": "AISI E4340 Steel, oil quenched 800\u00b0C (1470\u00b0F), 540\u00b0C (1000\u00b0F) temper, 25 mm round",
        "composition": "C0.43Cr0.9Fe96.27Mn0.85Mo0.3Ni2.0P0.025Si0.3S0.02",
        "Density": 7.85,
        "Hardness, Brinell": 352.0,
        "Hardness, Knoop": 381.0,
        "Hardness, Rockwell B": 99.0,
        "Hardness, Rockwell C": 39.0,
        "Hardness, Vickers": 372.0,
        "Tensile Strength, Ultimate": 1207.0,
        "Tensile Strength, Yield": 1145.0,
        "Elongation at Break": 14.2,
        "Reduction of Area": 45.9,
        "Modulus of Elasticity": 200.0,
        "Bulk Modulus": 159.0,
        "Poissons Ratio": 0.29,
        "Machinability": 50.0,
        "Shear Modulus": 78.0,
        "Electrical Resistivity": 7.97e-05,
        "CTE, linear": 14.5,
        "Specific Heat Capacity": 0.475,
        "Thermal Conductivity": 44.5
    },
    {
        "name": "AISI 4118H Steel, mock carburized, 150\u00b0C (300\u00b0F) temper, 14 mm (0.55 in.) round",
        "composition": "C0.23Cr0.7Fe98.7Mn1.0Mo0.15P0.035Si0.3S0.04",
        "Density": 7.85,
        "Hardness, Brinell": 293.0,
        "Hardness, Knoop": 319.0,
        "Hardness, Rockwell B": 99.0,
        "Hardness, Rockwell C": 31.0,
        "Hardness, Vickers": 309.0,
        "Tensile Strength, Ultimate": 986.0,
        "Tensile Strength, Yield": 645.0,
        "Elongation at Break": 17.5,
        "Reduction of Area": 41.3,
        "Modulus of Elasticity": 205.0,
        "Bulk Modulus": 160.0,
        "Poissons Ratio": 0.29,
        "Machinability": 60.0,
        "Shear Modulus": 80.0,
        "Electrical Resistivity": 2.45e-05,
        "Specific Heat Capacity": 0.475,
        "Thermal Conductivity": 44.5
    },
    {
        "name": "AISI 1050 Steel, water quenched from 830\u00b0C (1525\u00b0F), 650\u00b0C (1200\u00b0F) temper, 50 mm (2 in.) round",
        "composition": "C0.55Fe98.92Mn0.9P0.04S0.05",
        "Density": 7.87,
        "Hardness, Brinell": 223.0,
        "Hardness, Knoop": 246.0,
        "Hardness, Rockwell B": 96.0,
        "Hardness, Rockwell C": 18.0,
        "Hardness, Vickers": 235.0,
        "Tensile Strength, Ultimate": 743.0,
        "Tensile Strength, Yield": 472.0,
        "Elongation at Break": 24.7,
        "Reduction of Area": 61.0,
        "Modulus of Elasticity": 200.0,
        "Bulk Modulus": 160.0,
        "Poissons Ratio": 0.29,
        "Shear Modulus": 80.0,
        "Izod Impact": 31.0,
        "Electrical Resistivity": 3e-05,
        "CTE, linear": 13.9,
        "Specific Heat Capacity": 0.486,
        "Thermal Conductivity": 51.9
    },
    {
        "name": "Goodfellow Titanium 90/Vanadium 10 Alloy",
        "composition": "Ti90.0V10.0",
        "Melting Point": 1680.0
    },
    {
        "name": "Cast Stainless Steel HL40, ASTM A608",
        "composition": "C0.45Cr32.0Fe53.2Mn1.5Mo0.5Ni22.0P0.04Si2.0S0.04"
    },
    {
        "name": "AISI 1548 Steel, annealed, cold drawn, 19-32 mm (0.75-1.25 in) round",
        "composition": "C0.52Fe98.51Mn1.4P0.04S0.05",
        "Density": 7.87,
        "Hardness, Brinell": 192.0,
        "Hardness, Knoop": 214.0,
        "Hardness, Rockwell B": 91.0,
        "Hardness, Rockwell C": 11.0,
        "Hardness, Vickers": 201.0,
        "Tensile Strength, Ultimate": 650.0,
        "Tensile Strength, Yield": 540.0,
        "Elongation at Break": 10.0,
        "Reduction of Area": 35.0,
        "Modulus of Elasticity": 200.0,
        "Bulk Modulus": 160.0,
        "Poissons Ratio": 0.29,
        "Machinability": 50.0,
        "Shear Modulus": 80.0,
        "Electrical Resistivity": 1.74e-05,
        "CTE, linear": 13.9,
        "Specific Heat Capacity": 0.472,
        "Thermal Conductivity": 51.9
    },
    {
        "name": "Titanium Ti-7Al-4Mo Annealed",
        "composition": "Al7.0C0.1H0.013Fe0.3Mo4.0N0.05O0.2Ti89.0",
        "Density": 4.48,
        "Hardness, Brinell": 318.0,
        "Hardness, Knoop": 346.0,
        "Hardness, Rockwell C": 34.0,
        "Hardness, Vickers": 333.0,
        "Tensile Strength, Ultimate": 1030.0,
        "Tensile Strength, Yield": 970.0,
        "Tensile Modulus": 111.0,
        "Compressive Modulus": 111.0,
        "Poissons Ratio": 0.32,
        "Shear Modulus": 42.0,
        "Electrical Resistivity": 0.00017,
        "CTE, linear": 10.4,
        "Specific Heat Capacity": 0.515,
        "Thermal Conductivity": 13.8,
        "Melting Point": 1650.0,
        "Liquidus": 1650.0,
        "Maximum Service Temperature, Air": 480.0,
        "Beta Transus": 1005.0
    },
    {
        "name": "Industeel CLC 1.2316 Prehardened (300HB) and Corrosion Resistant Mold Steel",
        "composition": "C0.4Cr16.0Fe81.32Mn0.9Mo1.03P0.03Si0.35S0.005",
        "Density": 7.75,
        "Hardness, Brinell": 340.0,
        "Tensile Strength, Ultimate": 1135.0,
        "Tensile Strength, Yield": 950.0,
        "Elongation at Break": 10.0,
        "Modulus of Elasticity": 207.0,
        "Charpy Impact": 13.0,
        "CTE, linear": 11.7,
        "Specific Heat Capacity": 0.46,
        "Thermal Conductivity": 24.3
    },
    {
        "name": "International Mold Steel NAK80 Precipitation Hardened Mold Steel",
        "composition": "Al1.0C0.15Cu1.0Fe93.05Mn1.5Ni3.0Si0.3",
        "Hardness, Rockwell C": 40.0,
        "Tensile Strength, Ultimate": 1264.0,
        "Tensile Strength, Yield": 1018.0,
        "Elongation at Break": 16.1,
        "Reduction of Area": 41.9,
        "Modulus of Elasticity": 207.0,
        "Charpy Impact": 11.5,
        "Magnetic Permeability": 380.0,
        "Magnetic Coercive Force, Hc": 14.0,
        "Magnetic Saturation Flux Density, Bmax": 16360.0,
        "Magnetic Remanence, Br": 8500.0,
        "CTE, linear": 13.5,
        "Thermal Conductivity": 42.19
    },
    {
        "name": "Cast Stainless Steel CF20, ACI",
        "composition": "C0.2Cr21.0Fe74.0Mn1.5Ni11.0P0.04Si2.0S0.04"
    },
    {
        "name": "AISI E9310H Steel, mock carburized, 790\u00b0C (1450\u00b0F) reheat, 230\u00b0C (450\u00b0F) temper, 50 mm (2 in.) round",
        "composition": "C0.13Cr1.45Fe95.35Mn0.7Mo0.15Ni3.55Si0.3S0.05",
        "Density": 7.85,
        "Hardness, Brinell": 293.0,
        "Hardness, Knoop": 319.0,
        "Hardness, Rockwell B": 99.0,
        "Hardness, Rockwell C": 31.0,
        "Hardness, Vickers": 309.0,
        "Tensile Strength, Ultimate": 993.0,
        "Tensile Strength, Yield": 731.0,
        "Elongation at Break": 17.8,
        "Modulus of Elasticity": 200.0,
        "Bulk Modulus": 160.0,
        "Poissons Ratio": 0.29,
        "Machinability": 50.0,
        "Shear Modulus": 80.0,
        "Electrical Resistivity": 1.74e-05,
        "CTE, linear": 14.7,
        "Specific Heat Capacity": 0.472,
        "Thermal Conductivity": 51.9
    },
    {
        "name": "AISI 1010 Steel, CQ sheet,1.6-5.8 mm round or thickness",
        "composition": "C0.13Fe99.62Mn0.6P0.04S0.05",
        "Density": 7.87,
        "Tensile Strength, Ultimate": 310.0,
        "Tensile Strength, Yield": 180.0,
        "Elongation at Break": 32.0,
        "Modulus of Elasticity": 200.0,
        "Bulk Modulus": 160.0,
        "Poissons Ratio": 0.29,
        "Machinability": 55.0,
        "Shear Modulus": 80.0,
        "Electrical Resistivity": 1.43e-05,
        "CTE, linear": 14.9,
        "Specific Heat Capacity": 0.825,
        "Thermal Conductivity": 51.9
    },
    {
        "name": "Crucible Steel 430F Stainless Steel",
        "composition": "C0.06Cr17.5Fe81.215Mn0.4P0.025Si0.5S0.3",
        "Specific Gravity": 7.65,
        "Density": 7.64,
        "Hardness, Rockwell B": 88.0,
        "Tensile Strength, Ultimate": 531.0,
        "Tensile Strength, Yield": 345.0,
        "Elongation at Break": 70.0,
        "Reduction of Area": 99.0,
        "Fatigue Strength": 207.0,
        "Electrical Resistivity": 4.53e-05,
        "CTE, linear": 11.9,
        "Thermal Conductivity": 23.69,
        "Melting Point": 1490.0,
        "Endurance Limit, ksi": 40.0
    },
    {
        "name": "ATI Allegheny Ludlum 06 Tool Steel, UNS T31506",
        "composition": "C1.45Fe96.0Mn1.0Si1.25",
        "Density": 7.67
    },
    {
        "name": "Cast Stainless Steel CF8A, ASTM A351",
        "composition": "C0.08Cr21.0Fe74.0Mn1.5Mo0.5Ni11.0P0.04Si2.0S0.04",
        "Tensile Strength, Ultimate": 530.0,
        "Tensile Strength, Yield": 240.0,
        "Elongation at Break": 35.0
    },
    {
        "name": "AISI Type S14800 Stainless Steel condition CH900, 39.2% cold reduction",
        "composition": "Al1.5C0.05Cr15.0Fe73.0Mn1.0Mo3.0Ni8.75P0.015Si1.0S0.01",
        "Density": 7.7,
        "Hardness, Brinell": 492.0,
        "Hardness, Knoop": 543.0,
        "Hardness, Rockwell C": 50.5,
        "Hardness, Vickers": 519.0,
        "Tensile Strength, Ultimate": 1737.0,
        "Tensile Strength, Yield": 1724.0,
        "Elongation at Break": 2.0,
        "Modulus of Elasticity": 200.0,
        "CTE, linear": 11.5
    },
    {
        "name": "Cast Stainless Steel HD, ASTM A297",
        "composition": "C0.5Cr30.0Fe70.0Mn1.5Mo0.5Ni7.0P0.04Si2.0S0.04",
        "Tensile Strength, Ultimate": 515.0,
        "Tensile Strength, Yield": 240.0,
        "Elongation at Break": 8.0
    },
    {
        "name": "AISI 1086 Steel, Hot Rolled Bar (UNS G10860)",
        "composition": "C0.93Fe98.9Mn0.5P0.04S0.05",
        "Density": 7.85,
        "Hardness, Brinell": 229.0,
        "Tensile Strength, Ultimate": 772.0,
        "Tensile Strength, Yield": 424.0,
        "Elongation at Break": 10.0,
        "Reduction of Area": 25.0,
        "Modulus of Elasticity": 200.0,
        "Poissons Ratio": 0.29,
        "Shear Modulus": 78.0,
        "Electrical Resistivity": 1.7e-05,
        "CTE, linear": 12.0,
        "Specific Heat Capacity": 0.47,
        "Thermal Conductivity": 52.0
    },
    {
        "name": "MetalTek J92240 14-4 PH\u00ae Precipitation Hardening Steel",
        "composition": "C0.06Cr14.25Cu3.5Fe77.1Mn0.7Mo2.5Ni4.75Nb0.35N0.05Si1.0Ta0.05",
        "Hardness, Brinell": 286.0,
        "Tensile Strength, Ultimate": 1030.0,
        "Tensile Strength, Yield": 895.0,
        "Elongation at Break": 10.0,
        "Heat Treatment": "Homog, Solution, Age"
    },
    {
        "name": "AISI 4820H Steel, heat treated, machined to 13.7 mm, pseudocarburized, 150\u00b0C (300\u00b0F) temper",
        "composition": "C0.23Fe95.88Mn0.8Mo0.3Ni3.8P0.035Si0.3S0.04",
        "Density": 7.85,
        "Hardness, Brinell": 401.0,
        "Hardness, Knoop": 432.0,
        "Hardness, Rockwell B": 102.0,
        "Hardness, Rockwell C": 44.0,
        "Hardness, Vickers": 425.0,
        "Tensile Strength, Ultimate": 1413.0,
        "Tensile Strength, Yield": 1085.0,
        "Elongation at Break": 11.3,
        "Modulus of Elasticity": 205.0,
        "Bulk Modulus": 160.0,
        "Poissons Ratio": 0.29,
        "Machinability": 50.0,
        "Shear Modulus": 80.0,
        "Electrical Resistivity": 2.45e-05,
        "Specific Heat Capacity": 0.475,
        "Thermal Conductivity": 44.5
    },
    {
        "name": "AISI 1144 Steel, cold drawn, low temperature, stress relieved, 50-75 mm (2-3 in) round",
        "composition": "C0.48Fe98.01Mn1.65P0.04S0.33",
        "Density": 7.87,
        "Hardness, Brinell": 197.0,
        "Hardness, Knoop": 219.0,
        "Hardness, Rockwell B": 92.0,
        "Hardness, Rockwell C": 13.0,
        "Hardness, Vickers": 207.0,
        "Tensile Strength, Ultimate": 690.0,
        "Tensile Strength, Yield": 620.0,
        "Elongation at Break": 10.0,
        "Reduction of Area": 20.0,
        "Modulus of Elasticity": 200.0,
        "Bulk Modulus": 160.0,
        "Poissons Ratio": 0.29,
        "Shear Modulus": 80.0,
        "Izod Impact": 65.0,
        "Electrical Resistivity": 1.7e-05,
        "CTE, linear": 13.9,
        "Specific Heat Capacity": 0.472,
        "Thermal Conductivity": 51.9
    },
    {
        "name": "AISI Grade 18Ni (300) Maraging Steel solution treated at 815\u00b0C (1500\u00b0F) for 15 minutes, air cooled, aged at 480\u00b0C (900\u00b0F) for 3 hours, 6.35 mm sheet",
        "composition": "Al0.1B0.003C0.03Co9.0Fe67.0Mn0.1Mo4.8Ni18.5P0.01Si0.1S0.01Ti0.6Zr0.01",
        "Density": 8.0,
        "Tensile Strength, Ultimate": 2212.0,
        "Tensile Strength, Yield": 2173.0,
        "Elongation at Break": 9.0,
        "Modulus of Elasticity": 190.0,
        "Bulk Modulus": 160.0,
        "Poissons Ratio": 0.3,
        "Shear Modulus": 73.0,
        "Electrical Resistivity": 1.74e-05,
        "CTE, linear": 10.1,
        "Thermal Conductivity": 27.0
    },
    {
        "name": "AISI 1080 Steel, cold drawn, spheroidized annealed, 19-32 mm (0.75-1.25 in) round",
        "composition": "C0.88Fe98.65Mn0.9P0.04S0.05",
        "Density": 7.85,
        "Hardness, Brinell": 192.0,
        "Hardness, Knoop": 214.0,
        "Hardness, Rockwell B": 91.0,
        "Hardness, Rockwell C": 11.0,
        "Hardness, Vickers": 201.0,
        "Tensile Strength, Ultimate": 675.0,
        "Tensile Strength, Yield": 515.0,
        "Elongation at Break": 10.0,
        "Reduction of Area": 40.0,
        "Modulus of Elasticity": 205.0,
        "Bulk Modulus": 160.0,
        "Poissons Ratio": 0.29,
        "Machinability": 45.0,
        "Shear Modulus": 80.0,
        "Electrical Resistivity": 1.8e-05,
        "CTE, linear": 13.7,
        "Specific Heat Capacity": 0.49,
        "Thermal Conductivity": 47.7
    },
    {
        "name": "Kobe Steel Titanium alloy with low alloying elements, ASTM Gr. 7, Annealed",
        "composition": "C0.08H0.015Fe0.3N0.03O0.25Pd0.25Ti99.075",
        "Density": 4.5,
        "Tensile Strength, Ultimate": 345.0,
        "Tensile Strength, Yield": 275.0,
        "Elongation at Break": 20.0,
        "Reduction of Area": 30.0,
        "Bend Radius, Minimum": 2.5
    },
    {
        "name": "AISI 8620 Steel, mock carburized, reheated and oil quenched, 230\u00b0C (450\u00b0F) temper, 25 mm (1 in.) round",
        "composition": "C0.23Cr0.6Fe98.02Mn0.9Mo0.25Ni0.7P0.035Si0.35S0.04",
        "Density": 7.85,
        "Hardness, Brinell": 248.0,
        "Hardness, Knoop": 272.0,
        "Hardness, Rockwell B": 98.0,
        "Hardness, Rockwell C": 23.0,
        "Hardness, Vickers": 261.0,
        "Tensile Strength, Ultimate": 855.0,
        "Tensile Strength, Yield": 560.0,
        "Elongation at Break": 19.5,
        "Reduction of Area": 54.2,
        "Modulus of Elasticity": 205.0,
        "Bulk Modulus": 160.0,
        "Poissons Ratio": 0.29,
        "Machinability": 65.0,
        "Shear Modulus": 80.0,
        "Electrical Resistivity": 2.34e-05,
        "Specific Heat Capacity": 0.475,
        "Thermal Conductivity": 46.6
    },
    {
        "name": "Ovako C55E EN10083-2:2006 (ref) Steel, +A",
        "composition": "C0.6Cr0.4Fe98.88Mn0.9Mo0.1Ni0.4P0.03Si0.4S0.035",
        "Density": 7.8,
        "Hardness, Brinell": 229.0,
        "Modulus of Elasticity": 210.0,
        "Poissons Ratio": 0.3,
        "Shear Modulus": 80.0,
        "Electrical Resistivity": 2e-06,
        "CTE, linear": 12.0,
        "Specific Heat Capacity": 0.46,
        "Thermal Conductivity": 40.0,
        "Transformation Temperature": 750.0,
        "Weldability": 0.83
    },
    {
        "name": "ASTM A612 Carbon Steel",
        "composition": "C0.29Cr0.25Cu0.35Fe97.05Mn1.5Mo0.08Ni0.25P0.035Si0.5S0.04V0.08",
        "Density": 7.8,
        "Tensile Strength, Ultimate": 560.0,
        "Tensile Strength, Yield": 345.0,
        "Elongation at Break": 22.0,
        "Modulus of Elasticity": 200.0,
        "Bulk Modulus": 160.0,
        "Poissons Ratio": 0.29,
        "Shear Modulus": 80.0,
        "Electrical Resistivity": 1.7e-05,
        "CTE, linear": 12.0,
        "Specific Heat Capacity": 0.47,
        "Thermal Conductivity": 52.0
    },
    {
        "name": "AISI 4140 Steel, oil quenched, 315\u00b0C (600\u00b0F) temper, 25 mm (1 in.) round",
        "composition": "C0.43Cr1.1Fe97.77Mn1.0Mo0.25P0.035Si0.3S0.04",
        "Density": 7.85,
        "Hardness, Brinell": 455.0,
        "Hardness, Knoop": 488.0,
        "Hardness, Rockwell B": 110.0,
        "Hardness, Rockwell C": 48.0,
        "Hardness, Vickers": 482.0,
        "Tensile Strength, Ultimate": 1585.0,
        "Tensile Strength, Yield": 1345.0,
        "Elongation at Break": 11.0,
        "Reduction of Area": 40.0,
        "Modulus of Elasticity": 205.0,
        "Bulk Modulus": 160.0,
        "Poissons Ratio": 0.29,
        "Machinability": 65.0,
        "Shear Modulus": 80.0,
        "Izod Impact": 9.0,
        "Electrical Resistivity": 6.46e-05,
        "CTE, linear": 14.6,
        "Specific Heat Capacity": 0.561,
        "Thermal Conductivity": 42.6
    },
    {
        "name": "AISI 8620 Steel, carburized, box cooled, reheated and double quenched, 150\u00b0C (300\u00b0F) temper, 13 mm (0.5 in.) round",
        "composition": "C0.23Cr0.6Fe98.02Mn0.9Mo0.25Ni0.7P0.035Si0.35S0.04",
        "Density": 7.85,
        "Hardness, Brinell": 269.0,
        "Hardness, Knoop": 294.0,
        "Hardness, Rockwell B": 99.0,
        "Hardness, Rockwell C": 27.0,
        "Hardness, Vickers": 284.0,
        "Tensile Strength, Ultimate": 917.0,
        "Tensile Strength, Yield": 570.0,
        "Elongation at Break": 20.0,
        "Reduction of Area": 57.0,
        "Modulus of Elasticity": 205.0,
        "Bulk Modulus": 160.0,
        "Poissons Ratio": 0.29,
        "Fracture Toughness": 71.4,
        "Machinability": 65.0,
        "Shear Modulus": 80.0,
        "Izod Impact": 76.0,
        "Electrical Resistivity": 2.34e-05,
        "Specific Heat Capacity": 0.475,
        "Thermal Conductivity": 46.6
    },
    {
        "name": "Cast Stainless Steel HU, ACI",
        "composition": "C0.75Cr21.0Fe45.7Mn2.0Mo0.5Ni41.0P0.04Si2.5S0.04",
        "Hardness, Brinell": 170.0,
        "Tensile Strength, Ultimate": 485.0,
        "Tensile Strength, Yield": 275.0,
        "Elongation at Break": 9.0,
        "Creep Strength": 15.0,
        "CTE, linear": 17.5,
        "Thermal Conductivity": 28.2
    },
    {
        "name": "Sandvik Ti Grade 28 Tube and pipe, seamless",
        "composition": "Al3.5C0.08H0.015Fe0.25N0.03O0.15Ru0.14Ti95.42V3.0"
    },
    {
        "name": "ATI Allegheny Ludlum AL 17-4 High Strength Stainless Steel, UNS S17400",
        "composition": "Cr17.0Cu3.5Fe75.5Ni4.0",
        "Density": 7.76,
        "Hardness, Rockwell C": 33.0,
        "Tensile Strength, Ultimate": 1030.0,
        "Tensile Strength, Yield": 760.0,
        "Elongation at Break": 8.0
    },
    {
        "name": "420 Stainless Steel, annealed and cold drawn bar",
        "composition": "C0.15Cr13.0Fe85.0Mn1.0P0.04Si1.0S0.03",
        "Density": 7.8,
        "Hardness, Brinell": 215.0,
        "Hardness, Rockwell C": 17.0,
        "Tensile Strength, Ultimate": 725.0,
        "Tensile Strength, Yield": 585.0,
        "Elongation at Break": 17.0,
        "Modulus of Elasticity": 200.0,
        "Poissons Ratio": 0.24,
        "Shear Modulus": 80.7,
        "Charpy Impact": 100.0,
        "Electrical Resistivity": 5.5e-05,
        "CTE, linear": 12.2,
        "Specific Heat Capacity": 0.46,
        "Thermal Conductivity": 24.9,
        "Melting Point": 1455.0,
        "Solidus": 1455.0,
        "Liquidus": 1510.0,
        "Maximum Service Temperature, Air": 735.0
    },
    {
        "name": "Industeel CREUSABRO\u00ae 8000 High Performance Wear Resistant Steel",
        "composition": "C0.28Cr1.6Fe99.4Mn1.6Mo0.2Ni0.4S0.002",
        "Density": 7.85,
        "Hardness, Brinell": 430.0,
        "Tensile Strength, Ultimate": 1630.0,
        "Tensile Strength, Yield": 1250.0,
        "Elongation at Break": 12.0,
        "Modulus of Elasticity": 205.0,
        "Charpy Impact": 55.0,
        "CTE, linear": 13.8
    },
    {
        "name": "Sandvik 316LhighMo-3R60 Billet",
        "composition": "C0.03Cr17.5Fe64.2Mn1.7Mo2.6Ni13.5P0.04Si0.4S0.015",
        "Hardness, Brinell": 170.0,
        "Tensile Strength, Ultimate": 380.0,
        "Tensile Strength, Yield": 135.0,
        "Elongation at Break": 40.0,
        "Reduction of Area": 50.0
