Repository: KylinGuo/HEA

File: data.json (part 58 of 70)
[
    },
    {
        "name": "AISI 4023 Steel, normalized at 925\u00b0C (1700\u00b0F), machined to 25 mm (1 in.) rounds, pseudocarburized at 925\u00b0C (1700\u00b0F) and oil quenched, 150\u00b0C (300\u00b0F) temper",
        "composition": "C0.25Fe98.75Mn0.9Mo0.3P0.035Si0.35S0.04",
        "Density": 7.85,
        "Hardness, Brinell": 255.0,
        "Hardness, Knoop": 279.0,
        "Hardness, Rockwell B": 98.0,
        "Hardness, Rockwell C": 25.0,
        "Hardness, Vickers": 269.0,
        "Tensile Strength, Ultimate": 827.0,
        "Tensile Strength, Yield": 585.0,
        "Elongation at Break": 20.0,
        "Reduction of Area": 53.0,
        "Modulus of Elasticity": 205.0,
        "Bulk Modulus": 160.0,
        "Poissons Ratio": 0.29,
        "Machinability": 70.0,
        "Shear Modulus": 80.0,
        "Electrical Resistivity": 2.45e-05,
        "Specific Heat Capacity": 0.475,
        "Thermal Conductivity": 44.5
    },
    {
        "name": "AISI 4118H Steel, mock carburized at 925\u00b0C (1700\u00b0F) for 8 hours, reheated to 830\u00b0C (1525\u00b0F), oil quenched, 150\u00b0C (300\u00b0F) temper, 25 mm (1 in.) round",
        "composition": "C0.23Cr0.7Fe98.7Mn1.0Mo0.15P0.035Si0.3S0.04",
        "Density": 7.85,
        "Hardness, Brinell": 241.0,
        "Hardness, Knoop": 265.0,
        "Hardness, Rockwell B": 97.0,
        "Hardness, Rockwell C": 22.0,
        "Hardness, Vickers": 254.0,
        "Tensile Strength, Ultimate": 820.0,
        "Tensile Strength, Yield": 445.0,
        "Elongation at Break": 21.0,
        "Reduction of Area": 37.5,
        "Modulus of Elasticity": 205.0,
        "Bulk Modulus": 160.0,
        "Poissons Ratio": 0.29,
        "Machinability": 60.0,
        "Shear Modulus": 80.0,
        "Electrical Resistivity": 2.45e-05,
        "Specific Heat Capacity": 0.475,
        "Thermal Conductivity": 44.5
    },
    {
        "name": "Industeel CLC 1.2312 Prehardened Mold Steel (300HB/32HRC) with Improved Machinability",
        "composition": "C0.4Cr1.9Fe95.64Mn1.5Mo0.2P0.012Si0.3S0.06",
        "Hardness, Brinell": 300.0,
        "Tensile Strength, Ultimate": 1010.0,
        "Tensile Strength, Yield": 850.0,
        "Elongation at Break": 10.0,
        "Modulus of Elasticity": 205.0,
        "Charpy Impact": 15.0,
        "Charpy Impact, Unnotched": 30.0,
        "CTE, linear": 12.47,
        "Thermal Conductivity": 34.0
    },
    {
        "name": "AISI 4118 Steel, single quenched and tempered, carburized, 150\u00b0C (300\u00b0F) temper",
        "composition": "C0.23Cr0.6Fe98.49Mn0.9Mo0.15P0.035Si0.35S0.04",
        "Density": 7.85,
        "Hardness, Brinell": 293.0,
        "Hardness, Knoop": 319.0,
        "Hardness, Rockwell B": 99.0,
        "Hardness, Rockwell C": 31.0,
        "Hardness, Vickers": 309.0,
        "Tensile Strength, Ultimate": 986.0,
        "Tensile Strength, Yield": 650.0,
        "Elongation at Break": 18.0,
        "Reduction of Area": 41.3,
        "Modulus of Elasticity": 205.0,
        "Bulk Modulus": 160.0,
        "Poissons Ratio": 0.29,
        "Machinability": 60.0,
        "Shear Modulus": 80.0,
        "Electrical Resistivity": 2.45e-05,
        "Specific Heat Capacity": 0.475,
        "Thermal Conductivity": 44.5
    },
    {
        "name": "ATI Allegheny Ludlum AM 355\u2122 High Strength Alloy, UNS S35500",
        "composition": "Cr15.5Fe76.5Mn0.95Mo2.75Ni4.3"
    },
    {
        "name": "ATI Allegheny Ludlum 420 Martensitic Stainless Steel",
        "composition": "C0.4Cr14.0Fe87.9Mn1.0Ni0.5P0.04Si1.0S0.03",
        "Specific Gravity": 7.73,
        "Density": 7.68,
        "Hardness, Rockwell B": 87.0,
        "Hardness, Rockwell C": 48.0,
        "Tensile Strength, Ultimate": 1759.0,
        "Tensile Strength, Yield": 310.0,
        "Elongation at Break": 29.0,
        "Electrical Resistivity": 5.6e-05,
        "CTE, linear": 12.5,
        "Specific Heat Capacity": 0.46,
        "Thermal Conductivity": 24.2,
        "Melting Point": 1454.0,
        "Solidus": 1454.0,
        "Liquidus": 1510.0,
        "Corrosion Rate mils per year": 0.068,
        "Pitting Potential, Volts vs. Sat. Calomel Electrode": 0.581
    },
    {
        "name": "304 Stainless Steel (UNS S30400); 1/2 Hard Bar, Plate, Sheet, and Strip",
        "composition": "C0.08Cr20.0Fe74.0Mn2.0Ni10.5P0.045Si1.0S0.03",
        "Density": 8.0,
        "Tensile Strength, Ultimate": 1035.0,
        "Tensile Strength, Yield": 760.0,
        "Elongation at Break": 7.0,
        "Modulus of Elasticity": 193.0,
        "Poissons Ratio": 0.29,
        "Shear Modulus": 77.0,
        "Electrical Resistivity": 0.000116,
        "CTE, linear": 18.7,
        "Specific Heat Capacity": 0.5,
        "Thermal Conductivity": 21.5,
        "Melting Point": 1400.0,
        "Solidus": 1400.0,
        "Liquidus": 1455.0,
        "Specification": 666.0
    },
    {
        "name": "317 Stainless Steel, annealed strip",
        "composition": "C0.08Cr20.0Fe68.0Mn2.0Mo4.0Ni15.0P0.045Si1.0S0.03",
        "Density": 8.0,
        "Hardness, Rockwell B": 85.0,
        "Tensile Strength, Ultimate": 620.0,
        "Tensile Strength, Yield": 275.0,
        "Elongation at Break": 45.0,
        "Modulus of Elasticity": 195.0,
        "Electrical Resistivity": 7.4e-05,
        "Magnetic Permeability": 1.02,
        "CTE, linear": 17.5,
        "Specific Heat Capacity": 0.502,
        "Thermal Conductivity": 16.3,
        "Melting Point": 1370.0,
        "Solidus": 1370.0,
        "Liquidus": 1400.0,
        "Maximum Service Temperature, Air": 925.0
    },
    {
        "name": "Carpenter Four Star High Speed Steel Red-Wear\u00ae (AISI M4)",
        "composition": "C1.3Cr4.5Fe79.6Mn0.3Mo4.5Si0.3W5.5V4.0",
        "Density": 7.97,
        "Hardness, Rockwell C": 64.0,
        "Izod Impact Unnotched": 47.0,
        "Abrasion": 28.4
    },
    {
        "name": "AISI Type A10 Tool Steel",
        "composition": "C1.5Fe92.0Mn1.85Mo1.5Ni1.65P0.03Si1.25S0.03",
        "Density": 7.68,
        "Hardness, Rockwell C": 52.0,
        "Bulk Modulus": 160.0,
        "Machinability": 65.0,
        "Shear Modulus": 80.0,
        "CTE, linear": 12.8,
        "Processing Temperature": 175.0,
        "Annealing Temperature": 765.0
    },
    {
        "name": "Ovako 100Cr6 803J Steel, +C",
        "composition": "C1.0Cr1.6Fe97.3Mn0.4Mo0.08Ni0.25P0.025Si0.35S0.015",
        "Density": 7.8,
        "Hardness, Brinell": 290.0,
        "Tensile Strength": 930.0,
        "Tensile Strength, Yield": 740.0,
        "Elongation at Break": 13.0,
        "Modulus of Elasticity": 210.0,
        "Poissons Ratio": 0.3,
        "Shear Modulus": 80.0,
        "Electrical Resistivity": 2e-06,
        "CTE, linear": 12.0,
        "Specific Heat Capacity": 0.46,
        "Thermal Conductivity": 40.0,
        "Transformation Temperature": 910.0
    },
    {
        "name": "3D Systems LaserForm\u00ae Ti Gr1 (A) Titanium, Stress Relieved",
        "composition": "C0.08H0.015Fe0.2N0.03O0.18Ti98.995",
        "Density": 4.51,
        "Hardness, Rockwell B": 80.0,
        "Tensile Strength, Ultimate": 470.0,
        "Tensile Strength, Yield": 350.0,
        "Elongation at Break": 25.0,
        "Reduction of Area": 47.0,
        "Tensile Modulus": 10.5,
        "Charpy Impact": 80.0,
        "CTE, linear": 7.17,
        "Thermal Conductivity": 16.0,
        "Melting Point": 1668.0,
        "Element": 0.1,
        "Surface Roughness": 4.0
    },
    {
        "name": "ASTM A607 Steel, grade 45, cold rolled",
        "composition": "C0.22Fe98.0Mn1.35P0.04S0.05",
        "Density": 7.8,
        "Tensile Strength, Ultimate": 415.0,
        "Tensile Strength, Yield": 310.0,
        "Elongation at Break": 22.0,
        "Bulk Modulus": 160.0,
        "Shear Modulus": 80.0
    },
    {
        "name": "AISI 1035 Steel, cold drawn, low temperature, stress relieved, 22-32 mm (0.875-1.25 in) round",
        "composition": "C0.38Fe99.09Mn0.9P0.04S0.05",
        "Density": 7.87,
        "Hardness, Brinell": 170.0,
        "Hardness, Knoop": 191.0,
        "Hardness, Rockwell B": 86.0,
        "Hardness, Vickers": 178.0,
        "Tensile Strength, Ultimate": 585.0,
        "Tensile Strength, Yield": 515.0,
        "Elongation at Break": 12.0,
        "Reduction of Area": 35.0,
        "Modulus of Elasticity": 196.0,
        "Bulk Modulus": 156.0,
        "Poissons Ratio": 0.29,
        "Shear Modulus": 76.0,
        "Electrical Resistivity": 2.17e-05,
        "CTE, linear": 14.8,
        "Specific Heat Capacity": 0.486,
        "Thermal Conductivity": 50.7
    },
    {
        "name": "AISI 1018 Steel, as cold drawn, 50-76 mm round",
        "composition": "C0.2Fe99.26Mn0.9P0.04S0.05",
        "Density": 7.87,
        "Hardness, Brinell": 111.0,
        "Hardness, Knoop": 129.0,
        "Hardness, Rockwell B": 64.0,
        "Hardness, Vickers": 115.0,
        "Tensile Strength, Ultimate": 380.0,
        "Tensile Strength, Yield": 310.0,
        "Elongation at Break": 15.0,
        "Reduction of Area": 35.0,
        "Modulus of Elasticity": 200.0,
        "Bulk Modulus": 159.0,
        "Poissons Ratio": 0.29,
        "Shear Modulus": 78.0,
        "Electrical Resistivity": 2.93e-05,
        "CTE, linear": 13.9,
        "Specific Heat Capacity": 0.486,
        "Thermal Conductivity": 51.9
    },
    {
        "name": "305 Stainless Steel, cold reduction 50%",
        "composition": "C0.12Cr18.0Fe67.0Mn2.0Ni12.0P0.045Si1.0S0.03",
        "Density": 8.0,
        "Tensile Strength, Ultimate": 1062.0,
        "Tensile Strength, Yield": 944.0,
        "Elongation at Break": 7.5,
        "Modulus of Elasticity": 193.0,
        "Shear Modulus": 86.0,
        "Electrical Resistivity": 7.2e-05,
        "CTE, linear": 18.7,
        "Specific Heat Capacity": 0.5,
        "Thermal Conductivity": 21.5,
        "Melting Point": 1400.0,
        "Solidus": 1400.0,
        "Liquidus": 1455.0
    },
    {
        "name": "AISI Type 430F Stainless Steel soft tempered wire 6.4 mm diameter",
        "composition": "C0.12Cr16.0Fe81.0Mn1.25Mo0.6K0.06Si1.0S0.15",
        "Density": 7.8,
        "Hardness, Rockwell B": 92.0,
        "Tensile Strength, Ultimate": 655.0,
        "Elongation at Break": 10.0,
        "Modulus of Elasticity": 200.0,
        "Electrical Resistivity": 6.1e-05,
        "Magnetic Permeability": 600.0,
        "CTE, linear": 11.9,
        "Specific Heat Capacity": 0.46,
        "Thermal Conductivity": 24.9,
        "Maximum Service Temperature, Air": 870.0
    },
    {
        "name": "AISI 1022 Steel, heat treated, reheated to 830\u00b0C (1525\u00b0F), 25 mm (1 in.) round",
        "composition": "C0.23Fe99.13Mn1.0P0.04S0.05",
        "Density": 7.858,
        "Hardness, Brinell": 174.0,
        "Hardness, Knoop": 195.0,
        "Hardness, Rockwell B": 87.0,
        "Hardness, Vickers": 182.0,
        "Tensile Strength, Ultimate": 570.0,
        "Tensile Strength, Yield": 360.0,
        "Elongation at Break": 31.0,
        "Reduction of Area": 70.5,
        "Modulus of Elasticity": 200.0,
        "Bulk Modulus": 160.0,
        "Poissons Ratio": 0.29,
        "Shear Modulus": 80.0,
        "Electrical Resistivity": 2.93e-05,
        "CTE, linear": 13.9,
        "Specific Heat Capacity": 0.472,
        "Thermal Conductivity": 51.9
    },
    {
        "name": "Bethlehem Steel ASTM A572 Grade 65 3/16 to 1/2 in. thick, as-rolled steel plate\n      \n      \u00a0(discontinued **)",
        "composition": "C0.26Fe97.9Mn1.35P0.04Si0.4S0.05",
        "Density": 7.8,
        "Hardness, Brinell": 159.0,
        "Hardness, Rockwell B": 83.0,
        "Tensile Strength at Break": 552.0,
        "Tensile Strength, Yield": 448.0,
        "Elongation at Break": 14.0,
        "Bend Radius, Minimum": 3.5
    },
    {
        "name": "ATI Allegheny Ludlum Type 317 Stainless Steel, UNS S31700",
        "composition": "C0.08Cr20.0Fe65.0Mn2.0Mo4.0Ni15.0N0.1P0.045Si0.75S0.03",
        "Density": 8.027,
        "Hardness, Brinell": 217.0,
        "Hardness, Rockwell B": 95.0,
        "Tensile Strength, Ultimate": 515.0,
        "Tensile Strength, Yield": 205.0,
        "Elongation at Break": 35.0,
        "Modulus of Elasticity": 200.0,
        "Poissons Ratio": 0.3,
        "Shear Modulus": 82.0,
        "Electrical Resistivity": 7.9e-05,
        "CTE, linear": 19.5,
        "Specific Heat Capacity": 0.45,
        "Thermal Conductivity": 14.6,
        "Melting Point": 1390.0,
        "Solidus": 1390.0,
        "Liquidus": 1440.0,
        "Maximum Service Temperature, Air": 899.0
    },
    {
        "name": "ATI Wah Chang TI-45 Nb",
        "composition": "Nb45.0Ti55.0",
        "Density": 5.7,
        "Tensile Strength, Ultimate": 546.0,
        "Tensile Strength, Yield": 480.0,
        "Elongation at Break": 23.0,
        "Modulus of Elasticity": 62.05,
        "CTE, linear": 9.03,
        "Thermal Conductivity": 10.0,
        "Thermal Diffusivity, ft\u00b2/sec": 46.3
    },
    {
        "name": "Eagle Brass 316 Austenitic Stainless Steel, 3/4 Hardened",
        "composition": "C0.08Cr18.0Fe72.0Mn2.0Mo3.0Ni14.0P0.045Si0.75S0.03",
        "Density": 7.92,
        "Tensile Strength": 1210.0,
        "Tensile Strength, Yield": 931.0,
        "Tensile Modulus": 193.0,
        "CTE, linear": 18.5,
        "Thermal Conductivity": 15.9
    },
    {
        "name": "EN S235JRG1 High Manganese, Structural, Hot Rolled, Base Steel",
        "composition": "C0.17Fe98.3Mn1.4N0.007P0.045S0.045",
        "Density": 7.85,
        "Tensile Strength, Ultimate": 360.0,
        "Tensile Strength, Yield": 235.0,
        "Elongation at Break": 26.0,
        "Modulus of Elasticity": 200.0,
        "Poissons Ratio": 0.29,
        "Shear Modulus": 80.0,
        "Electrical Resistivity": 1.7e-05,
        "CTE, linear": 12.0,
        "Specific Heat Capacity": 0.47,
        "Thermal Conductivity": 52.0
    },
    {
        "name": "Cast Stainless Steel UNS J92720",
        "composition": "C0.08Cr20.0Fe73.0Mn1.5Mo0.5Ni10.0P0.05Si1.5S0.05"
    },
    {
        "name": "EDRO UltraChem\u00ae #15 Precipitation Hardening Stainless Mold Steel",
        "composition": "C0.04Cr14.75Cu3.2Fe76.68Mn0.5Ni4.5Nb0.25S0.08",
        "Density": 7.86,
        "Hardness, Rockwell C": 38.0,
        "Tensile Strength, Ultimate": 1310.0,
        "Tensile Strength, Yield": 1210.0,
        "Elongation at Yield": 14.0,
        "Reduction of Area": 50.0,
        "Modulus of Elasticity": 197.0,
        "Charpy Impact": 33.9,
        "CTE, linear": 11.7,
        "Specific Heat Capacity": 0.46,
        "Thermal Conductivity": 21.5,
        "Color Code": "White"
    },
    {
        "name": "AISI 5140 Steel, oil quenched 845\u00b0C (1550\u00b0F), 540\u00b0C (1000\u00b0F) temper, 13 mm (0.5 in.) round",
        "composition": "C0.43Cr0.9Fe98.07Mn0.9P0.035Si0.3S0.04",
        "Density": 7.85,
        "Hardness, Brinell": 302.0,
        "Hardness, Knoop": 328.0,
        "Hardness, Rockwell B": 99.0,
        "Hardness, Rockwell C": 32.0,
        "Hardness, Vickers": 319.0,
        "Tensile Strength, Ultimate": 1015.0,
        "Tensile Strength, Yield": 910.0,
        "Elongation at Break": 17.8,
        "Modulus of Elasticity": 205.0,
        "Bulk Modulus": 160.0,
        "Poissons Ratio": 0.29,
        "Machinability": 65.0,
        "Shear Modulus": 80.0,
        "Electrical Resistivity": 7.85e-05,
        "CTE, linear": 14.9,
        "Specific Heat Capacity": 0.519,
        "Thermal Conductivity": 44.6
    },
    {
        "name": "Desktop Metal Ti64 Studio System\u2122 3D Printed; As-Sintered",
        "composition": "Al6.75Ti91.0V4.5",
        "Density": 4.32,
        "Porosity": 2.5,
        "Tensile Strength, Ultimate": 845.0,
        "Tensile Stress": 825.0,
        "Tensile Strength, Yield": 730.0,
        "Elongation at Break": 17.0
    },
    {
        "name": "EN 1.0112 High Manganese Pressure Vessel Carbon Steel",
        "composition": "Al0.02C0.16Fe99.6Mn1.2P0.035Si0.35S0.03",
        "Density": 7.85,
        "Tensile Strength, Ultimate": 360.0,
        "Tensile Strength, Yield": 235.0,
        "Elongation at Break": 26.0,
        "Modulus of Elasticity": 200.0,
        "Poissons Ratio": 0.29,
        "Shear Modulus": 80.0,
        "Electrical Resistivity": 1.7e-05,
        "CTE, linear": 12.0,
        "Specific Heat Capacity": 0.47,
        "Thermal Conductivity": 52.0
    },
    {
        "name": "ATI Allegheny Ludlum Martensitic Stainless Steel Type 440A, Hardened + 538\u00b0C Temper",
        "composition": "C0.75Cr18.0Fe81.0Mn1.0Mo0.75Ni0.5P0.04Si1.0S0.03",
        "Density": 7.74,
        "Hardness, Rockwell C": 41.0,
        "Tensile Strength, Ultimate": 1224.0,
        "Tensile Strength, Yield": 1013.0,
        "Modulus of Elasticity": 200.0,
        "Electrical Resistivity": 6.2e-05,
        "CTE, linear": 16.8,
        "Thermal Conductivity": 24.207,
        "Melting Point": 1399.0,
        "Solidus": 1399.0,
        "Liquidus": 1510.0
    },
    {
        "name": "AISI Type H20 Hot Work Tool Steel",
        "composition": "C0.35Cr2.0Fe88.7W9.0",
        "Density": 8.28
    },
    {
        "name": "AISI 4820H Steel, heat treated, machined to 25 mm, pseudocarburized, reheated to 730\u00b0C (1350\u00b0F), 150\u00b0C (300\u00b0F) temper",
        "composition": "C0.23Fe95.88Mn0.8Mo0.3Ni3.8P0.035Si0.3S0.04",
        "Density": 7.85,
        "Hardness, Brinell": 401.0,
        "Hardness, Knoop": 432.0,
        "Hardness, Rockwell B": 102.0,
        "Hardness, Rockwell C": 44.0,
        "Hardness, Vickers": 425.0,
        "Tensile Strength, Ultimate": 1363.0,
        "Tensile Strength, Yield": 945.0,
        "Elongation at Break": 13.1,
        "Modulus of Elasticity": 205.0,
        "Bulk Modulus": 160.0,
        "Poissons Ratio": 0.29,
        "Machinability": 50.0,
        "Shear Modulus": 80.0,
        "Electrical Resistivity": 2.45e-05,
        "Specific Heat Capacity": 0.475,
        "Thermal Conductivity": 44.5
    },
    {
        "name": "AISI 1045 Steel, Quenched and Tempered to 500 HB",
        "composition": "C0.5Fe98.98Mn0.9P0.04S0.05",
        "Density": 7.85,
        "Hardness, Brinell": 500.0,
        "Tensile Strength, Ultimate": 1825.0,
        "Tensile Strength, Yield": 1259.0,
        "Reduction of Area": 51.0,
        "Modulus of Elasticity": 206.0,
        "Bulk Modulus": 163.0,
        "Poissons Ratio": 0.29,
        "Shear Modulus": 80.0,
        "Electrical Resistivity": 2.23e-05,
        "CTE, linear": 14.0,
        "Specific Heat Capacity": 0.486,
        "Thermal Conductivity": 49.8
    },
    {
        "name": "AISI 51B60 Steel, normalized, 25 mm (1 in.) round",
        "composition": "B0.003C0.64Cr0.9Fe97.8395Mn1.0P0.035Si0.3S0.04",
        "Density": 7.85,
        "Hardness, Brinell": 269.0,
        "Hardness, Knoop": 294.0,
        "Hardness, Rockwell B": 99.0,
        "Hardness, Rockwell C": 27.0,
        "Hardness, Vickers": 284.0,
        "Tensile Strength, Ultimate": 958.0,
        "Tensile Strength, Yield": 530.0,
        "Elongation at Break": 17.5,
        "Modulus of Elasticity": 205.0,
        "Bulk Modulus": 160.0,
        "Poissons Ratio": 0.29,
        "Machinability": 55.0,
        "Shear Modulus": 80.0,
        "Electrical Resistivity": 2.19e-05,
        "Specific Heat Capacity": 0.475,
        "Thermal Conductivity": 46.6
    },
    {
        "name": "AISI 4620 Steel, direct quench from pot, carburized, oil quenched, 150\u00b0C (300\u00b0F) temper",
        "composition": "C0.22Fe97.38Mn0.65Mo0.3Ni2.0P0.035Si0.35S0.04",
        "Density": 7.85,
        "Hardness, Brinell": 311.0,
        "Hardness, Knoop": 338.0,
        "Hardness, Rockwell B": 99.0,
        "Hardness, Rockwell C": 34.0,
        "Hardness, Vickers": 329.0,
        "Tensile Strength, Ultimate": 1022.0,
        "Tensile Strength, Yield": 802.2,
        "Elongation at Break": 17.0,
        "Reduction of Area": 55.7,
        "Modulus of Elasticity": 205.0,
        "Bulk Modulus": 160.0,
        "Poissons Ratio": 0.29,
        "Machinability": 65.0,
        "Shear Modulus": 80.0,
        "Electrical Resistivity": 2.45e-05,
        "Specific Heat Capacity": 0.475,
        "Thermal Conductivity": 44.5
    },
    {
        "name": "AISI Grade 18Ni (300) Maraging Steel solution annealed at 815\u00b0C (1500\u00b0F) for 30 minutes, air cooled, aged at 455\u00b0C (850\u00b0F) for 3 hours, 3.18 mm sheet",
        "composition": "Al0.1B0.003C0.03Co9.0Fe67.0Mn0.1Mo4.8Ni18.5P0.01Si0.1S0.01Ti0.6Zr0.01",
        "Density": 8.0,
        "Tensile Strength, Ultimate": 2134.0,
        "Tensile Strength, Yield": 2033.0,
        "Elongation at Break": 7.0,
        "Modulus of Elasticity": 190.0,
        "Bulk Modulus": 160.0,
        "Poissons Ratio": 0.3,
        "Shear Modulus": 73.0,
        "Electrical Resistivity": 1.74e-05,
        "CTE, linear": 10.1,
        "Thermal Conductivity": 27.0
    },
    {
        "name": "ThyssenKrupp N-A-XTRA\u00ae 620 Structural Steel",
        "composition": "Al1.5C0.2Cr1.5Fe93.8Mn1.6Mo0.6P0.02Si0.8S0.01",
        "Tensile Strength, Yield": 590.0,
        "Elongation at Break": 15.0,
        "Charpy Impact": 60.0
    },
    {
        "name": "EN S235J2G4C High Manganese, Structural, Hot Rolled, Quality Steel",
        "composition": "C0.17Fe98.4Mn1.4P0.035S0.035",
        "Density": 7.85,
        "Tensile Strength, Ultimate": 360.0,
        "Tensile Strength, Yield": 235.0,
        "Elongation at Break": 26.0,
        "Modulus of Elasticity": 200.0,
        "Poissons Ratio": 0.29,
        "Shear Modulus": 80.0,
        "Electrical Resistivity": 1.7e-05,
        "CTE, linear": 12.0,
        "Specific Heat Capacity": 0.47,
        "Thermal Conductivity": 52.0
    },
    {
        "name": "AISI Grade 18Ni (300) Maraging Steel solution annealed at 815\u00b0C (1500\u00b0F) for 30 minutes, air cooled, aged at 480\u00b0C (900\u00b0F) for 3 hours, 3.18 mm sheet",
        "composition": "Al0.1B0.003C0.03Co9.0Fe67.0Mn0.1Mo4.8Ni18.5P0.01Si0.1S0.01Ti0.6Zr0.01",
        "Density": 8.0,
        "Tensile Strength, Ultimate": 2184.0,
        "Tensile Strength, Yield": 2164.0,
        "Elongation at Break": 6.8,
        "Modulus of Elasticity": 190.0,
        "Bulk Modulus": 160.0,
        "Poissons Ratio": 0.3,
        "Shear Modulus": 73.0,
        "Electrical Resistivity": 1.74e-05,
        "CTE, linear": 10.1,
        "Thermal Conductivity": 27.0
    },
    {
        "name": "ASTM A633 HSLA Steel Grade E, Thickness 100 to 150 mm (4-6 in.)",
        "composition": "C0.22Fe98.6Mn1.5Nb0.05N0.03P0.04Si0.5S0.05V0.11",
        "Density": 7.75,
        "Tensile Strength at Break": 517.0,
        "Tensile Strength, Yield": 379.0,
        "Elongation at Break": 23.0,
        "Modulus of Elasticity": 205.0,
        "Poissons Ratio": 0.28,
        "Shear Modulus": 80.0
    },
    {
        "name": "Type 440B Martensitic Stainless Steel Wire, UNS S44003",
        "composition": "C0.95Cr18.0Fe82.5Mn1.0Mo0.75Si1.0",
        "Tensile Strength": 965.0
    },
    {
        "name": "AISI 4023 Steel, normalized at 925\u00b0C (1700\u00b0F), machined to 13.7 mm (0.540 in.) rounds, pseudocarburized at 925\u00b0C (1700\u00b0F), box cooled to RT, reheated to 775\u00b0C (1430\u00b0F) and oil quenched, 150\u00b0C (300\u00b0F) temper",
        "composition": "C0.25Fe98.75Mn0.9Mo0.3P0.035Si0.35S0.04",
        "Density": 7.85,
        "Hardness, Brinell": 285.0,
        "Hardness, Knoop": 311.0,
        "Hardness, Rockwell B": 99.0,
        "Hardness, Rockwell C": 30.0,
        "Hardness, Vickers": 301.0,
        "Tensile Strength, Ultimate": 931.0,
        "Tensile Strength, Yield": 620.0,
        "Elongation at Break": 14.0,
        "Reduction of Area": 40.0,
        "Modulus of Elasticity": 205.0,
        "Bulk Modulus": 160.0,
        "Poissons Ratio": 0.29,
        "Machinability": 70.0,
        "Shear Modulus": 80.0,
        "Electrical Resistivity": 2.45e-05,
        "Specific Heat Capacity": 0.475,
        "Thermal Conductivity": 44.5
    },
    {
        "name": "MetalTek MTEK 420 Cast UNS J91153 Martensitic Stainless Steel",
        "composition": "C0.4Cr14.0Fe88.3Mn1.0Ni1.0Si1.5",
        "Hardness, Brinell": 240.0,
        "Tensile Strength, Ultimate": 690.0,
        "Tensile Strength, Yield": 485.0,
        "Elongation at Break": 15.0,
        "Heat Treatment": "Anneal/Hard & Temper"
    },
    {
        "name": "AISI 5150 Steel, oil quenched from 830\u00b0C (1525\u00b0F), 650\u00b0C (1200\u00b0F) temper, 25 mm (1 in.) round",
        "composition": "C0.53Cr0.9Fe97.97Mn0.9P0.035Si0.3S0.04",
        "Density": 7.85,
        "Hardness, Brinell": 255.0,
        "Hardness, Knoop": 279.0,
        "Hardness, Rockwell B": 98.0,
        "Hardness, Rockwell C": 25.0,
        "Hardness, Vickers": 269.0,
        "Tensile Strength, Ultimate": 883.0,
        "Tensile Strength, Yield": 745.0,
        "Elongation at Break": 21.2,
        "Modulus of Elasticity": 205.0,
        "Bulk Modulus": 160.0,
        "Poissons Ratio": 0.29,
        "Machinability": 60.0,
        "Shear Modulus": 80.0,
        "Electrical Resistivity": 2.19e-05,
        "Specific Heat Capacity": 0.475,
        "Thermal Conductivity": 46.6
    },
    {
        "name": "MetalTek MTEK 440C Cast UNS J91639 Martensitic Stainless Steel",
        "composition": "C1.2Cr18.0Fe82.8Mn1.0Mo0.75Ni0.75Si1.0",
        "Hardness, Brinell": 300.0,
        "Heat Treatment": "Anneal"
    },
    {
        "name": "AISI 1022 Steel, hot rolled, 19-32 mm (0.75-1.25 in) round",
        "composition": "C0.23Fe99.13Mn1.0P0.04S0.05",
        "Density": 7.858,
        "Hardness, Brinell": 121.0,
        "Hardness, Knoop": 140.0,
        "Hardness, Rockwell B": 68.0,
        "Hardness, Vickers": 126.0,
        "Tensile Strength, Ultimate": 425.0,
        "Tensile Strength, Yield": 235.0,
        "Elongation at Break": 23.0,
        "Reduction of Area": 47.0,
        "Modulus of Elasticity": 200.0,
        "Bulk Modulus": 160.0,
        "Poissons Ratio": 0.29,
        "Shear Modulus": 80.0,
        "Electrical Resistivity": 2.93e-05,
        "CTE, linear": 13.9,
        "Specific Heat Capacity": 0.472,
        "Thermal Conductivity": 51.9
    },
    {
        "name": "ASTM A387 Alloy Steel, Grade 7, Class 1\n      \n      \u00a0(discontinued **)",
        "composition": "C0.15Cr8.0Fe90.79Mn0.6Mo0.65P0.03Si1.0S0.03",
        "Density": 7.8,
        "Tensile Strength, Ultimate": 415.0,
        "Tensile Strength, Yield": 205.0,
        "Elongation at Break": 18.0,
        "Modulus of Elasticity": 200.0,
        "Bulk Modulus": 160.0,
        "Poissons Ratio": 0.29,
        "Shear Modulus": 80.0,
        "Electrical Resistivity": 1.7e-05,
        "CTE, linear": 12.0,
        "Specific Heat Capacity": 0.47,
        "Thermal Conductivity": 52.0
    },
    {
        "name": "ATI Allegheny Ludlum Martensitic Stainless Steel Type 410, Hardened + 204\u00b0C Temper",
        "composition": "C0.15Cr13.5Fe86.0Mn1.0Ni0.5P0.04Si1.0S0.03",
        "Density": 7.65,
        "Hardness, Rockwell C": 43.0,
        "Tensile Strength, Ultimate": 1399.0,
        "Tensile Strength, Yield": 1076.0,
        "Modulus of Elasticity": 200.0,
        "Electrical Resistivity": 5.6e-05,
        "CTE, linear": 11.6,
        "Thermal Conductivity": 24.899,
        "Melting Point": 1482.0,
        "Solidus": 1482.0,
        "Liquidus": 1532.0
    },
    {
        "name": "AISI 1043 Steel, Cold Drawn Bar (UNS G10430)",
        "composition": "C0.47Fe98.9Mn1.0P0.04S0.05",
        "Density": 7.85,
        "Hardness, Brinell": 179.0,
        "Tensile Strength, Ultimate": 627.0,
        "Tensile Strength, Yield": 531.0,
        "Elongation at Break": 12.0,
        "Reduction of Area": 35.0,
        "Modulus of Elasticity": 200.0,
        "Poissons Ratio": 0.29,
        "Machinability": 60.0,
        "Shear Modulus": 78.0,
        "Electrical Resistivity": 1.7e-05,
        "CTE, linear": 12.0,
        "Specific Heat Capacity": 0.47,
        "Thermal Conductivity": 52.0
    },
    {
        "name": "AISI 1022 Steel, normalized at 925\u00b0C (1700\u00b0F)",
        "composition": "C0.23Fe99.13Mn1.0P0.04S0.05",
        "Density": 7.858,
        "Hardness, Brinell": 143.0,
        "Hardness, Knoop": 163.0,
        "Hardness, Rockwell B": 78.0,
        "Hardness, Vickers": 149.0,
        "Tensile Strength, Ultimate": 485.0,
        "Tensile Strength, Yield": 360.0,
        "Elongation at Break": 34.0,
        "Reduction of Area": 68.0,
        "Modulus of Elasticity": 205.0,
        "Bulk Modulus": 160.0,
        "Poissons Ratio": 0.29,
        "Shear Modulus": 80.0,
        "Izod Impact": 118.0,
        "Electrical Resistivity": 2.93e-05,
        "Specific Heat Capacity": 0.472,
        "Thermal Conductivity": 49.8
    },
    {
        "name": "446 Stainless Steel, Soft Tempered Wire",
        "composition": "C0.2Cr27.0Fe75.0Mn1.5Ni0.25P0.04Si1.0S0.03",
        "Density": 7.8,
        "Hardness, Brinell": 195.0,
        "Hardness, Knoop": 211.0,
        "Hardness, Rockwell A": 56.4,
        "Hardness, Rockwell B": 92.0,
        "Hardness, Vickers": 195.0,
        "Tensile Strength, Ultimate": 655.0,
        "Tensile Strength, Yield": 550.0,
        "Elongation at Break": 15.0,
        "Reduction of Area": 50.0,
        "Modulus of Elasticity": 200.0,
        "Electrical Resistivity": 6.4e-05,
        "CTE, linear": 12.1,
        "Specific Heat Capacity": 0.46,
        "Thermal Conductivity": 24.6,
        "Melting Point": 1425.0,
        "Solidus": 1425.0,
        "Liquidus": 1510.0,
        "Maximum Service Temperature, Air": 1095.0
    },
    {
        "name": "Schmolz + Bickenbach Formadur\u00ae 2083 Superclean Plastic Mold Steel",
        "composition": "C0.42Cr13.0Fe86.58",
        "Density": 7.81,
        "Hardness, Rockwell C": 56.0,
        "Tensile Strength": 2000.0,
        "Tensile Strength, Yield": 1550.0,
        "Elongation at Yield": 12.0,
        "CTE, linear": 11.5,
        "Thermal Conductivity": 23.5,
        "Annealing Temperature": 760.0
    },
    {
        "name": "AISI 4820 Steel, mock carburized, reheated to 800\u00b0C (1470\u00b0F), 230\u00b0C (450\u00b0F) temper, 100 mm (4 in.) round",
        "composition": "C0.23Fe95.72Mn0.7Mo0.3Ni3.75P0.035Si0.3S0.04",
        "Density": 7.85,
        "Hardness, Brinell": 235.0,
        "Hardness, Knoop": 259.0,
        "Hardness, Rockwell B": 97.0,
        "Hardness, Rockwell C": 21.0,
        "Hardness, Vickers": 247.0,
        "Tensile Strength, Ultimate": 807.0,
        "Tensile Strength, Yield": 550.0,
        "Elongation at Break": 21.0,
        "Modulus of Elasticity": 205.0,
        "Bulk Modulus": 160.0,
        "Poissons Ratio": 0.29,
        "Machinability": 50.0,
        "Shear Modulus": 80.0,
        "Electrical Resistivity": 2.45e-05,
        "Specific Heat Capacity": 0.475,
        "Thermal Conductivity": 44.5
    },
    {
        "name": "Latrobe LSS\u2122 2367 Hot Work Tool Steel",
        "composition": "C0.38Cr5.0Fe90.22Mn0.45Mo3.0Si0.4V0.55",
        "Hardness, Rockwell C": 57.0,
        "Machinability": 75.0,
        "CTE, linear": 13.1,
        "Thermal Conductivity": 36.4,
        "Processing Temperature": 850.0
    },
    {
        "name": "AISI Type 410S Stainless Steel, tempered at 233\u00b0C",
        "composition": "C0.08Cr12.5Fe85.0Mn1.0P0.04Si1.0S0.03",
        "Density": 7.8,
        "Hardness, Knoop": 438.0,
        "Hardness, Rockwell C": 43.0,
        "Hardness, Vickers": 422.0,
        "Tensile Strength, Ultimate": 1475.0,
        "Tensile Strength, Yield": 1005.0,
        "Elongation at Break": 11.0,
        "Modulus of Elasticity": 200.0,
        "Electrical Resistivity": 0.000108,
        "Magnetic Permeability": 700.0,
        "CTE, linear": 11.7,
        "Specific Heat Capacity": 0.46,
        "Thermal Conductivity": 28.7,
        "Melting Point": 1480.0,
        "Solidus": 1480.0,
        "Liquidus": 1530.0,
        "Maximum Service Temperature, Air": 815.0
    },
    {
        "name": "ASTM A387 Alloy Steel, grade 12, Chromium Molybdenum\n      \n      \u00a0(discontinued **)",
        "composition": "C0.17Cr1.15Fe98.15Mn0.65Mo0.6P0.035Si0.4S0.035",
        "Density": 7.8,
        "Tensile Strength, Ultimate": 450.0,
        "Tensile Strength, Yield": 275.0,
        "Elongation at Break": 22.0,
        "Rupture Strength": 126.0
    },
    {
        "name": "AISI E4340 H Steel, oil quenched 800\u00b0C (1470\u00b0F), 650\u00b0C (1200\u00b0F) temper, 50 mm round",
        "composition": "C0.44Cr0.95Fe96.48Mn0.95Mo0.3Ni2.0P0.025Si0.3S0.02",
        "Density": 7.85,
        "Hardness, Brinell": 269.0,
        "Hardness, Knoop": 294.0,
        "Hardness, Rockwell B": 99.0,
        "Hardness, Rockwell C": 27.0,
        "Hardness, Vickers": 284.0,
        "Tensile Strength, Ultimate": 931.0,
        "Tensile Strength, Yield": 834.0,
        "Elongation at Break": 20.5,
        "Reduction of Area": 62.5,
        "Modulus of Elasticity": 200.0,
        "Bulk Modulus": 159.0,
        "Poissons Ratio": 0.29,
        "Machinability": 50.0,
        "Shear Modulus": 78.0,
        "Electrical Resistivity": 7.97e-05,
        "CTE, linear": 13.7,
        "Specific Heat Capacity": 0.475,
        "Thermal Conductivity": 44.5
    },
    {
        "name": "AISI E9310 Steel, normalized, machined to 25 mm (1 in.) rounds, pseudocarburized, 775\u00b0C (1430\u00b0F) reheat, 150\u00b0C (300\u00b0F) temper",
        "composition": "C0.13Cr1.4Fe95.19Mn0.65Mo0.15Ni3.5P0.025Si0.35S0.025",
        "Density": 7.85,
        "Hardness, Brinell": 302.0,
        "Hardness, Knoop": 328.0,
        "Hardness, Rockwell B": 99.0,
        "Hardness, Rockwell C": 32.0,
        "Hardness, Vickers": 319.0,
        "Tensile Strength, Ultimate": 1000.0,
        "Tensile Strength, Yield": 814.0,
        "Elongation at Break": 15.5,
        "Modulus of Elasticity": 200.0,
        "Bulk Modulus": 160.0,
        "Poissons Ratio": 0.29,
        "Machinability": 50.0,
        "Shear Modulus": 80.0,
        "Electrical Resistivity": 1.74e-05,
        "CTE, linear": 14.7,
        "Specific Heat Capacity": 0.472,
        "Thermal Conductivity": 51.9
    },
    {
        "name": "ASTM A353 Alloy Steel\n      \n      \u00a0(discontinued **)",
        "composition": "C0.13Fe89.62Mn0.9Ni9.5P0.035Si0.4S0.04",
        "Density": 7.8,
        "Tensile Strength, Ultimate": 690.0,
        "Tensile Strength, Yield": 515.0,
        "Elongation at Break": 20.0,
        "Modulus of Elasticity": 200.0,
        "Bulk Modulus": 160.0,
        "Poissons Ratio": 0.29,
        "Shear Modulus": 80.0,
        "Electrical Resistivity": 1.7e-05,
        "CTE, linear": 12.0,
        "Specific Heat Capacity": 0.47,
        "Thermal Conductivity": 52.0
    },
    {
        "name": "Cast Stainless Steel HL40, ACI",
        "composition": "C0.45Cr32.0Fe53.2Mn1.5Mo0.5Ni22.0P0.04Si2.0S0.04"
    },
    {
        "name": "Eagle Brass 316L Austenitic Stainless Steel, 3/4 Hardened",
        "composition": "C0.03Cr18.0Fe72.0Mn2.0Mo3.0Ni14.0P0.045Si0.75S0.03",
        "Density": 7.92,
        "Tensile Strength": 1210.0,
        "Tensile Strength, Yield": 931.0,
        "Tensile Modulus": 193.0,
        "CTE, linear": 18.5,
        "Thermal Conductivity": 15.9
    },
    {
        "name": "AISI 4140H Steel, oil quenched 845\u00b0C (1550\u00b0F), tempered 540\u00b0C (1000\u00b0F), 50 mm (2 in.) round",
        "composition": "C0.44Cr1.2Fe97.93Mn1.1Mo0.3P0.035Si0.3S0.04",
        "Density": 7.85,
        "Hardness, Brinell": 285.0,
        "Hardness, Knoop": 311.0,
        "Hardness, Rockwell B": 99.0,
        "Hardness, Rockwell C": 30.0,
        "Hardness, Vickers": 301.0,
        "Tensile Strength, Ultimate": 965.0,
        "Tensile Strength, Yield": 800.0,
        "Elongation at Break": 17.5,
        "Reduction of Area": 59.8,
        "Modulus of Elasticity": 205.0,
        "Bulk Modulus": 160.0,
        "Poissons Ratio": 0.29,
        "Machinability": 65.0,
        "Shear Modulus": 80.0,
        "Electrical Resistivity": 6.46e-05,
        "CTE, linear": 14.6,
        "Specific Heat Capacity": 0.561,
        "Thermal Conductivity": 42.6
    },
    {
        "name": "AISI 8630 Steel, water quenched 845\u00b0C (1550\u00b0F), 595\u00b0C (1100\u00b0F) temper, 100 mm (4 in.) round",
        "composition": "C0.33Cr0.6Fe98.02Mn0.95Mo0.25Ni0.75P0.035Si0.3S0.04",
        "Density": 7.85,
        "Hardness, Brinell": 197.0,
        "Hardness, Knoop": 219.0,
        "Hardness, Rockwell B": 92.0,
        "Hardness, Vickers": 207.0,
        "Tensile Strength, Ultimate": 660.0,
        "Tensile Strength, Yield": 495.0,
        "Elongation at Break": 25.5,
        "Modulus of Elasticity": 205.0,
        "Bulk Modulus": 160.0,
        "Poissons Ratio": 0.29,
        "Machinability": 70.0,
        "Shear Modulus": 80.0,
        "Electrical Resistivity": 2.34e-05,
        "CTE, linear": 14.0,
        "Specific Heat Capacity": 0.475,
        "Thermal Conductivity": 46.6
    },
    {
        "name": "Cast Stainless Steel HL, ACI",
        "composition": "C0.6Cr32.0Fe53.8Mn2.0Mo0.5Ni22.0P0.04Si2.0S0.04",
        "Hardness, Brinell": 192.0,
        "Tensile Strength, Ultimate": 565.0,
        "Tensile Strength, Yield": 360.0,
        "Elongation at Break": 19.0,
        "Creep Strength": 15.0,
        "CTE, linear": 18.2,
        "Thermal Conductivity": 33.4
    },
    {
        "name": "Cast Stainless Steel HP, ASTM A297",
        "composition": "C0.75Cr28.0Fe42.7Mn2.0Mo0.5Ni37.0P0.04Si2.5S0.04",
        "Tensile Strength, Ultimate": 430.0,
        "Tensile Strength, Yield": 235.0,
        "Elongation at Break": 4.5
    },
    {
        "name": "AISI 4023 Steel, normalized at 925\u00b0C (1700\u00b0F), machined to 13.7 mm (0.540 in.) rounds, pseudocarburized at 925\u00b0C (1700\u00b0F) and oil quenched, 150\u00b0C (300\u00b0F) temper",
        "composition": "C0.25Fe98.75Mn0.9Mo0.3P0.035Si0.35S0.04",
        "Density": 7.85,
        "Hardness, Brinell": 331.0,
        "Hardness, Knoop": 359.0,
        "Hardness, Rockwell B": 99.0,
        "Hardness, Rockwell C": 36.0,
        "Hardness, Vickers": 350.0,
        "Tensile Strength, Ultimate": 1050.0,
        "Tensile Strength, Yield": 786.0,
        "Elongation at Break": 15.0,
        "Reduction of Area": 43.0,
        "Modulus of Elasticity": 205.0,
        "Bulk Modulus": 160.0,
        "Poissons Ratio": 0.29,
        "Machinability": 70.0,
        "Shear Modulus": 80.0,
        "Electrical Resistivity": 2.45e-05,
        "Specific Heat Capacity": 0.475,
        "Thermal Conductivity": 44.5
    },
    {
        "name": "422 Stainless Steel 480\u00b0C (900\u00b0F) temper",
        "composition": "C0.25Cr12.0Fe84.0Mn1.0Mo1.0Ni0.75P0.025Si0.75S0.025W1.0V0.23",
        "Density": 7.8,
        "Hardness, Brinell": 485.0,
        "Hardness, Knoop": 537.0,
        "Hardness, Rockwell C": 50.0,
        "Hardness, Vickers": 517.0,
        "Tensile Strength, Ultimate": 1675.0,
        "Tensile Strength, Yield": 1220.0,
        "Elongation at Break": 16.0,
        "Tensile Modulus": 189.6,
        "Poissons Ratio": 0.2,
        "Shear Modulus": 82.7,
        "Charpy Impact": 7.0,
        "Electrical Resistivity": 6.1e-05,
        "CTE, linear": 12.1,
        "Specific Heat Capacity": 0.46,
        "Thermal Conductivity": 27.3,
        "Melting Point": 1470.0,
        "Solidus": 1470.0,
        "Liquidus": 1480.0
    },
    {
        "name": "Titanium Grade 36 55Ti-45Nb",
        "composition": "Nb45.0O0.1Ti55.0",
        "Density": 5.7,
        "Tensile Strength, Ultimate": 546.0,
        "Tensile Strength, Yield": 480.0,
        "Elongation at Break": 21.0,
        "Modulus of Elasticity": 62.0
    },
    {
        "name": "AISI 1118 Steel, cold drawn, low temperature, stress relieved, round",
        "composition": "C0.2Fe98.48Mn1.6P0.04S0.13",
        "Density": 7.87,
        "Hardness, Brinell": 163.0,
        "Hardness, Knoop": 184.0,
        "Hardness, Rockwell B": 84.0,
        "Hardness, Vickers": 170.0,
