Repository: KylinGuo/HEA

File: data.json (part 59 of 70)
[
        "Tensile Strength, Ultimate": 550.0,
        "Tensile Strength, Yield": 485.0,
        "Elongation at Break": 15.0,
        "Reduction of Area": 40.0,
        "Modulus of Elasticity": 200.0,
        "Bulk Modulus": 160.0,
        "Poissons Ratio": 0.29,
        "Shear Modulus": 80.0,
        "Izod Impact": 108.0,
        "Electrical Resistivity": 1.74e-05,
        "CTE, linear": 13.9,
        "Specific Heat Capacity": 0.472,
        "Thermal Conductivity": 51.9
    },
    {
        "name": "Universal Wire Works 320 Stainless Steel Electrode",
        "composition": "C0.06Cr20.0Fe44.0Mn0.5Mo2.0Ni32.5Nb0.5Si0.4",
        "Tensile Strength, Ultimate": 552.0,
        "Elongation at Break": 38.0
    },
    {
        "name": "ASTM A225 Low Alloy Steel, Grade D\n      \n      \u00a0(discontinued **)",
        "composition": "C0.2Fe97.035Mn1.7Ni0.7P0.035Si0.5S0.04V0.18",
        "Density": 7.8,
        "Tensile Strength, Ultimate": 515.0,
        "Tensile Strength, Yield": 380.0,
        "Elongation at Break": 19.0,
        "Modulus of Elasticity": 200.0,
        "Bulk Modulus": 160.0,
        "Poissons Ratio": 0.29,
        "Shear Modulus": 80.0,
        "Electrical Resistivity": 1.7e-05,
        "CTE, linear": 12.0,
        "Specific Heat Capacity": 0.47,
        "Thermal Conductivity": 52.0
    },
    {
        "name": "Bohler-Uddeholm UDDEHOLM DIEVAR\u00ae Hot Work Tool Steel",
        "composition": "C0.35Cr5.0Fe91.05Mn0.5Mo2.3Si0.2V0.6",
        "Density": 7.67,
        "Hardness, Brinell": 160.0,
        "Tensile Strength, Ultimate": 1900.0,
        "Tensile Strength, Yield": 1560.0,
        "Elongation at Break": 13.0,
        "Reduction of Area": 55.0,
        "Modulus of Elasticity": 180.0,
        "CTE, linear": 13.1,
        "Thermal Conductivity": 32.0,
        "Processing Temperature": 1024.0
    },
    {
        "name": "H.C. Starck Amperit\u00ae AISI 316 L 53/20 \u00b5m for Thermal Spraying",
        "composition": "C0.03Cr18.0Fe70.0Mn2.0Mo3.0Ni14.0P0.045Si1.0S0.03",
        "Particle Size": 53.0,
        "Maximum Service Temperature, Air": 870.0,
        "Minimum Service Temperature, Air": 196.0
    },
    {
        "name": "AISI 1030 Steel, water quenched from 870\u00b0C (1600\u00b0F), 650\u00b0C (1200\u00b0F) temper, 13 mm (0.5 in.) round",
        "composition": "C0.34Fe99.13Mn0.9P0.04S0.05",
        "Density": 7.87,
        "Hardness, Brinell": 174.0,
        "Hardness, Knoop": 195.0,
        "Hardness, Rockwell B": 87.0,
        "Hardness, Vickers": 182.0,
        "Tensile Strength, Ultimate": 595.0,
        "Tensile Strength, Yield": 425.0,
        "Elongation at Break": 29.9,
        "Reduction of Area": 70.5,
        "Modulus of Elasticity": 206.0,
        "Bulk Modulus": 163.0,
        "Poissons Ratio": 0.29,
        "Shear Modulus": 80.0,
        "Electrical Resistivity": 1.66e-05,
        "CTE, linear": 11.7,
        "Specific Heat Capacity": 0.486,
        "Thermal Conductivity": 50.7
    },
    {
        "name": "Cast Stainless Steel CF8M, ASTM A351",
        "composition": "C0.08Cr21.0Fe71.0Mn1.5Mo3.0Ni12.0P0.04Si1.5S0.04",
        "Tensile Strength, Ultimate": 485.0,
        "Tensile Strength, Yield": 205.0,
        "Elongation at Break": 30.0
    },
    {
        "name": "AISI Grade 18Ni (350) Maraging Steel, Aged, at RT, tested longitudinal, round bar 32 mm",
        "composition": "Al0.1B0.003C0.03Co12.0Fe63.0Mn0.1Mo4.8Ni18.5P0.01Si0.1S0.01Ti1.4Zr0.01",
        "Density": 8.08,
        "Tensile Strength, Ultimate": 2391.0,
        "Tensile Strength, Yield": 2348.0,
        "Elongation at Break": 7.6,
        "Reduction of Area": 33.8,
        "Modulus of Elasticity": 200.0,
        "Bulk Modulus": 160.0,
        "Poissons Ratio": 0.3,
        "Shear Modulus": 77.0,
        "Electrical Resistivity": 1.74e-05,
        "CTE, linear": 11.3,
        "Thermal Conductivity": 27.0
    },
    {
        "name": "AISI 4140H Steel, normalized at 870\u00b0C (1600\u00b0F), air cooled, 13 mm (0.5 in.) round",
        "composition": "C0.44Cr1.2Fe97.93Mn1.1Mo0.3P0.035Si0.3S0.04",
        "Density": 7.85,
        "Hardness, Brinell": 302.0,
        "Hardness, Knoop": 328.0,
        "Hardness, Rockwell B": 99.0,
        "Hardness, Rockwell C": 32.0,
        "Hardness, Vickers": 319.0,
        "Tensile Strength, Ultimate": 1020.0,
        "Tensile Strength, Yield": 675.0,
        "Elongation at Break": 17.8,
        "Reduction of Area": 48.2,
        "Modulus of Elasticity": 205.0,
        "Bulk Modulus": 160.0,
        "Poissons Ratio": 0.29,
        "Machinability": 65.0,
        "Shear Modulus": 80.0,
        "Electrical Resistivity": 6.46e-05,
        "CTE, linear": 14.6,
        "Specific Heat Capacity": 0.561,
        "Thermal Conductivity": 42.6
    },
    {
        "name": "Latrobe LSS\u2122 H11 Hot Work Tool Steel (ASTM H11)",
        "composition": "C0.4Cr5.0Fe91.5Mn0.3Mo1.3Si1.0V0.5",
        "Specific Gravity": 7.8,
        "Density": 7.81,
        "Hardness, Rockwell C": 57.0,
        "Modulus of Elasticity": 190.0,
        "Machinability": 75.0,
        "Charpy Impact": 33.9,
        "CTE, linear": 13.1,
        "Thermal Conductivity": 26.78,
        "Processing Temperature": 732.0
    },
    {
        "name": "AISI 51B60 Steel, oil quenched from 830\u00b0C (1525\u00b0F), 540\u00b0C (1000\u00b0F) temper, 13 mm (0.5 in.) round",
        "composition": "B0.003C0.64Cr0.9Fe97.8395Mn1.0P0.035Si0.3S0.04",
        "Density": 7.85,
        "Hardness, Brinell": 341.0,
        "Hardness, Knoop": 369.0,
        "Hardness, Rockwell B": 99.0,
        "Hardness, Rockwell C": 37.0,
        "Hardness, Vickers": 361.0,
        "Tensile Strength, Ultimate": 1170.0,
        "Tensile Strength, Yield": 1070.0,
        "Elongation at Break": 14.2,
        "Modulus of Elasticity": 205.0,
        "Bulk Modulus": 160.0,
        "Poissons Ratio": 0.29,
        "Machinability": 55.0,
        "Shear Modulus": 80.0,
        "Electrical Resistivity": 2.19e-05,
        "Specific Heat Capacity": 0.475,
        "Thermal Conductivity": 46.6
    },
    {
        "name": "AISI 4150H Steel, oil quenched 830\u00b0C (1525\u00b0F), 595\u00b0C (1100\u00b0F) temper, 25 mm (1 in.) round",
        "composition": "C0.54Cr1.2Fe97.83Mn1.1Mo0.25P0.035Si0.3S0.04",
        "Density": 7.85,
        "Hardness, Brinell": 331.0,
        "Hardness, Knoop": 359.0,
        "Hardness, Rockwell B": 99.0,
        "Hardness, Rockwell C": 36.0,
        "Hardness, Vickers": 350.0,
        "Tensile Strength, Ultimate": 1145.0,
        "Tensile Strength, Yield": 1034.0,
        "Elongation at Break": 15.7,
        "Reduction of Area": 51.1,
        "Modulus of Elasticity": 205.0,
        "Bulk Modulus": 160.0,
        "Poissons Ratio": 0.29,
        "Machinability": 55.0,
        "Shear Modulus": 80.0,
        "Electrical Resistivity": 2.45e-05,
        "Specific Heat Capacity": 0.475,
        "Thermal Conductivity": 44.5
    },
    {
        "name": "AISI 1050 Steel, normalized at 900\u00b0C (1650\u00b0F), air cooled, 100 mm (4 in.) round",
        "composition": "C0.55Fe98.92Mn0.9P0.04S0.05",
        "Density": 7.87,
        "Hardness, Brinell": 201.0,
        "Hardness, Knoop": 223.0,
        "Hardness, Rockwell B": 93.0,
        "Hardness, Rockwell C": 13.0,
        "Hardness, Vickers": 211.0,
        "Tensile Strength, Ultimate": 689.0,
        "Tensile Strength, Yield": 386.0,
        "Elongation at Break": 21.7,
        "Reduction of Area": 41.6,
        "Modulus of Elasticity": 200.0,
        "Bulk Modulus": 160.0,
        "Poissons Ratio": 0.29,
        "Shear Modulus": 80.0,
        "Izod Impact": 31.0,
        "Electrical Resistivity": 3e-05,
        "CTE, linear": 13.9,
        "Specific Heat Capacity": 0.486,
        "Thermal Conductivity": 51.9
    },
    {
        "name": "Titanium Beta CEZ, ST 860\u00b0C (1580\u00b0F), Aged 600\u00b0C",
        "composition": "Al5.0Cr2.0Fe1.0Mo4.0Sn2.0Ti82.0Zr4.0",
        "Density": 4.69,
        "a Lattice Constant": 3.204,
        "c Lattice Constant": 4.6606,
        "Hardness, Vickers": 345.0,
        "Tensile Strength, Ultimate": 1370.0,
        "Tensile Strength, Yield": 1300.0,
        "Elongation at Break": 5.0,
        "Modulus of Elasticity": 122.0,
        "Tensile Modulus": 106.0,
        "Poissons Ratio": 0.33,
        "Fatigue Strength": 910.0,
        "Shear Modulus": 45.9,
        "Electrical Resistivity": 0.00015,
        "CTE, linear": 11.3,
        "Specific Heat Capacity": 0.508,
        "Thermal Conductivity": 6.7,
        "Melting Point": 1550.0,
        "Solidus": 1550.0,
        "Liquidus": 1602.0,
        "Beta Transus": 890.0
    },
    {
        "name": "AISI 8620 Steel, annealed 13 mm (0.5 in.) round",
        "composition": "C0.23Cr0.6Fe98.02Mn0.9Mo0.25Ni0.7P0.035Si0.35S0.04",
        "Density": 7.85,
        "Hardness, Brinell": 149.0,
        "Hardness, Knoop": 169.0,
        "Hardness, Rockwell B": 80.0,
        "Hardness, Vickers": 155.0,
        "Tensile Strength, Ultimate": 530.0,
        "Tensile Strength, Yield": 385.0,
        "Elongation at Break": 31.0,
        "Reduction of Area": 31.0,
        "Modulus of Elasticity": 205.0,
        "Bulk Modulus": 160.0,
        "Poissons Ratio": 0.29,
        "Machinability": 65.0,
        "Shear Modulus": 80.0,
        "Izod Impact": 115.0,
        "Electrical Resistivity": 2.34e-05,
        "Specific Heat Capacity": 0.475,
        "Thermal Conductivity": 46.6
    },
    {
        "name": "AISI 5155H Steel",
        "composition": "C0.6Cr1.0Fe98.15Mn1.0P0.035Si0.3S0.04",
        "Density": 7.85,
        "Hardness, Brinell": 183.0,
        "Hardness, Knoop": 232.0,
        "Hardness, Rockwell B": 94.0,
        "Hardness, Rockwell C": 15.0,
        "Hardness, Vickers": 220.0,
        "Modulus of Elasticity": 205.0,
        "Bulk Modulus": 160.0,
        "Poissons Ratio": 0.29,
        "Machinability": 55.0,
        "Shear Modulus": 80.0,
        "Electrical Resistivity": 2.19e-05,
        "Specific Heat Capacity": 0.475,
        "Thermal Conductivity": 46.6
    },
    {
        "name": "EDRO #7 Shock Resistant S7 Tool Steel",
        "composition": "C0.5Cr3.3Fe93.7Mn0.8Mo1.4Si0.3",
        "Density": 7.81,
        "Hardness, Brinell": 200.0,
        "Hardness, Rockwell C": 58.0,
        "Hardness, Vickers": 1000.0,
        "Tensile Strength, Ultimate": 2650.0,
        "Tensile Strength, Yield": 2070.0,
        "Modulus of Elasticity": 197.0,
        "CTE, linear": 12.4,
        "Specific Heat Capacity": 0.46,
        "Thermal Conductivity": 31.0,
        "Color Code": "Black"
    },
    {
        "name": "ASTM A607 Steel, grade 70, hot rolled",
        "composition": "C0.26Fe98.0Mn1.65N0.012P0.04S0.05",
        "Density": 7.8,
        "Tensile Strength, Ultimate": 585.0,
        "Tensile Strength, Yield": 485.0,
        "Elongation at Break": 14.0,
        "Bulk Modulus": 160.0,
        "Shear Modulus": 80.0
    },
    {
        "name": "AISI 1006 Steel, CQ, DQ, and DQSK sheet, 1.6-5.8 (0.06-0.23 in) mm thick",
        "composition": "C0.08Fe99.75Mn0.4P0.04S0.05",
        "Density": 7.872,
        "Tensile Strength, Ultimate": 305.0,
        "Tensile Strength, Yield": 180.0,
        "Elongation at Break": 32.0,
        "Modulus of Elasticity": 206.0,
        "Bulk Modulus": 163.0,
        "Poissons Ratio": 0.29,
        "Machinability": 50.0,
        "Shear Modulus": 80.0,
        "Electrical Resistivity": 1.74e-05,
        "CTE, linear": 16.6,
        "Specific Heat Capacity": 1.105
    },
    {
        "name": "AISI E9310H Steel, normalized at 890\u00b0C (1635\u00b0F), 25 mm (1 in.) round",
        "composition": "C0.13Cr1.45Fe95.35Mn0.7Mo0.15Ni3.55Si0.3S0.05",
        "Density": 7.85,
        "Hardness, Brinell": 269.0,
        "Hardness, Knoop": 294.0,
        "Hardness, Rockwell B": 99.0,
        "Hardness, Rockwell C": 27.0,
        "Hardness, Vickers": 284.0,
        "Tensile Strength, Ultimate": 910.0,
        "Tensile Strength, Yield": 570.0,
        "Elongation at Break": 18.8,
        "Modulus of Elasticity": 200.0,
        "Bulk Modulus": 160.0,
        "Poissons Ratio": 0.29,
        "Machinability": 50.0,
        "Shear Modulus": 80.0,
        "Electrical Resistivity": 1.74e-05,
        "CTE, linear": 14.7,
        "Specific Heat Capacity": 0.472,
        "Thermal Conductivity": 51.9
    },
    {
        "name": "416 Stainless Steel, tempered and cold drawn wire 6.4 mm diameter",
        "composition": "C0.15Cr13.0Fe84.0Mn1.25Mo0.6P0.06Si1.0S0.15",
        "Density": 7.8,
        "Hardness, Rockwell B": 92.0,
        "Tensile Strength, Ultimate": 620.0,
        "Tensile Strength, Yield": 550.0,
        "Elongation at Break": 10.0,
        "Modulus of Elasticity": 200.0,
        "Poissons Ratio": 0.2,
        "Shear Modulus": 83.0,
        "Electrical Resistivity": 0.000108,
        "CTE, linear": 11.7,
        "Specific Heat Capacity": 0.46,
        "Thermal Conductivity": 28.7,
        "Melting Point": 1480.0,
        "Solidus": 1480.0,
        "Liquidus": 1530.0,
        "Maximum Service Temperature, Air": 760.0
    },
    {
        "name": "JIS SK6 Water Hardening Tool Steel",
        "composition": "C0.8Cr0.3Cu0.25Fe99.3Mn0.5Ni0.25P0.03Si0.35S0.03",
        "Density": 7.83,
        "Hardness, Brinell": 201.0,
        "Modulus of Elasticity": 205.0,
        "Poissons Ratio": 0.28,
        "Shear Modulus": 80.0,
        "Electrical Resistivity": 3e-05,
        "CTE, linear": 13.8,
        "Specific Heat Capacity": 0.461,
        "Thermal Conductivity": 48.0,
        "Processing Temperature": 175.0,
        "Annealing Temperature": 740.0
    },
    {
        "name": "AISI 86B30H Steel, normalized",
        "composition": "B0.003C0.33Cr0.65Fe98.0795Mn0.95Mo0.25Ni0.75P0.035Si0.3S0.04",
        "Density": 7.85,
        "Hardness, Knoop": 305.0,
        "Hardness, Rockwell C": 28.0,
        "Hardness, Vickers": 289.0,
        "Tensile Strength, Ultimate": 1035.0,
        "Tensile Strength, Yield": 924.0,
        "Elongation at Break": 18.0,
        "Modulus of Elasticity": 220.0,
        "Bulk Modulus": 160.0,
        "Poissons Ratio": 0.3,
        "Fatigue Strength": 640.0,
        "Machinability": 70.0,
        "Shear Modulus": 84.6,
        "Electrical Resistivity": 2.34e-05,
        "CTE, linear": 14.0,
        "Specific Heat Capacity": 0.475,
        "Thermal Conductivity": 46.6
    },
    {
        "name": "Ovako 100Cr6 803A Steel, Q/T (bainite)",
        "composition": "C1.0Cr1.6Fe97.32Mn0.45Mo0.1Ni0.25P0.025Si0.35S0.008",
        "Density": 7.8,
        "Hardness, Rockwell C": 59.0,
        "Tensile Strength": 2200.0,
        "Tensile Strength, Yield": 2000.0,
        "Elongation at Break": 7.0,
        "Modulus of Elasticity": 210.0,
        "Poissons Ratio": 0.3,
        "Shear Modulus": 80.0,
        "Electrical Resistivity": 2e-06,
        "CTE, linear": 12.0,
        "Specific Heat Capacity": 0.46,
        "Thermal Conductivity": 40.0,
        "Transformation Temperature": 910.0
    },
    {
        "name": "Ovako 100CrMo7-3 825Q Steel, Spheroidize annealing",
        "composition": "C1.05Cr1.95Fe96.42Mn0.8Mo0.35Ni0.25P0.025Si0.4S0.001",
        "Density": 7.8,
        "Hardness, Brinell": 180.0,
        "Tensile Strength": 700.0,
        "Tensile Strength, Yield": 460.0,
        "Modulus of Elasticity": 210.0,
        "Poissons Ratio": 0.3,
        "Shear Modulus": 80.0,
        "Electrical Resistivity": 2e-06,
        "CTE, linear": 12.0,
        "Specific Heat Capacity": 0.46,
        "Thermal Conductivity": 40.0,
        "Transformation Temperature": 750.0
    },
    {
        "name": "Crucible Steel 431 Chromium Steel",
        "composition": "C0.2Cr17.0Fe78.23Mn1.0Ni2.5P0.04Si1.0S0.03",
        "Specific Gravity": 7.77,
        "Hardness, Brinell": 260.0,
        "Tensile Strength, Ultimate": 862.0,
        "Tensile Strength, Yield": 655.0,
        "Elongation at Break": 20.0,
        "Reduction of Area": 55.0,
        "Modulus of Elasticity": 200.0,
        "Izod Impact Unnotched": 67.8,
        "Electrical Resistivity": 7.2e-05,
        "CTE, linear": 12.1,
        "Specific Heat Capacity": 0.46,
        "Thermal Conductivity": 20.23,
        "Melting Point": 1430.0,
        "Solidus": 1430.0,
        "Liquidus": 1480.0
    },
    {
        "name": "ASTM A514 Steel, grade L, plate thickness 19 - 64 mm",
        "composition": "B0.003C0.2Cr1.4Cu0.3Fe97.0Mn0.55Mo0.33Si0.28Ti0.07",
        "Density": 7.8,
        "Tensile Strength, Ultimate": 760.0,
        "Tensile Strength, Yield": 690.0,
        "Elongation at Break": 18.0,
        "Bulk Modulus": 160.0,
        "Shear Modulus": 80.0
    },
    {
        "name": "AISI Grade 18Ni (250) Maraging Steel, Aged, 150 mm square bar, tested longitudinal",
        "composition": "Al0.1B0.003C0.03Co7.5Fe68.0Mn0.1Mo4.8Ni18.5P0.01Si0.1S0.01Ti0.4Zr0.01",
        "Density": 8.0,
        "Hardness, Brinell": 496.0,
        "Hardness, Knoop": 550.0,
        "Hardness, Rockwell C": 50.8,
        "Hardness, Vickers": 530.0,
        "Tensile Strength, Ultimate": 1731.0,
        "Tensile Strength, Yield": 1693.0,
        "Elongation at Break": 10.0,
        "Reduction of Area": 46.7,
        "Modulus of Elasticity": 190.0,
        "Bulk Modulus": 160.0,
        "Poissons Ratio": 0.3,
        "Shear Modulus": 73.0,
        "Electrical Resistivity": 1.74e-05,
        "CTE, linear": 10.1,
        "Thermal Conductivity": 27.0
    },
    {
        "name": "AISI 1065 Steel, hot rolled, 19-32 mm (0.75-1.25 in) round",
        "composition": "C0.7Fe98.8Mn0.9P0.04S0.05",
        "Density": 7.87,
        "Hardness, Brinell": 207.0,
        "Hardness, Knoop": 229.0,
        "Hardness, Rockwell B": 93.0,
        "Hardness, Rockwell C": 15.0,
        "Hardness, Vickers": 217.0,
        "Tensile Strength, Ultimate": 690.0,
        "Tensile Strength, Yield": 380.0,
        "Elongation at Break": 12.0,
        "Reduction of Area": 30.0,
        "Modulus of Elasticity": 200.0,
        "Bulk Modulus": 160.0,
        "Poissons Ratio": 0.29,
        "Shear Modulus": 80.0,
        "Electrical Resistivity": 2.24e-05,
        "CTE, linear": 14.0,
        "Specific Heat Capacity": 0.472,
        "Thermal Conductivity": 51.9
    },
    {
        "name": "ThyssenKrupp XAR\u00ae 550 Structural Steel",
        "composition": "Al1.3B0.005C0.35Cr1.3Fe92.7Mn1.5Mo0.5Ni1.5P0.025Si0.8S0.012",
        "Tensile Strength at Break": 1800.0,
        "Tensile Strength, Yield": 1500.0,
        "Elongation at Break": 8.0,
        "Charpy Impact": 22.0
    },
    {
        "name": "AISI 347 Cast Stainless Steel, SUS 347 Hot Formed",
        "composition": "C0.08Cr19.0Fe64.0Mn2.0Ni13.0P0.045Si1.0S0.03",
        "Hardness, Brinell": 187.0,
        "Hardness, Rockwell B": 90.0,
        "Hardness, Vickers": 200.0,
        "Tensile Strength, Ultimate": 520.0,
        "Tensile Strength, Yield": 205.0,
        "Elongation at Break": 40.0
    },
    {
        "name": "Bohler-Uddeholm UDDEHOLM CORRAX\u00ae Precipitation Hardening Stainless Mold Steel",
        "composition": "Al1.6C0.03Cr12.0Fe75.17Mn0.3Mo1.4Ni9.2Si0.3",
        "Density": 7.75,
        "Hardness, Rockwell C": 34.0,
        "Tensile Strength, Ultimate": 1720.0,
        "Tensile Strength, Yield": 1380.0,
        "Modulus of Elasticity": 193.0,
        "Compressive Yield Strength": 1800.0,
        "Impact Test": 20.3,
        "CTE, linear": 12.2,
        "Thermal Conductivity": 21.0,
        "Shrinkage": 0.07
    },
    {
        "name": "AISI 1030 Steel, annealed at 845\u00b0C (1550\u00b0F)",
        "composition": "C0.34Fe99.13Mn0.9P0.04S0.05",
        "Density": 7.85,
        "Hardness, Brinell": 126.0,
        "Hardness, Knoop": 145.0,
        "Hardness, Rockwell B": 71.0,
        "Hardness, Vickers": 131.0,
        "Tensile Strength, Ultimate": 460.0,
        "Tensile Strength, Yield": 345.0,
        "Elongation at Break": 31.0,
        "Reduction of Area": 58.0,
        "Modulus of Elasticity": 206.0,
        "Bulk Modulus": 163.0,
        "Poissons Ratio": 0.29,
        "Shear Modulus": 80.0,
        "Izod Impact": 69.0,
        "Electrical Resistivity": 1.66e-05,
        "CTE, linear": 11.7,
        "Specific Heat Capacity": 0.599,
        "Thermal Conductivity": 51.9
    },
    {
        "name": "AISI 4620H Steel, mock carburized, 150\u00b0C (300\u00b0F) temper, 100 mm (4 in.) round",
        "composition": "C0.23Fe97.58Mn0.75Mo0.3Ni2.0P0.035Si0.35S0.04",
        "Density": 7.85,
        "Hardness, Brinell": 170.0,
        "Hardness, Knoop": 191.0,
        "Hardness, Rockwell B": 86.0,
        "Hardness, Vickers": 178.0,
        "Tensile Strength, Ultimate": 585.0,
        "Tensile Strength, Yield": 360.0,
        "Elongation at Break": 29.5,
        "Reduction of Area": 69.2,
        "Modulus of Elasticity": 205.0,
        "Bulk Modulus": 160.0,
        "Poissons Ratio": 0.29,
        "Machinability": 65.0,
        "Shear Modulus": 80.0,
        "Izod Impact": 136.0,
        "Electrical Resistivity": 2.45e-05,
        "Specific Heat Capacity": 0.475,
        "Thermal Conductivity": 44.5
    },
    {
        "name": "AISI E4340 Steel, quenched 845\u00b0C, 425\u00b0C (800\u00b0F) temper",
        "composition": "C0.43Cr0.9Fe96.27Mn0.85Mo0.3Ni2.0P0.025Si0.3S0.02",
        "Density": 7.85,
        "Hardness, Knoop": 451.0,
        "Hardness, Rockwell C": 44.0,
        "Hardness, Vickers": 434.0,
        "Modulus of Elasticity": 200.0,
        "Bulk Modulus": 159.0,
        "Poissons Ratio": 0.29,
        "Machinability": 50.0,
        "Shear Modulus": 78.0,
        "Charpy Impact": 34.0,
        "Electrical Resistivity": 7.97e-05,
        "CTE, linear": 13.7,
        "Specific Heat Capacity": 0.475,
        "Thermal Conductivity": 44.5
    },
    {
        "name": "Cast Stainless Steel HL, ASTM A297",
        "composition": "C0.6Cr32.0Fe53.8Mn2.0Mo0.5Ni22.0P0.04Si2.0S0.04",
        "Tensile Strength, Ultimate": 450.0,
        "Tensile Strength, Yield": 240.0,
        "Elongation at Break": 10.0
    },
    {
        "name": "ATI Allegheny Ludlum Stainless Steel Chromium-Nickel-Molybdenum 317LXN\u2122 (UNS S31726)",
        "composition": "C0.03Cr20.0Fe60.0Mn2.0Mo5.0Ni17.5N0.2P0.04Si0.75S0.03",
        "Density": 8.0,
        "Tensile Strength, Ultimate": 550.0,
        "Tensile Strength, Yield": 240.0,
        "Elongation at Break": 40.0,
        "Modulus of Elasticity": 200.0,
        "Electrical Resistivity": 7.9e-05,
        "Magnetic Permeability": 1.0028,
        "CTE, linear": 19.5,
        "Specific Heat Capacity": 0.46,
        "Thermal Conductivity": 14.6,
        "Melting Point": 1320.0,
        "Solidus": 1320.0,
        "Liquidus": 1400.0,
        "Maximum Service Temperature, Air": 899.0
    },
    {
        "name": "AISI 4140 Steel, normalized at 870\u00b0C (1600\u00b0F), air cooled, 50 mm (2 in.) round",
        "composition": "C0.43Cr1.1Fe97.77Mn1.0Mo0.25P0.035Si0.3S0.04",
        "Density": 7.85,
        "Hardness, Brinell": 285.0,
        "Hardness, Knoop": 311.0,
        "Hardness, Rockwell B": 99.0,
        "Hardness, Rockwell C": 30.0,
        "Hardness, Vickers": 301.0,
        "Tensile Strength, Ultimate": 972.0,
        "Tensile Strength, Yield": 635.0,
        "Elongation at Break": 16.5,
        "Reduction of Area": 48.1,
        "Modulus of Elasticity": 205.0,
        "Bulk Modulus": 160.0,
        "Poissons Ratio": 0.29,
        "Machinability": 65.0,
        "Shear Modulus": 80.0,
        "Electrical Resistivity": 6.46e-05,
        "CTE, linear": 14.6,
        "Specific Heat Capacity": 0.561,
        "Thermal Conductivity": 42.6
    },
    {
        "name": "AISI 5140 Steel, oil quenched 845\u00b0C (1550\u00b0F), 595\u00b0C (1100\u00b0F) temper, 100 mm (4 in.) round",
        "composition": "C0.43Cr0.9Fe98.07Mn0.9P0.035Si0.3S0.04",
        "Density": 7.85,
        "Hardness, Brinell": 235.0,
        "Hardness, Knoop": 259.0,
        "Hardness, Rockwell B": 97.0,
        "Hardness, Rockwell C": 21.0,
        "Hardness, Vickers": 247.0,
        "Tensile Strength, Ultimate": 800.0,
        "Tensile Strength, Yield": 510.0,
        "Elongation at Break": 22.1,
        "Modulus of Elasticity": 205.0,
        "Bulk Modulus": 160.0,
        "Poissons Ratio": 0.29,
        "Machinability": 65.0,
        "Shear Modulus": 80.0,
        "Electrical Resistivity": 7.85e-05,
        "CTE, linear": 14.9,
        "Specific Heat Capacity": 0.519,
        "Thermal Conductivity": 44.6
    },
    {
        "name": "AISI 5160H Steel, oil quenched from 830\u00b0C (1525\u00b0F), 650\u00b0C (1200\u00b0F) temper, 100 mm (4 in.) round",
        "composition": "C0.65Cr1.0Fe98.05Mn1.1P0.035Si0.3S0.04",
        "Density": 7.85,
        "Hardness, Brinell": 241.0,
        "Hardness, Knoop": 265.0,
        "Hardness, Rockwell B": 97.0,
        "Hardness, Rockwell C": 22.0,
        "Hardness, Vickers": 254.0,
        "Tensile Strength, Ultimate": 827.0,
        "Tensile Strength, Yield": 540.0,
        "Elongation at Break": 22.8,
        "Modulus of Elasticity": 205.0,
        "Bulk Modulus": 160.0,
        "Poissons Ratio": 0.29,
        "Machinability": 55.0,
        "Shear Modulus": 80.0,
        "Electrical Resistivity": 2.19e-05,
        "Specific Heat Capacity": 0.475,
        "Thermal Conductivity": 46.6
    },
    {
        "name": "660 Stainless Steel (A286) cold drawn wire diameter of 4.45 mm, aged at 540\u00b0C (1000\u00b0F)",
        "composition": "Al0.035B0.01C0.08Cr16.0Cu0.25Fe56.0Mn2.0Ni27.0P0.04Si1.0S0.03Ti2.35V0.5",
        "Density": 7.92,
        "Tensile Strength, Ultimate": 1317.0,
        "Tensile Strength, Yield": 1179.0,
        "Elongation at Break": 11.0,
        "Reduction of Area": 53.5,
        "Modulus of Elasticity": 200.0,
        "CTE, linear": 19.4,
        "Specific Heat Capacity": 0.46,
        "Thermal Conductivity": 24.7,
        "Melting Point": 1370.0,
        "Solidus": 1370.0,
        "Liquidus": 1425.0,
        "Maximum Service Temperature, Air": 980.0
    },
    {
        "name": "AISI 1548 Steel, hot rolled, 19-32 mm (0.75-1.25 in) round",
        "composition": "C0.52Fe98.52Mn1.4P0.04S0.05",
        "Density": 7.87,
        "Hardness, Brinell": 197.0,
        "Hardness, Knoop": 219.0,
        "Hardness, Rockwell B": 92.0,
        "Hardness, Rockwell C": 13.0,
        "Hardness, Vickers": 207.0,
        "Tensile Strength, Ultimate": 660.0,
        "Tensile Strength, Yield": 365.0,
        "Elongation at Break": 14.0,
        "Reduction of Area": 33.0,
        "Modulus of Elasticity": 200.0,
        "Bulk Modulus": 160.0,
        "Poissons Ratio": 0.29,
        "Shear Modulus": 80.0,
        "Electrical Resistivity": 1.74e-05,
        "CTE, linear": 13.9,
        "Specific Heat Capacity": 0.472,
        "Thermal Conductivity": 51.9
    },
    {
        "name": "ASTM A871 HSLA Steel Grade 65, Hot-Rolled, 5-20 mm (3/16 to 3/4 in.)",
        "composition": "C0.2Cr0.9Cu1.0Fe93.6Mn1.5Mo0.25Ni1.25Nb0.05Si0.9S0.05Ti0.05V0.1Zr0.15",
        "Density": 7.75,
        "Tensile Strength at Break": 552.0,
        "Tensile Strength, Yield": 448.0,
        "Elongation at Break": 17.0,
        "Modulus of Elasticity": 205.0,
        "Poissons Ratio": 0.28,
        "Shear Modulus": 80.0
    },
    {
        "name": "AK Steel 17-7 PH\u00ae Precipitation Hardening Stainless Steel, Condition RH 950",
        "composition": "Al1.5C0.09Cr18.0Fe76.75Mn1.0Ni7.75P0.04Si1.0S0.03",
        "Density": 7.65,
        "Hardness, Rockwell C": 48.0,
        "Tensile Strength, Ultimate": 1620.0,
        "Tensile Strength, Yield": 1517.0,
        "Elongation at Break": 6.0,
        "Modulus of Elasticity": 200.0,
        "Electrical Resistivity": 8.3e-05,
        "Magnetic Permeability": 119.0,
        "CTE, linear": 12.4,
        "Thermal Conductivity": 21.05
    },
    {
        "name": "AISI 1015 Steel, normalized at 925\u00b0C (1700\u00b0F), 50 mm (2 in.) round",
        "composition": "C0.18Fe99.57Mn0.6P0.04S0.05",
        "Density": 7.87,
        "Hardness, Brinell": 116.0,
        "Hardness, Knoop": 135.0,
        "Hardness, Rockwell B": 66.0,
        "Hardness, Vickers": 120.0,
        "Tensile Strength, Ultimate": 415.0,
        "Tensile Strength, Yield": 307.0,
        "Elongation at Break": 37.5,
        "Reduction of Area": 69.2,
        "Modulus of Elasticity": 200.0,
        "Bulk Modulus": 160.0,
        "Poissons Ratio": 0.29,
        "Machinability": 60.0,
        "Shear Modulus": 80.0,
        "Electrical Resistivity": 2.92e-05,
        "CTE, linear": 14.2,
        "Specific Heat Capacity": 0.486,
        "Thermal Conductivity": 51.9
    },
    {
        "name": "AISI 1030 Steel, water quenched from 870\u00b0C (1600\u00b0F), 540\u00b0C (1000\u00b0F) temper, 25 mm (1 in.) round",
        "composition": "C0.34Fe99.13Mn0.9P0.04S0.05",
        "Density": 7.87,
        "Hardness, Brinell": 179.0,
        "Hardness, Knoop": 200.0,
        "Hardness, Rockwell B": 88.0,
        "Hardness, Vickers": 188.0,
        "Tensile Strength, Ultimate": 605.0,
        "Tensile Strength, Yield": 470.0,
        "Elongation at Break": 28.0,
        "Reduction of Area": 68.6,
        "Modulus of Elasticity": 206.0,
        "Bulk Modulus": 163.0,
        "Poissons Ratio": 0.29,
        "Shear Modulus": 80.0,
        "Electrical Resistivity": 1.66e-05,
        "CTE, linear": 11.7,
        "Specific Heat Capacity": 0.486,
        "Thermal Conductivity": 50.7
    },
    {
        "name": "439 Ferritic Stainless Steel (UNS S43900)",
        "composition": "C0.07Cr18.0Fe78.33Mn1.0Ni0.5Si1.0Ti1.1",
        "Density": 7.7,
        "Hardness, Rockwell B": 88.0,
        "Tensile Strength, Ultimate": 450.0,
        "Tensile Strength, Yield": 205.0,
        "Elongation at Break": 20.0,
        "Modulus of Elasticity": 200.0,
        "Poissons Ratio": 0.27,
        "Shear Modulus": 80.0,
        "Electrical Resistivity": 6.3e-05,
        "CTE, linear": 10.4,
        "Specific Heat Capacity": 0.46,
        "Thermal Conductivity": 24.2
    },
    {
        "name": "AISI 5120H Steel, heat treated, machined to 25 mm, pseudocarburized, reheated to 800\u00b0C (1470\u00b0F), 150\u00b0C (300\u00b0F) temper",
        "composition": "C0.23Cr1.0Fe98.48Mn1.0P0.035Si0.3S0.04",
        "Density": 7.85,
        "Hardness, Brinell": 269.0,
        "Hardness, Knoop": 294.0,
        "Hardness, Rockwell B": 99.0,
        "Hardness, Rockwell C": 27.0,
        "Hardness, Vickers": 284.0,
        "Tensile Strength, Ultimate": 883.0,
        "Tensile Strength, Yield": 696.0,
        "Elongation at Break": 15.0,
        "Modulus of Elasticity": 205.0,
        "Bulk Modulus": 160.0,
        "Poissons Ratio": 0.29,
        "Machinability": 70.0,
        "Shear Modulus": 80.0,
        "Electrical Resistivity": 2.19e-05,
        "Specific Heat Capacity": 0.475,
        "Thermal Conductivity": 46.6
    },
    {
        "name": "AISI 1050 Steel, normalized at 900\u00b0C (1650\u00b0F), air cooled, 13 mm (0.5 in.) round",
        "composition": "C0.55Fe98.92Mn0.9P0.04S0.05",
        "Density": 7.87,
        "Hardness, Brinell": 223.0,
        "Hardness, Knoop": 246.0,
        "Hardness, Rockwell B": 96.0,
        "Hardness, Rockwell C": 18.0,
        "Hardness, Vickers": 235.0,
        "Tensile Strength, Ultimate": 769.0,
        "Tensile Strength, Yield": 431.0,
        "Elongation at Break": 21.5,
        "Reduction of Area": 45.1,
        "Modulus of Elasticity": 200.0,
        "Bulk Modulus": 160.0,
        "Poissons Ratio": 0.29,
        "Shear Modulus": 80.0,
        "Izod Impact": 31.0,
        "Electrical Resistivity": 3e-05,
        "CTE, linear": 13.9,
        "Specific Heat Capacity": 0.486,
        "Thermal Conductivity": 51.9
    },
    {
        "name": "AISI E9310 Steel, normalized at 890\u00b0C (1635\u00b0F), 50 mm (2 in.) round",
        "composition": "C0.13Cr1.4Fe95.19Mn0.65Mo0.15Ni3.5P0.025Si0.35S0.025",
        "Density": 7.85,
        "Hardness, Brinell": 262.0,
        "Hardness, Knoop": 287.0,
        "Hardness, Rockwell B": 98.0,
        "Hardness, Rockwell C": 26.0,
        "Hardness, Vickers": 276.0,
        "Tensile Strength, Ultimate": 903.0,
        "Tensile Strength, Yield": 565.0,
        "Elongation at Break": 19.5,
        "Modulus of Elasticity": 200.0,
        "Bulk Modulus": 160.0,
        "Poissons Ratio": 0.29,
        "Machinability": 50.0,
        "Shear Modulus": 80.0,
        "Electrical Resistivity": 1.74e-05,
        "CTE, linear": 14.7,
        "Specific Heat Capacity": 0.472,
        "Thermal Conductivity": 51.9
    },
    {
        "name": "AISI 4419H Steel, mock carburized, 150\u00b0C (300\u00b0F) temper, 25 mm (1 in.) round",
        "composition": "C0.23Fe98.88Mn0.75Mo0.6P0.035Si0.35S0.04",
        "Density": 7.85,
        "Hardness, Brinell": 201.0,
        "Hardness, Knoop": 223.0,
        "Hardness, Rockwell B": 93.0,
        "Hardness, Rockwell C": 13.0,
        "Hardness, Vickers": 211.0,
        "Tensile Strength, Ultimate": 670.0,
        "Tensile Strength, Yield": 435.0,
        "Elongation at Break": 24.2,
        "Reduction of Area": 66.4,
        "Modulus of Elasticity": 205.0,
        "Bulk Modulus": 160.0,
        "Poissons Ratio": 0.29,
        "Machinability": 65.0,
        "Shear Modulus": 80.0,
        "Electrical Resistivity": 2.45e-05,
        "Specific Heat Capacity": 0.475,
        "Thermal Conductivity": 44.5
    },
    {
        "name": "AISI 8620H Steel, direct quenched from pot, 230\u00b0C (450\u00b0F) temper, carburized",
        "composition": "C0.23Cr0.65Fe98.22Mn0.95Mo0.25Ni0.75P0.035Si0.35S0.04",
        "Density": 7.85,
        "Hardness, Knoop": 682.0,
        "Hardness, Rockwell C": 58.0,
        "Hardness, Vickers": 661.0,
        "Tensile Strength, Ultimate": 1250.0,
        "Tensile Strength, Yield": 926.0,
        "Elongation at Break": 12.8,
        "Reduction of Area": 50.6,
        "Modulus of Elasticity": 205.0,
        "Bulk Modulus": 160.0,
        "Poissons Ratio": 0.29,
        "Machinability": 65.0,
        "Shear Modulus": 80.0,
        "Electrical Resistivity": 2.34e-05,
        "Specific Heat Capacity": 0.475,
        "Thermal Conductivity": 46.6
    },
    {
        "name": "Ovako 100Cr6 803Z Steel, '+C",
        "composition": "C1.0Cr1.5Fe97.31Mn0.4Mo0.08Ni0.25P0.025Si0.15S0.015",
        "Density": 7.8,
        "Hardness, Brinell": 290.0,
        "Tensile Strength": 930.0,
        "Tensile Strength, Yield": 740.0,
        "Elongation at Break": 13.0,
        "Modulus of Elasticity": 210.0,
        "Poissons Ratio": 0.3,
        "Shear Modulus": 80.0,
        "Electrical Resistivity": 2e-06,
        "CTE, linear": 12.0,
        "Specific Heat Capacity": 0.46,
        "Thermal Conductivity": 40.0,
        "Transformation Temperature": 910.0
    },
    {
        "name": "AISI Type A7 Tool Steel",
        "composition": "C2.85Cr5.38Fe84.0Mn0.8Mo1.15P0.03Si0.5S0.03W1.0V4.53",
        "Density": 7.66,
        "Hardness, Rockwell C": 64.0,
        "Bulk Modulus": 160.0,
        "Machinability": 65.0,
        "Shear Modulus": 80.0,
        "CTE, linear": 12.0,
        "Processing Temperature": 150.0,
        "Annealing Temperature": 870.0
    },
    {
        "name": "CBS-600 Carburizing Bearing and Gear Steel",
        "composition": "Al0.06C0.19Cr1.45Fe95.6Mn0.6Mo1.0Si1.1",
        "Density": 7.81,
        "Hardness, Rockwell C": 62.0,
        "Tensile Strength, Ultimate": 1520.0,
        "Tensile Strength, Yield": 1020.0,
        "Elongation at Break": 18.2,
        "Reduction of Area": 53.6,
        "Modulus of Elasticity": 172.0,
        "Poissons Ratio": 0.309,
        "Fracture Toughness": 81.3,
        "Shear Modulus": 81.7,
        "CTE, linear": 12.8,
        "Specific Heat Capacity": 0.695,
        "Thermal Conductivity": 48.6,
        "Maximum Service Temperature, Air": 316.0,
        "Processing Temperature": 729.0
    },
    {
        "name": "Titanium Ti-13V-11Cr-3Al (Ti-13-11-3) SolnTreat; Age 450\u00b0C",
        "composition": "Al3.0C0.1Cr11.0H0.015Fe0.35N0.08O0.2Ti73.0V13.0",
        "Density": 4.82,
        "Hardness, Brinell": 434.0,
        "Hardness, Knoop": 476.0,
        "Hardness, Rockwell C": 46.0,
        "Hardness, Vickers": 455.0,
        "Tensile Strength, Ultimate": 1170.0,
        "Tensile Strength, Yield": 1100.0,
        "Reduction of Area": 8.0,
        "Tensile Modulus": 112.0,
        "Compressive Yield Strength": 1070.0,
        "Ultimate Bearing Strength": 2100.0,
        "Bearing Yield Strength": 1550.0,
        "Poissons Ratio": 0.3,
        "Fatigue Strength": 550.0,
        "Fracture Toughness": 77.0,
        "Shear Modulus": 43.0,
        "Charpy Impact": 11.0,
        "Electrical Resistivity": 0.00014,
        "CTE, linear": 10.44,
        "Specific Heat Capacity": 0.833,
        "Thermal Conductivity": 17.12,
        "Beta Transus": 700.0
    },
    {
        "name": "AISI 4032H Steel Composition Spec",
        "composition": "C0.35Fe98.7Mn1.0Mo0.3P0.035Si0.3S0.04",
        "Density": 7.85
    },
    {
        "name": "Cast Stainless Steel CB6, ASTM A890",
        "composition": "C0.06Cr17.5Fe81.0Mn1.0Mo0.5Ni5.5P0.04Si1.0S0.03",
        "Tensile Strength, Ultimate": 790.0,
        "Tensile Strength, Yield": 580.0,
        "Elongation at Break": 16.0
    },
    {
        "name": "AISI 4130H Steel, water quenched 855\u00b0C (1570\u00b0F), 540\u00b0C (1000\u00b0F) temper, 50 mm (2 in.) round",
        "composition": "C0.33Cr1.2Fe98.38Mn0.7Mo0.25P0.035Si0.35S0.04",
        "Density": 7.85,
        "Hardness, Brinell": 241.0,
        "Hardness, Knoop": 265.0,
        "Hardness, Rockwell B": 97.0,
        "Hardness, Rockwell C": 22.0,
        "Hardness, Vickers": 254.0,
        "Tensile Strength, Ultimate": 841.0,
        "Tensile Strength, Yield": 685.0,
        "Elongation at Break": 21.2,
        "Reduction of Area": 66.3,
        "Modulus of Elasticity": 205.0,
        "Bulk Modulus": 160.0,
        "Poissons Ratio": 0.29,
        "Machinability": 70.0,
        "Shear Modulus": 80.0,
        "Electrical Resistivity": 0.0001222,
        "Specific Heat Capacity": 0.837,
        "Thermal Conductivity": 42.7
    },
    {
        "name": "AISI E4340 H Steel, oil quenched 800\u00b0C (1470\u00b0F), 595\u00b0C (1100\u00b0F) temper, 100 mm round",
        "composition": "C0.44Cr0.95Fe96.48Mn0.95Mo0.3Ni2.0P0.025Si0.3S0.02",
        "Density": 7.85,
        "Hardness, Brinell": 269.0,
        "Hardness, Knoop": 294.0,
        "Hardness, Rockwell B": 99.0,
        "Hardness, Rockwell C": 27.0,
        "Hardness, Vickers": 284.0,
        "Tensile Strength, Ultimate": 924.0,
        "Tensile Strength, Yield": 786.0,
        "Elongation at Break": 19.7,
        "Reduction of Area": 60.7,
        "Modulus of Elasticity": 200.0,
        "Bulk Modulus": 159.0,
        "Poissons Ratio": 0.29,
        "Machinability": 50.0,
        "Shear Modulus": 78.0,
        "Electrical Resistivity": 7.97e-05,
        "CTE, linear": 13.7,
        "Specific Heat Capacity": 0.475,
        "Thermal Conductivity": 44.5
    },
    {
        "name": "AISI 8640H Steel, oil quenched 845\u00b0C (1550\u00b0F), 650\u00b0C (1200\u00b0F) temper, round",
        "composition": "C0.44Cr0.65Fe97.93Mn1.05Mo0.25Ni0.75P0.035Si0.3S0.04",
        "Density": 7.85,
        "Hardness, Brinell": 280.0,
        "Hardness, Knoop": 306.0,
        "Hardness, Rockwell B": 99.0,
        "Hardness, Rockwell C": 29.0,
        "Hardness, Vickers": 295.0,
        "Tensile Strength, Ultimate": 972.0,
        "Tensile Strength, Yield": 827.0,
        "Elongation at Break": 22.0,
        "Modulus of Elasticity": 205.0,
        "Bulk Modulus": 160.0,
        "Poissons Ratio": 0.29,
        "Machinability": 65.0,
        "Shear Modulus": 80.0,
        "Electrical Resistivity": 2.34e-05,
        "Specific Heat Capacity": 0.475,
        "Thermal Conductivity": 46.6
    },
    {
        "name": "310 Stainless Steel, annealed bar",
        "composition": "C0.25Cr26.0Fe57.0Mn2.0Ni22.0P0.045Si1.5S0.03",
        "Density": 8.0,
