Repository: KylinGuo/HEA

File: data.json (part 60 of 70)
[
        "Hardness, Brinell": 160.0,
        "Hardness, Knoop": 180.0,
        "Hardness, Rockwell B": 83.0,
        "Hardness, Vickers": 167.0,
        "Tensile Strength, Ultimate": 655.0,
        "Tensile Strength, Yield": 275.0,
        "Elongation at Break": 45.0,
        "Tensile Modulus": 200.0,
        "Izod Impact": 120.0,
        "Electrical Resistivity": 7.8e-05,
        "Magnetic Permeability": 1.008,
        "CTE, linear": 19.1,
        "Specific Heat Capacity": 0.5,
        "Thermal Conductivity": 14.2,
        "Melting Point": 1400.0,
        "Solidus": 1400.0,
        "Liquidus": 1455.0,
        "Maximum Service Temperature, Air": 1150.0
    },
    {
        "name": "AISI 1137 Steel, as rolled",
        "composition": "C0.39Fe98.25Mn1.65P0.04S0.13",
        "Density": 7.87,
        "Hardness, Brinell": 192.0,
        "Hardness, Knoop": 214.0,
        "Hardness, Rockwell B": 91.0,
        "Hardness, Rockwell C": 11.0,
        "Hardness, Vickers": 201.0,
        "Tensile Strength, Ultimate": 625.0,
        "Tensile Strength, Yield": 380.0,
        "Elongation at Break": 28.0,
        "Reduction of Area": 61.0,
        "Modulus of Elasticity": 200.0,
        "Bulk Modulus": 160.0,
        "Poissons Ratio": 0.29,
        "Shear Modulus": 80.0,
        "Izod Impact": 83.0,
        "Electrical Resistivity": 1.7e-05,
        "CTE, linear": 13.9,
        "Specific Heat Capacity": 0.472,
        "Thermal Conductivity": 51.9
    },
    {
        "name": "Ametek P316L P/M Stainless Steel, Sintered from 6.25 g/cc Green Density",
        "composition": "C0.03Cr18.0Fe72.0Mn2.0Mo3.0Ni14.0P0.045Si1.0S0.03",
        "Bulk Density": 2.7,
        "Density": 6.35,
        "Hardness, Rockwell B": 41.0,
        "Tensile Strength, Ultimate": 290.0,
        "Elongation at Break": 3.6,
        "Shrinkage": 0.53,
        "Powder Flow": 30.0
    },
    {
        "name": "ASTM A302 Alloy Steel, Grade D\n      \n      \u00a0(discontinued **)",
        "composition": "C0.25Fe96.7Mn1.5Mo0.6Ni1.0P0.035Si0.4S0.04",
        "Density": 7.8,
        "Tensile Strength, Ultimate": 550.0,
        "Tensile Strength, Yield": 345.0,
        "Elongation at Break": 20.0,
        "Modulus of Elasticity": 200.0,
        "Bulk Modulus": 160.0,
        "Poissons Ratio": 0.29,
        "Shear Modulus": 80.0,
        "Electrical Resistivity": 1.7e-05,
        "CTE, linear": 12.0,
        "Specific Heat Capacity": 0.47,
        "Thermal Conductivity": 52.0
    },
    {
        "name": "Schmolz + Bickenbach Cryodur\u00ae 2767 Cold Work Die Steel",
        "composition": "C0.45Cr1.4Fe93.35Mn0.35Mo0.2Ni4.0Si0.25",
        "Hardness, Rockwell C": 56.0,
        "CTE, linear": 13.1,
        "Thermal Conductivity": 39.6,
        "Annealing Temperature": 600.0
    },
    {
        "name": "AISI Type 416Se Stainless Steel, annealed wire 6.4 mm diameter",
        "composition": "C0.15Cr13.0Fe84.0Mn1.25P0.06Se0.15Si1.0S0.06",
        "Density": 7.8,
        "Hardness, Rockwell B": 82.0,
        "Tensile Strength, Ultimate": 515.0,
        "Tensile Strength, Yield": 275.0,
        "Elongation at Break": 20.0,
        "Modulus of Elasticity": 200.0,
        "Poissons Ratio": 0.2,
        "Shear Modulus": 83.0,
        "Electrical Resistivity": 0.000108,
        "Magnetic Permeability": 700.0,
        "CTE, linear": 11.7,
        "Specific Heat Capacity": 0.46,
        "Thermal Conductivity": 28.7,
        "Melting Point": 1480.0,
        "Solidus": 1480.0,
        "Liquidus": 1530.0,
        "Maximum Service Temperature, Air": 760.0
    },
    {
        "name": "AISI 1022 Steel, annealed at 870\u00b0C (1600\u00b0F)",
        "composition": "C0.23Fe99.13Mn1.0P0.04S0.05",
        "Density": 7.858,
        "Hardness, Brinell": 137.0,
        "Hardness, Knoop": 156.0,
        "Hardness, Rockwell B": 75.0,
        "Hardness, Vickers": 143.0,
        "Tensile Strength, Ultimate": 450.0,
        "Tensile Strength, Yield": 315.0,
        "Elongation at Break": 35.0,
        "Reduction of Area": 64.0,
        "Modulus of Elasticity": 205.0,
        "Bulk Modulus": 160.0,
        "Poissons Ratio": 0.29,
        "Shear Modulus": 80.0,
        "Izod Impact": 121.0,
        "Electrical Resistivity": 2.93e-05,
        "Specific Heat Capacity": 0.472,
        "Thermal Conductivity": 49.8
    },
    {
        "name": "AISI 1040 Steel, cold drawn, low temperature, stress relieved, 50-75 mm (2-3 in) round",
        "composition": "C0.44Fe99.0Mn0.9P0.04S0.05",
        "Density": 7.845,
        "Hardness, Brinell": 163.0,
        "Hardness, Knoop": 184.0,
        "Hardness, Rockwell B": 84.0,
        "Hardness, Vickers": 170.0,
        "Tensile Strength, Ultimate": 550.0,
        "Tensile Strength, Yield": 485.0,
        "Elongation at Break": 11.0,
        "Reduction of Area": 30.0,
        "Modulus of Elasticity": 200.0,
        "Bulk Modulus": 160.0,
        "Poissons Ratio": 0.29,
        "Shear Modulus": 80.0,
        "Izod Impact": 65.0,
        "Electrical Resistivity": 0.0001179,
        "CTE, linear": 14.8,
        "Specific Heat Capacity": 1.583,
        "Thermal Conductivity": 51.9
    },
    {
        "name": "AISI 1117 Steel, cold drawn, low temperature, stress relieved, round",
        "composition": "C0.2Fe98.78Mn1.3P0.04S0.13",
        "Density": 7.87,
        "Hardness, Brinell": 163.0,
        "Hardness, Knoop": 184.0,
        "Hardness, Rockwell B": 84.0,
        "Hardness, Vickers": 170.0,
        "Tensile Strength, Ultimate": 550.0,
        "Tensile Strength, Yield": 485.0,
        "Elongation at Break": 15.0,
        "Reduction of Area": 40.0,
        "Modulus of Elasticity": 200.0,
        "Bulk Modulus": 160.0,
        "Poissons Ratio": 0.29,
        "Shear Modulus": 80.0,
        "Izod Impact": 94.0,
        "Electrical Resistivity": 1.74e-05,
        "CTE, linear": 13.9,
        "Specific Heat Capacity": 0.481,
        "Thermal Conductivity": 51.9
    },
    {
        "name": "AISI 8640 Steel, oil quenched 845\u00b0C (1550\u00b0F), 540\u00b0C (1000\u00b0F) temper, 25 mm (1 in.) round",
        "composition": "C0.44Cr0.65Fe97.93Mn1.05Mo0.25Ni0.75P0.035Si0.3S0.04",
        "Density": 7.85,
        "Hardness, Brinell": 342.0,
        "Hardness, Knoop": 370.0,
        "Hardness, Rockwell B": 99.0,
        "Hardness, Rockwell C": 38.0,
        "Hardness, Vickers": 362.0,
        "Tensile Strength, Ultimate": 1165.0,
        "Tensile Strength, Yield": 1000.0,
        "Elongation at Break": 17.0,
        "Modulus of Elasticity": 205.0,
        "Bulk Modulus": 160.0,
        "Poissons Ratio": 0.29,
        "Machinability": 65.0,
        "Shear Modulus": 80.0,
        "Electrical Resistivity": 2.34e-05,
        "Specific Heat Capacity": 0.475,
        "Thermal Conductivity": 46.6
    },
    {
        "name": "AISI 8622H Steel, heat treated, machined to 25 mm (1 in.) rounds, pseudocarburized, 775\u00b0C (1430\u00b0F) reheat, 150\u00b0C (300\u00b0F) temper",
        "composition": "C0.25Cr0.64Fe98.21Mn0.95Mo0.25Ni0.75P0.035Si0.3S0.04",
        "Density": 7.85,
        "Hardness, Brinell": 352.0,
        "Hardness, Knoop": 381.0,
        "Hardness, Rockwell B": 99.0,
        "Hardness, Rockwell C": 39.0,
        "Hardness, Vickers": 372.0,
        "Tensile Strength, Ultimate": 1176.0,
        "Tensile Strength, Yield": 654.0,
        "Elongation at Break": 12.1,
        "Modulus of Elasticity": 205.0,
        "Bulk Modulus": 160.0,
        "Poissons Ratio": 0.29,
        "Machinability": 65.0,
        "Shear Modulus": 80.0,
        "Electrical Resistivity": 2.34e-05,
        "Specific Heat Capacity": 0.475,
        "Thermal Conductivity": 46.6
    },
    {
        "name": "AISI 51B60 Steel, oil quenched from 830\u00b0C (1525\u00b0F), 650\u00b0C (1200\u00b0F) temper, 13 mm (0.5 in.) round",
        "composition": "B0.003C0.64Cr0.9Fe97.8395Mn1.0P0.035Si0.3S0.04",
        "Density": 7.85,
        "Hardness, Brinell": 269.0,
        "Hardness, Knoop": 294.0,
        "Hardness, Rockwell B": 99.0,
        "Hardness, Rockwell C": 27.0,
        "Hardness, Vickers": 284.0,
        "Tensile Strength, Ultimate": 917.0,
        "Tensile Strength, Yield": 793.0,
        "Elongation at Break": 19.8,
        "Modulus of Elasticity": 205.0,
        "Bulk Modulus": 160.0,
        "Poissons Ratio": 0.29,
        "Machinability": 55.0,
        "Shear Modulus": 80.0,
        "Electrical Resistivity": 2.19e-05,
        "Specific Heat Capacity": 0.475,
        "Thermal Conductivity": 46.6
    },
    {
        "name": "AISI Type 316L Stainless Steel, annealed strip",
        "composition": "C0.03Cr18.0Fe72.0Mn2.0Mo3.0Ni14.0P0.045Si1.0S0.03",
        "Density": 8.0,
        "Hardness, Rockwell B": 79.0,
        "Tensile Strength, Ultimate": 560.0,
        "Tensile Strength, Yield": 290.0,
        "Elongation at Break": 50.0,
        "Modulus of Elasticity": 193.0,
        "Izod Impact": 150.0,
        "Charpy Impact": 103.0,
        "Electrical Resistivity": 7.4e-05,
        "Magnetic Permeability": 1.008,
        "Specific Heat Capacity": 0.5,
        "Thermal Conductivity": 14.0,
        "Melting Point": 1375.0,
        "Solidus": 1375.0,
        "Liquidus": 1400.0,
        "Maximum Service Temperature, Air": 925.0
    },
    {
        "name": "ASTM A736 Low Alloy Steel, Grade C, Class 3",
        "composition": "C0.07Cu1.3Fe95.995Mn1.65Ni1.0Nb0.02P0.025Si0.4S0.025",
        "Density": 7.8,
        "Tensile Strength, Ultimate": 620.0,
        "Tensile Strength, Yield": 550.0,
        "Elongation at Break": 20.0,
        "Modulus of Elasticity": 200.0,
        "Bulk Modulus": 160.0,
        "Poissons Ratio": 0.29,
        "Shear Modulus": 80.0,
        "Electrical Resistivity": 1.7e-05,
        "CTE, linear": 12.0,
        "Specific Heat Capacity": 0.47,
        "Thermal Conductivity": 52.0
    },
    {
        "name": "AISI 8622H Steel, heat treated, machined to 13.7 mm rounds, pseudocarburized, 865\u00b0C (1590\u00b0F) reheat, 150\u00b0C (300\u00b0F) temper",
        "composition": "C0.25Cr0.64Fe98.21Mn0.95Mo0.25Ni0.75P0.035Si0.3S0.04",
        "Density": 7.85,
        "Hardness, Brinell": 429.0,
        "Hardness, Knoop": 461.0,
        "Hardness, Rockwell B": 105.0,
        "Hardness, Rockwell C": 46.0,
        "Hardness, Vickers": 455.0,
        "Tensile Strength, Ultimate": 1510.0,
        "Tensile Strength, Yield": 1093.0,
        "Elongation at Break": 13.3,
        "Modulus of Elasticity": 205.0,
        "Bulk Modulus": 160.0,
        "Poissons Ratio": 0.29,
        "Machinability": 65.0,
        "Shear Modulus": 80.0,
        "Electrical Resistivity": 2.34e-05,
        "Specific Heat Capacity": 0.475,
        "Thermal Conductivity": 46.6
    },
    {
        "name": "Bohler-Uddeholm B\u00d6HLER W400 VMR\u00ae H11 Hot Work Tool Steel",
        "composition": "C0.37Cr5.0Fe92.33Mn0.3Mo1.3Si0.2V0.5",
        "Density": 7.8,
        "Hardness, Brinell": 205.0,
        "Hardness, Rockwell C": 54.0,
        "Modulus of Elasticity": 215.0,
        "Electrical Resistivity": 9.6e-05,
        "CTE, linear": 13.2,
        "Specific Heat Capacity": 0.59,
        "Thermal Conductivity": 32.8
    },
    {
        "name": "AISI 1340 Steel, oil quenched from 830\u00b0C (1525\u00b0F), 540\u00b0C (1000\u00b0F) temper, 100 mm (4 in.) round",
        "composition": "C0.43Fe97.87Mn1.9P0.035Si0.35S0.04",
        "Density": 7.87,
        "Hardness, Brinell": 241.0,
        "Hardness, Knoop": 265.0,
        "Hardness, Rockwell B": 97.0,
        "Hardness, Rockwell C": 22.0,
        "Hardness, Vickers": 254.0,
        "Tensile Strength, Ultimate": 800.0,
        "Tensile Strength, Yield": 572.0,
        "Elongation at Break": 21.7,
        "Reduction of Area": 57.9,
        "Modulus of Elasticity": 200.0,
        "Bulk Modulus": 160.0,
        "Poissons Ratio": 0.29,
        "Machinability": 50.0,
        "Shear Modulus": 80.0,
        "Electrical Resistivity": 1.74e-05,
        "CTE, linear": 13.9,
        "Specific Heat Capacity": 0.472,
        "Thermal Conductivity": 51.9
    },
    {
        "name": "AISI 1049 Steel, Cold Drawn Bar (UNS G10490)",
        "composition": "C0.53Fe98.94Mn0.9P0.04S0.05",
        "Density": 7.85,
        "Hardness, Brinell": 197.0,
        "Tensile Strength, Ultimate": 669.0,
        "Tensile Strength, Yield": 562.0,
        "Elongation at Break": 10.0,
        "Reduction of Area": 30.0,
        "Modulus of Elasticity": 200.0,
        "Poissons Ratio": 0.29,
        "Machinability": 45.0,
        "Shear Modulus": 78.0,
        "Electrical Resistivity": 1.7e-05,
        "CTE, linear": 12.0,
        "Specific Heat Capacity": 0.47,
        "Thermal Conductivity": 52.0
    },
    {
        "name": "AISI 1137 Steel, cold drawn, 19-32 mm (0.75-1.25 in) round",
        "composition": "C0.39Fe98.25Mn1.65P0.04S0.13",
        "Density": 7.87,
        "Hardness, Brinell": 197.0,
        "Hardness, Knoop": 219.0,
        "Hardness, Rockwell B": 92.0,
        "Hardness, Rockwell C": 13.0,
        "Hardness, Vickers": 207.0,
        "Tensile Strength, Ultimate": 675.0,
        "Tensile Strength, Yield": 565.0,
        "Elongation at Break": 10.0,
        "Reduction of Area": 30.0,
        "Modulus of Elasticity": 200.0,
        "Bulk Modulus": 160.0,
        "Poissons Ratio": 0.29,
        "Machinability": 70.0,
        "Shear Modulus": 80.0,
        "Izod Impact": 83.0,
        "Electrical Resistivity": 1.7e-05,
        "CTE, linear": 13.9,
        "Specific Heat Capacity": 0.472,
        "Thermal Conductivity": 51.9
    },
    {
        "name": "422 Stainless Steel 540\u00b0C (1000\u00b0F) temper",
        "composition": "C0.25Cr12.0Fe84.0Mn1.0Mo1.0Ni0.75P0.025Si0.75S0.025W1.0V0.23",
        "Density": 7.8,
        "Tensile Strength, Ultimate": 1165.0,
        "Tensile Strength, Yield": 869.0,
        "Elongation at Break": 16.0,
        "Tensile Modulus": 189.6,
        "Poissons Ratio": 0.2,
        "Shear Modulus": 82.7,
        "Electrical Resistivity": 6.1e-05,
        "CTE, linear": 12.1,
        "Specific Heat Capacity": 0.46,
        "Thermal Conductivity": 27.3,
        "Melting Point": 1470.0,
        "Solidus": 1470.0,
        "Liquidus": 1480.0
    },
    {
        "name": "EN 1.0143 Structural, Hot Rolled, Quality Steel, t 200-250 mm",
        "composition": "C250.0Fe98.2Mn1.5N0.009P0.04S0.04",
        "Density": 7.85,
        "Tensile Strength, Ultimate": 380.0,
        "Tensile Strength, Yield": 205.0,
        "Elongation at Break": 17.0,
        "Modulus of Elasticity": 200.0,
        "Poissons Ratio": 0.29,
        "Shear Modulus": 80.0,
        "Electrical Resistivity": 1.7e-05,
        "CTE, linear": 12.0,
        "Specific Heat Capacity": 0.47,
        "Thermal Conductivity": 52.0
    },
    {
        "name": "AISI 8630H Steel, oil quenched 845\u00b0C (1550\u00b0F), 455\u00b0C (850\u00b0F) temper",
        "composition": "C0.33Cr0.65Fe98.08Mn0.95Mo0.25Ni0.75P0.035Si0.3S0.04",
        "Density": 7.85,
        "Hardness, Knoop": 395.0,
        "Hardness, Rockwell C": 39.0,
        "Hardness, Vickers": 376.0,
        "Tensile Strength, Ultimate": 1325.0,
        "Tensile Strength, Yield": 1145.0,
        "Elongation at Break": 17.0,
        "Modulus of Elasticity": 223.0,
        "Bulk Modulus": 160.0,
        "Poissons Ratio": 0.3,
        "Fatigue Strength": 862.0,
        "Machinability": 70.0,
        "Shear Modulus": 85.8,
        "Electrical Resistivity": 2.34e-05,
        "CTE, linear": 14.0,
        "Specific Heat Capacity": 0.475,
        "Thermal Conductivity": 46.6
    },
    {
        "name": "Bisalloy Steels BisPlate HHA Thickness 5-25 mm",
        "composition": "B0.002C0.32Cr1.2Fe97.0Mn0.4Mo0.3Ni0.35P0.025Si0.35S0.005",
        "Hardness, Brinell": 500.0,
        "Tensile Strength at Break": 1640.0,
        "Tensile Strength, Yield": 1400.0,
        "Elongation at Break": 14.0,
        "Charpy Impact": 10.0,
        "CE (IIW)": 0.61,
        "PCM": 0.4,
        "Surface Finish": "Shotblasted"
    },
    {
        "name": "AISI 4150 Steel, normalized at 870\u00b0C (1600\u00b0F), air cooled, 25 mm (1 in.) round",
        "composition": "C0.53Cr1.1Fe97.67Mn1.0Mo0.25P0.035Si0.3S0.04",
        "Density": 7.85,
        "Hardness, Brinell": 321.0,
        "Hardness, Knoop": 348.0,
        "Hardness, Rockwell B": 99.0,
        "Hardness, Rockwell C": 35.0,
        "Hardness, Vickers": 339.0,
        "Tensile Strength, Ultimate": 1160.0,
        "Tensile Strength, Yield": 731.0,
        "Elongation at Break": 11.7,
        "Reduction of Area": 40.6,
        "Modulus of Elasticity": 205.0,
        "Bulk Modulus": 160.0,
        "Poissons Ratio": 0.29,
        "Machinability": 55.0,
        "Shear Modulus": 80.0,
        "Electrical Resistivity": 2.45e-05,
        "Specific Heat Capacity": 0.475,
        "Thermal Conductivity": 44.5
    },
    {
        "name": "Overview of materials for Cast Stainless Steel",
        "composition": "Al0.05C1.2Cr36.0Co16.0Cu5.0Fe90.8Mn14.5Mo8.0Ni68.0Nb1.5N0.4P0.5Si6.0S0.4Ti0.6W6.0V1.0",
        "Density": 7.8,
        "Hardness, Brinell": 90.0,
        "Hardness, Rockwell B": 90.0,
        "Hardness, Rockwell C": 22.0,
        "Hardness, Vickers": 200.0,
        "Tensile Strength, Ultimate": 380.0,
        "Tensile Strength, Yield": 170.0,
        "Elongation at Break": 4.0,
        "CTE, linear": 11.3,
        "Maximum Service Temperature, Air": 650.0
    },
    {
        "name": "Eagle Brass 1008 Low Carbon Steel, 1/2 Hardened",
        "composition": "C0.1Fe99.685Mn0.15P0.03S0.035",
        "Density": 7.86,
        "Tensile Strength": 379.0,
        "Elongation at Break": 4.0,
        "Tensile Modulus": 200.0,
        "CTE, linear": 15.8,
        "Thermal Conductivity": 36.0
    },
    {
        "name": "AISI 4620 Steel, single quenched and tempered, carburized, oil quenched, 230\u00b0C (450\u00b0F) temper",
        "composition": "C0.22Fe97.38Mn0.65Mo0.3Ni2.0P0.035Si0.35S0.04",
        "Density": 7.85,
        "Hardness, Brinell": 248.0,
        "Hardness, Knoop": 272.0,
        "Hardness, Rockwell B": 98.0,
        "Hardness, Rockwell C": 23.0,
        "Hardness, Vickers": 261.0,
        "Tensile Strength, Ultimate": 796.3,
        "Tensile Strength, Yield": 557.0,
        "Elongation at Break": 20.5,
        "Reduction of Area": 63.6,
        "Modulus of Elasticity": 205.0,
        "Bulk Modulus": 160.0,
        "Poissons Ratio": 0.29,
        "Fracture Toughness": 71.4,
        "Machinability": 65.0,
        "Shear Modulus": 80.0,
        "Electrical Resistivity": 2.45e-05,
        "Specific Heat Capacity": 0.475,
        "Thermal Conductivity": 44.5
    },
    {
        "name": "310 Stainless Steel, soft tempered wire, 12.7 mm diam",
        "composition": "C0.25Cr26.0Fe57.0Mn2.0Ni22.0P0.045Si1.5S0.03",
        "Density": 8.0,
        "Hardness, Rockwell B": 85.0,
        "Tensile Strength, Ultimate": 725.0,
        "Tensile Strength, Yield": 485.0,
        "Elongation at Break": 35.0,
        "Tensile Modulus": 200.0,
        "Izod Impact": 120.0,
        "Electrical Resistivity": 7.8e-05,
        "CTE, linear": 19.1,
        "Specific Heat Capacity": 0.5,
        "Thermal Conductivity": 14.2,
        "Melting Point": 1400.0,
        "Solidus": 1400.0,
        "Liquidus": 1455.0,
        "Maximum Service Temperature, Air": 1150.0
    },
    {
        "name": "AISI 4340H Steel, annealed 810\u00b0C (1490\u00b0F)",
        "composition": "C0.44Cr0.95Fe96.53Mn0.9Mo0.3Ni2.0P0.035Si0.3S0.04",
        "Density": 7.85,
        "Hardness, Brinell": 217.0,
        "Hardness, Knoop": 240.0,
        "Hardness, Rockwell B": 95.0,
        "Hardness, Rockwell C": 17.0,
        "Hardness, Vickers": 228.0,
        "Tensile Strength, Ultimate": 745.0,
        "Tensile Strength, Yield": 475.0,
        "Elongation at Break": 22.0,
        "Modulus of Elasticity": 192.0,
        "Bulk Modulus": 152.0,
        "Poissons Ratio": 0.29,
        "Machinability": 50.0,
        "Shear Modulus": 74.0,
        "Izod Impact": 52.0,
        "Electrical Resistivity": 7.97e-05,
        "CTE, linear": 13.7,
        "Specific Heat Capacity": 0.475,
        "Thermal Conductivity": 44.5
    },
    {
        "name": "AISI Type 420F(Se) Stainless Steel, annealed and cold drawn bar",
        "composition": "C0.15Cr13.0Fe84.0Mn1.0Mo0.6P0.04Se0.15Si1.0S0.03",
        "Density": 7.8,
        "Hardness, Brinell": 228.0,
        "Hardness, Rockwell C": 19.0,
        "Tensile Strength, Ultimate": 760.0,
        "Tensile Strength, Yield": 690.0,
        "Elongation at Break": 14.0,
        "Modulus of Elasticity": 200.0,
        "Electrical Resistivity": 5.5e-05,
        "CTE, linear": 12.2,
        "Specific Heat Capacity": 0.46,
        "Thermal Conductivity": 25.1,
        "Melting Point": 1455.0,
        "Solidus": 1455.0,
        "Liquidus": 1510.0,
        "Maximum Service Temperature, Air": 735.0
    },
    {
        "name": "ATI Allegheny Ludlum AL 13-8\u2122 H 950 Precipitation Hardening Alloy",
        "composition": "Al1.35C0.05Cr13.25Fe74.032Mn0.2Mo2.5Ni8.5P0.01Si0.1S0.008",
        "Density": 7.76,
        "Hardness, Rockwell C": 47.0,
        "Tensile Strength, Ultimate": 1517.0,
        "Tensile Strength, Yield": 1413.0,
        "Elongation at Break": 10.0,
        "Reduction of Area": 45.0,
        "Creep Strength": 827.0,
        "Rupture Strength": 930.0,
        "CTE, linear": 10.6,
        "Melting Point": 1405.0,
        "Solidus": 1405.0,
        "Liquidus": 1470.0
    },
    {
        "name": "309 Stainless Steel, annealed, strip",
        "composition": "C0.2Cr23.0Fe60.0Mn2.0Ni14.0P0.045Si1.0S0.03",
        "Density": 8.0,
        "Hardness, Brinell": 147.0,
        "Hardness, Rockwell B": 85.0,
        "Hardness, Vickers": 169.0,
        "Tensile Strength, Ultimate": 620.0,
        "Tensile Strength, Yield": 310.0,
        "Elongation at Break": 45.0,
        "Modulus of Elasticity": 200.0,
        "Poissons Ratio": 0.3,
        "Shear Modulus": 77.0,
        "Izod Impact": 120.0,
        "Electrical Resistivity": 7.8e-05,
        "Magnetic Permeability": 1.008,
        "CTE, linear": 18.0,
        "Specific Heat Capacity": 0.5,
        "Thermal Conductivity": 15.6,
        "Melting Point": 1400.0,
        "Solidus": 1400.0,
        "Liquidus": 1455.0,
        "Maximum Service Temperature, Air": 1095.0
    },
    {
        "name": "AISI 1118 Steel, annealed at 790\u00b0C (1450\u00b0F), furnace cooled 17\u00b0C (31\u00b0F) per hour to 605\u00b0C, air cooled, 25 mm (1 in.) round",
        "composition": "C0.2Fe98.48Mn1.6P0.04S0.13",
        "Density": 7.87,
        "Hardness, Brinell": 131.0,
        "Hardness, Knoop": 150.0,
        "Hardness, Rockwell B": 73.0,
        "Hardness, Vickers": 136.0,
        "Tensile Strength, Ultimate": 450.0,
        "Tensile Strength, Yield": 285.0,
        "Elongation at Break": 34.5,
        "Reduction of Area": 67.0,
        "Modulus of Elasticity": 200.0,
        "Bulk Modulus": 160.0,
        "Poissons Ratio": 0.29,
        "Shear Modulus": 80.0,
        "Izod Impact": 108.0,
        "Electrical Resistivity": 1.74e-05,
        "CTE, linear": 13.9,
        "Specific Heat Capacity": 0.472,
        "Thermal Conductivity": 51.9
    },
    {
        "name": "TIMET 8-1-1 Titanium Alloy (Ti-8Al-1Mo-1V); Annealed Sheet",
        "composition": "Al8.0Mo1.0Ti90.0V1.0",
        "Density": 4.36,
        "Tensile Strength, Ultimate": 1020.0,
        "Tensile Strength, Yield": 930.0,
        "Elongation at Break": 13.0,
        "Modulus of Elasticity": 125.0,
        "Fatigue Strength": 460.0,
        "Bend Radius, Minimum": 4.5,
        "Beta Transus": 1040.0
    },
    {
        "name": "AISI 4320H Steel, mock carburized, oil quenched, 150\u00b0C (300\u00b0F) temper, 50 mm (2 in.) round",
        "composition": "C0.23Cr0.65Fe97.18Mn0.7Mo0.3Ni2.0P0.035Si0.3S0.04",
        "Density": 7.85,
        "Hardness, Brinell": 255.0,
        "Hardness, Knoop": 279.0,
        "Hardness, Rockwell B": 98.0,
        "Hardness, Rockwell C": 25.0,
        "Hardness, Vickers": 269.0,
        "Tensile Strength, Ultimate": 910.0,
        "Tensile Strength, Yield": 595.0,
        "Elongation at Break": 22.5,
        "Reduction of Area": 56.4,
        "Modulus of Elasticity": 205.0,
        "Bulk Modulus": 160.0,
        "Poissons Ratio": 0.29,
        "Machinability": 60.0,
        "Shear Modulus": 80.0,
        "Izod Impact": 79.0,
        "Electrical Resistivity": 2.45e-05,
        "CTE, linear": 11.3,
        "Specific Heat Capacity": 0.475,
        "Thermal Conductivity": 44.5
    },
    {
        "name": "JIS SKS41 Shock Resisting Tool Steel",
        "composition": "C0.25Cr1.8Cu0.25Fe95.1Mn1.2Ni3.2P0.035Si0.35S0.035W3.5",
        "Density": 7.9,
        "Hardness, Brinell": 217.0,
        "CTE, linear": 12.4,
        "Processing Temperature": 205.0,
        "Annealing Temperature": 790.0
    },
    {
        "name": "AISI 304L Cast Stainless Steel, SUS304L Hot Formed",
        "composition": "C0.03Cr20.0Fe64.0Mn2.0Ni13.0P0.045Si1.0S0.03",
        "Tensile Strength, Ultimate": 480.0,
        "Tensile Strength, Yield": 175.0,
        "Elongation at Break": 40.0
    },
    {
        "name": "Eagle Brass 304 Austenitic Stainless Steel, 1/4 Hardened",
        "composition": "C0.08Cr20.0Fe74.0Mn2.0Ni10.5P0.045Si0.75S0.03",
        "Density": 7.89,
        "Tensile Strength": 862.0,
        "Tensile Strength, Yield": 517.0,
        "Elongation at Break": 10.0,
        "Tensile Modulus": 193.0,
        "CTE, linear": 18.7,
        "Thermal Conductivity": 16.3
    },
    {
        "name": "Carpenter Micro-Melt\u00ae T-15 Alloy (AISI T15)",
        "composition": "C1.5Cr4.75Co5.0Fe70.69S0.06W13.0V5.0",
        "Specific Gravity": 8.19,
        "Hardness, Rockwell C": 67.5,
        "Modulus of Elasticity": 200.0,
        "Izod Impact Unnotched": 27.1,
        "Abrasion": 32.3,
        "CTE, linear": 11.95
    },
    {
        "name": "Latrobe Staminal\u2122 Shock Resisting Die Steel",
        "composition": "C0.55Cr0.4Fe93.87Mn0.9Mo0.45Ni2.7Si1.0V0.13",
        "Hardness, Rockwell C": 56.0,
        "Tensile Strength, Ultimate": 1970.0,
        "Tensile Strength, Yield": 1670.0,
        "Elongation at Break": 15.0,
        "Reduction of Area": 35.0,
        "Charpy Impact": 24.0
    },
    {
        "name": "AISI Type S14800 Stainless Steel condition CH900, 11.3% cold reduction",
        "composition": "Al1.5C0.05Cr15.0Fe73.0Mn1.0Mo3.0Ni8.75P0.015Si1.0S0.01",
        "Density": 7.7,
        "Hardness, Brinell": 258.0,
        "Hardness, Knoop": 281.0,
        "Hardness, Rockwell C": 24.5,
        "Hardness, Vickers": 272.0,
        "Tensile Strength, Ultimate": 896.0,
        "Tensile Strength, Yield": 648.0,
        "Elongation at Break": 23.5,
        "Modulus of Elasticity": 200.0,
        "CTE, linear": 11.5
    },
    {
        "name": "AISI 8620 Steel, mock carburized, reheated and oil quenched, 230\u00b0C (450\u00b0F) temper, 13 mm (0.5 in.) round",
        "composition": "C0.23Cr0.6Fe98.02Mn0.9Mo0.25Ni0.7P0.035Si0.35S0.04",
        "Density": 7.85,
        "Hardness, Brinell": 352.0,
        "Hardness, Knoop": 381.0,
        "Hardness, Rockwell B": 99.0,
        "Hardness, Rockwell C": 39.0,
        "Hardness, Vickers": 372.0,
        "Tensile Strength, Ultimate": 1225.0,
        "Tensile Strength, Yield": 965.0,
        "Elongation at Break": 14.6,
        "Reduction of Area": 53.9,
        "Modulus of Elasticity": 205.0,
        "Bulk Modulus": 160.0,
        "Poissons Ratio": 0.29,
        "Machinability": 65.0,
        "Shear Modulus": 80.0,
        "Electrical Resistivity": 2.34e-05,
        "Specific Heat Capacity": 0.475,
        "Thermal Conductivity": 46.6
    },
    {
        "name": "AISI 1006 Steel, hot rolled bar, 19-32 mm (0.75-1.25 in) round",
        "composition": "C0.08Fe99.75Mn0.4P0.04S0.05",
        "Density": 7.872,
        "Hardness, Brinell": 86.0,
        "Hardness, Knoop": 103.0,
        "Hardness, Rockwell B": 49.0,
        "Hardness, Vickers": 88.0,
        "Tensile Strength, Ultimate": 295.0,
        "Tensile Strength, Yield": 165.0,
        "Elongation at Break": 30.0,
        "Reduction of Area": 55.0,
        "Modulus of Elasticity": 206.0,
        "Bulk Modulus": 163.0,
        "Poissons Ratio": 0.29,
        "Machinability": 50.0,
        "Shear Modulus": 80.0,
        "Electrical Resistivity": 1.74e-05,
        "CTE, linear": 16.6,
        "Specific Heat Capacity": 1.105
    },
    {
        "name": "Latrobe Stark\u2122 ASTM M4 High Speed Steel",
        "composition": "C1.32Cr4.5Fe80.03Mn0.25Mo4.4Si0.3W5.35V3.85",
        "Specific Gravity": 7.97,
        "Density": 7.97,
        "Hardness, Rockwell C": 65.5,
        "Modulus of Elasticity": 207.0,
        "Machinability": 35.0,
        "Izod Impact Unnotched": 46.1,
        "CTE, linear": 12.26,
        "Processing Temperature": 841.0
    },
    {
        "name": "AISI 8620 Steel, normalized, 25 mm (1 in.) round",
        "composition": "C0.23Cr0.6Fe98.02Mn0.9Mo0.25Ni0.7P0.035Si0.35S0.04",
        "Density": 7.85,
        "Hardness, Brinell": 183.0,
        "Hardness, Knoop": 204.0,
        "Hardness, Rockwell B": 89.0,
        "Hardness, Vickers": 192.0,
        "Tensile Strength, Ultimate": 635.0,
        "Tensile Strength, Yield": 360.0,
        "Elongation at Break": 26.3,
        "Reduction of Area": 59.7,
        "Modulus of Elasticity": 205.0,
        "Bulk Modulus": 160.0,
        "Poissons Ratio": 0.29,
        "Machinability": 65.0,
        "Shear Modulus": 80.0,
        "Izod Impact": 100.0,
        "Electrical Resistivity": 2.34e-05,
        "Specific Heat Capacity": 0.475,
        "Thermal Conductivity": 46.6
    },
    {
        "name": "ATI Allegheny Ludlum Martensitic Stainless Steel Type 420, Annealed",
        "composition": "C0.4Cr14.0Fe86.0Mn1.0Ni0.5P0.04Si1.0S0.03",
        "Density": 7.73,
        "Hardness, Rockwell B": 85.0,
        "Tensile Strength, Ultimate": 592.0,
        "Tensile Strength, Yield": 355.0,
        "Modulus of Elasticity": 200.0,
        "Electrical Resistivity": 5.6e-05,
        "CTE, linear": 12.5,
        "Thermal Conductivity": 24.207,
        "Melting Point": 1454.0,
        "Solidus": 1454.0,
        "Liquidus": 1510.0
    },
    {
        "name": "AISI 1340H Steel, normalized at 870\u00b0C (1600\u00b0F), air cooled, 13 mm (0.5 in.) round",
        "composition": "C0.44Fe98.03Mn2.05P0.035Si0.35S0.04",
        "Density": 7.87,
        "Hardness, Brinell": 269.0,
        "Hardness, Knoop": 294.0,
        "Hardness, Rockwell B": 99.0,
        "Hardness, Rockwell C": 27.0,
        "Hardness, Vickers": 284.0,
        "Tensile Strength, Ultimate": 910.0,
        "Tensile Strength, Yield": 565.0,
        "Elongation at Break": 20.0,
        "Reduction of Area": 51.0,
        "Modulus of Elasticity": 200.0,
        "Bulk Modulus": 160.0,
        "Poissons Ratio": 0.29,
        "Machinability": 50.0,
        "Shear Modulus": 80.0,
        "Electrical Resistivity": 1.74e-05,
        "CTE, linear": 13.9,
        "Specific Heat Capacity": 0.472,
        "Thermal Conductivity": 51.9
    },
    {
        "name": "Carpenter Stentor\u00ae Alloy Tool Steel (Oil-Hard) (AISI 02)",
        "composition": "C0.9Fe97.25Mn1.6Si0.25",
        "Specific Gravity": 7.6,
        "Hardness, Rockwell C": 63.0,
        "Tensile Strength, Ultimate": 1275.0,
        "Tensile Strength, Yield": 1100.0,
        "Elongation at Break": 3.0,
        "Reduction of Area": 16.0,
        "Modulus of Elasticity": 209.0,
        "Izod Impact Unnotched": 120.0,
        "Abrasion": 118.6,
        "CTE, linear": 15.1,
        "Transformation Temperature": 749.0
    },
    {
        "name": "AISI 8740 Steel, oil quenched 830\u00b0C (1525\u00b0F), 650\u00b0C (1200\u00b0F) temper, 13 mm (0.5 in.) round",
        "composition": "C0.43Cr0.6Fe97.72Mn1.0Mo0.3Ni0.7P0.035Si0.3S0.04",
        "Density": 7.85,
        "Hardness, Brinell": 285.0,
        "Hardness, Knoop": 311.0,
        "Hardness, Rockwell B": 99.0,
        "Hardness, Rockwell C": 30.0,
        "Hardness, Vickers": 301.0,
        "Tensile Strength, Ultimate": 965.0,
        "Tensile Strength, Yield": 876.0,
        "Elongation at Break": 19.9,
        "Modulus of Elasticity": 205.0,
        "Bulk Modulus": 160.0,
        "Poissons Ratio": 0.29,
        "Machinability": 65.0,
        "Shear Modulus": 80.0,
        "Electrical Resistivity": 2.34e-05,
        "Specific Heat Capacity": 0.475,
        "Thermal Conductivity": 46.6
    },
    {
        "name": "2800 Maraging Steel",
        "composition": "Co14.8Fe59.51Mo6.69Ni17.9Ti1.1",
        "Density": 8.0,
        "Tensile Strength, Ultimate": 2693.0,
        "Tensile Strength, Yield": 2617.0,
        "Elongation at Break": 6.0,
        "Fracture Toughness": 31.6
    },
    {
        "name": "ASTM A699 Steel, class 3",
        "composition": "C0.06Fe98.0Mn1.55Mo0.3Nb0.06P0.04Si0.4S0.025",
        "Density": 7.8,
        "Tensile Strength, Ultimate": 585.0,
        "Tensile Strength, Yield": 485.0,
        "Elongation at Break": 18.0,
        "Bulk Modulus": 160.0,
        "Shear Modulus": 80.0
    },
    {
        "name": "Cast Stainless Steel 440C, ASTM A276",
        "composition": "C1.2Cr18.0Fe77.0Mn1.0Mo0.75Ni0.75P0.04Si1.0S0.03",
        "Density": 7.81,
        "Hardness, Brinell": 269.0
    },
    {
        "name": "AISI 1035 Steel, water quenched from 845\u00b0C (1550\u00b0F), 540\u00b0C (1000\u00b0F) temper",
        "composition": "C0.38Fe99.09Mn0.9P0.04S0.05",
        "Density": 7.87,
        "Hardness, Brinell": 207.0,
        "Hardness, Knoop": 229.0,
        "Hardness, Rockwell B": 93.0,
        "Hardness, Rockwell C": 15.0,
        "Hardness, Vickers": 217.0,
        "Tensile Strength, Ultimate": 710.0,
        "Tensile Strength, Yield": 615.0,
        "Elongation at Break": 16.0,
        "Reduction of Area": 40.0,
        "Modulus of Elasticity": 196.0,
        "Bulk Modulus": 156.0,
        "Poissons Ratio": 0.29,
        "Shear Modulus": 76.0,
        "Electrical Resistivity": 2.17e-05,
        "CTE, linear": 14.8,
        "Specific Heat Capacity": 0.486,
        "Thermal Conductivity": 50.7
    },
    {
        "name": "ASTM A832 Low Alloy Steel",
        "composition": "B0.003C0.15Cr3.25Fe94.848Mn0.6P0.025Si0.1S0.025Ti0.035V0.3",
        "Density": 7.8,
        "Tensile Strength, Ultimate": 585.0,
        "Tensile Strength, Yield": 415.0,
        "Elongation at Break": 18.0,
        "Modulus of Elasticity": 200.0,
        "Bulk Modulus": 160.0,
        "Poissons Ratio": 0.29,
        "Shear Modulus": 80.0,
        "Electrical Resistivity": 1.7e-05,
        "CTE, linear": 12.0,
        "Specific Heat Capacity": 0.47,
        "Thermal Conductivity": 52.0
    },
    {
        "name": "Cast Stainless Steel CA28MWV, ASTM A743",
        "composition": "C0.28Cr12.5Fe85.8Mn1.0Mo1.25Ni1.0P0.03Si1.0S0.03W1.25V0.3"
    },
    {
        "name": "AISI 1060 Steel, normalized at 900\u00b0C (1650\u00b0F), air cooled, 25 mm (1 in.) round",
        "composition": "C0.66Fe98.85Mn0.9P0.04S0.05",
        "Density": 7.87,
        "Hardness, Brinell": 229.0,
        "Hardness, Knoop": 252.0,
        "Hardness, Rockwell B": 96.0,
        "Hardness, Rockwell C": 19.0,
        "Hardness, Vickers": 241.0,
        "Tensile Strength, Ultimate": 772.0,
        "Tensile Strength, Yield": 421.0,
        "Elongation at Break": 18.0,
        "Reduction of Area": 37.2,
        "Modulus of Elasticity": 200.0,
        "Bulk Modulus": 160.0,
        "Poissons Ratio": 0.29,
        "Shear Modulus": 80.0,
        "Izod Impact": 18.0,
        "Electrical Resistivity": 1.8e-05,
        "CTE, linear": 14.4,
        "Specific Heat Capacity": 0.544,
        "Thermal Conductivity": 51.9
    },
    {
        "name": "AISI 1025 Steel, cold drawn, high temperature, stress relieved, 22-32 mm (0.875-1.25 in) round",
        "composition": "C0.28Fe99.48Mn0.6P0.04S0.05",
        "Density": 7.858,
        "Hardness, Brinell": 121.0,
        "Hardness, Knoop": 140.0,
        "Hardness, Rockwell B": 68.0,
        "Hardness, Vickers": 126.0,
        "Tensile Strength, Ultimate": 415.0,
        "Tensile Strength, Yield": 310.0,
        "Elongation at Break": 20.0,
        "Reduction of Area": 45.0,
        "Modulus of Elasticity": 200.0,
        "Bulk Modulus": 160.0,
        "Poissons Ratio": 0.29,
        "Shear Modulus": 80.0,
        "Electrical Resistivity": 0.0001239,
        "CTE, linear": 14.8,
        "Specific Heat Capacity": 1.432,
        "Thermal Conductivity": 51.9
    },
    {
        "name": "AISI 1212 Steel, cold drawn, 19-38 mm round",
        "composition": "C0.13Fe99.07Mn1.0P0.12S0.23",
        "Density": 7.87,
        "Hardness, Brinell": 167.0,
        "Hardness, Knoop": 188.0,
        "Hardness, Rockwell B": 85.0,
        "Hardness, Vickers": 175.0,
        "Tensile Strength, Ultimate": 540.0,
        "Tensile Strength, Yield": 415.0,
        "Elongation at Break": 10.0,
        "Reduction of Area": 35.0,
        "Modulus of Elasticity": 200.0,
        "Bulk Modulus": 160.0,
        "Poissons Ratio": 0.29,
        "Machinability": 100.0,
        "Shear Modulus": 80.0,
        "Electrical Resistivity": 1.74e-05,
        "CTE, linear": 13.9,
        "Specific Heat Capacity": 0.472,
        "Thermal Conductivity": 51.9
    },
    {
        "name": "Sandvik 3R60 Seamless tube and pipe",
        "composition": "C0.03Cr17.5Fe64.7Mn1.7Mo2.6Ni13.0P0.04Si0.4S0.015",
        "Density": 8.0,
        "Hardness, Rockwell B": 90.0,
        "Tensile Strength, Ultimate": 450.0,
        "Tensile Strength, Yield": 230.0,
        "Elongation at Break": 35.0,
        "Rupture Strength": 255.0,
        "Modulus of Elasticity": 194.0,
        "CTE, linear": 18.5,
        "Specific Heat Capacity": 0.575,
        "Thermal Conductivity": 23.0
    },
    {
        "name": "AISI 8622 Steel, heat treated, machined to 13.7 mm rounds, pseudocarburized, 150\u00b0C (300\u00b0F) temper",
        "composition": "C0.25Cr0.6Fe98.0Mn0.9Mo0.25Ni0.7P0.035Si0.3S0.04",
        "Density": 7.85,
        "Hardness, Brinell": 429.0,
        "Hardness, Knoop": 461.0,
        "Hardness, Rockwell B": 105.0,
        "Hardness, Rockwell C": 46.0,
        "Hardness, Vickers": 455.0,
        "Tensile Strength, Ultimate": 1524.0,
        "Tensile Strength, Yield": 1149.0,
        "Elongation at Break": 13.5,
        "Modulus of Elasticity": 205.0,
        "Bulk Modulus": 160.0,
        "Poissons Ratio": 0.29,
        "Machinability": 65.0,
        "Shear Modulus": 80.0,
        "Electrical Resistivity": 2.34e-05,
        "Specific Heat Capacity": 0.475,
        "Thermal Conductivity": 46.6
    },
    {
        "name": "AISI 8620 Steel, normalized, machined to 25 mm, pseudocarburized, oil quenched, 150\u00b0C temper",
        "composition": "C0.23Cr0.6Fe98.02Mn0.9Mo0.25Ni0.7P0.035Si0.35S0.04",
        "Density": 7.85,
        "Hardness, Brinell": 321.0,
        "Hardness, Knoop": 348.0,
        "Hardness, Rockwell B": 99.0,
        "Hardness, Rockwell C": 35.0,
        "Hardness, Vickers": 339.0,
        "Tensile Strength, Ultimate": 1075.0,
        "Tensile Strength, Yield": 876.0,
        "Elongation at Break": 14.0,
        "Reduction of Area": 50.0,
        "Modulus of Elasticity": 205.0,
        "Bulk Modulus": 160.0,
        "Poissons Ratio": 0.29,
        "Machinability": 65.0,
        "Shear Modulus": 80.0,
        "Electrical Resistivity": 2.34e-05,
        "Specific Heat Capacity": 0.475,
        "Thermal Conductivity": 46.6
    },
    {
        "name": "Nitinol - NiTi Shape Memory Alloy; High-Temperature Phase",
        "composition": "Ni55.0Ti45.0",
        "Density": 6.45,
        "Tensile Strength, Ultimate": 754.0,
        "Tensile Strength, Yield": 560.0,
        "Elongation at Break": 15.5,
        "Modulus of Elasticity": 75.0,
        "Poissons Ratio": 0.3,
        "Shear Modulus": 28.8,
        "Electrical Resistivity": 8.2e-05,
        "Magnetic Susceptibility": 3.8e-06,
