Repository: KylinGuo/HEA

File: data.json (part 61 of 70)
[
        "Specific Heat Capacity": 0.32,
        "Thermal Conductivity": 10.0,
        "Melting Point": 1240.0,
        "Solidus": 1240.0,
        "Liquidus": 1310.0
    },
    {
        "name": "ASTM A709 Steel, grade 36, carbon steel plate (\u2264 200 m)",
        "composition": "C0.29Fe99.0Mn1.2P0.04Si0.4S0.05",
        "Density": 7.8,
        "Tensile Strength, Ultimate": 400.0,
        "Tensile Strength, Yield": 250.0,
        "Elongation at Break": 23.0,
        "Bulk Modulus": 160.0,
        "Shear Modulus": 80.0
    },
    {
        "name": "Cast Stainless Steel CN3MN, ASTM A743",
        "composition": "C0.03Cr22.0Cu0.75Fe50.3Mn2.0Mo7.0Ni25.5N0.26P0.04Si1.0S0.01",
        "Tensile Strength, Ultimate": 550.0,
        "Tensile Strength, Yield": 260.0,
        "Elongation at Break": 35.0
    },
    {
        "name": "AISI 8655H Steel",
        "composition": "C0.6Cr0.65Fe97.8Mn1.05Mo0.25Ni0.75P0.035Si0.3S0.05",
        "Density": 7.85,
        "Hardness, Brinell": 187.0,
        "Hardness, Knoop": 241.0,
        "Hardness, Rockwell B": 95.0,
        "Hardness, Rockwell C": 17.0,
        "Hardness, Vickers": 229.0,
        "Modulus of Elasticity": 205.0,
        "Bulk Modulus": 160.0,
        "Poissons Ratio": 0.29,
        "Machinability": 55.0,
        "Shear Modulus": 80.0,
        "Electrical Resistivity": 2.34e-05,
        "Specific Heat Capacity": 0.475,
        "Thermal Conductivity": 46.6
    },
    {
        "name": "AISI Type D3 Tool Steel, oil-quenched from 980\u00b0C (1800\u00b0F), tempered at 315\u00b0C",
        "composition": "C2.35Cr13.0Fe87.0Mn0.6P0.03Si0.6S0.03W1.0V1.1",
        "Density": 7.86,
        "Izod Impact Unnotched": 28.0,
        "CTE, linear": 12.8,
        "Processing Temperature": 205.0,
        "Annealing Temperature": 870.0
    },
    {
        "name": "ASTM A302 Steel, grade C\n      \n      \u00a0(discontinued **)",
        "composition": "C0.25Fe97.0Mn1.5Mo0.6Ni0.7P0.035Si0.4S0.04",
        "Density": 7.75,
        "Hardness, Brinell": 223.0,
        "Tensile Strength, Ultimate": 725.0,
        "Tensile Strength, Yield": 550.0,
        "Elongation at Break": 14.0,
        "Rupture Strength": 186.0
    },
    {
        "name": "AISI 8630 Steel, normalized, 100 mm (4 in.) round",
        "composition": "C0.33Cr0.6Fe98.02Mn0.95Mo0.25Ni0.75P0.035Si0.3S0.04",
        "Density": 7.85,
        "Hardness, Brinell": 187.0,
        "Hardness, Knoop": 209.0,
        "Hardness, Rockwell B": 90.0,
        "Hardness, Rockwell C": 10.0,
        "Hardness, Vickers": 196.0,
        "Tensile Strength, Ultimate": 635.0,
        "Tensile Strength, Yield": 385.0,
        "Elongation at Break": 24.5,
        "Modulus of Elasticity": 205.0,
        "Bulk Modulus": 160.0,
        "Poissons Ratio": 0.29,
        "Machinability": 70.0,
        "Shear Modulus": 80.0,
        "Electrical Resistivity": 2.34e-05,
        "CTE, linear": 14.0,
        "Specific Heat Capacity": 0.475,
        "Thermal Conductivity": 46.6
    },
    {
        "name": "Deutsche Titan Tikrutan LT 26 Alloyed Titanium\n      \n      \u00a0(discontinued **)",
        "composition": "Al6.3C0.08H0.015Fe0.2Mo0.75N0.05O0.19Si0.4Ti89.95Zr6.0",
        "Density": 4.45,
        "Tensile Strength, Ultimate": 950.0,
        "Tensile Strength, Yield": 880.0,
        "Elongation at Break": 6.0,
        "Reduction of Area": 20.0,
        "Modulus of Elasticity": 125.0,
        "CTE, linear": 9.3,
        "Transformation Temperature": 1020.0,
        "Phase Type": "\u03b1"
    },
    {
        "name": "AISI 1045 Steel, cold drawn, high temperature stress relieved, 32-50 mm (1.25-2 in) round",
        "composition": "C0.5Fe98.98Mn0.9P0.04S0.05",
        "Density": 7.87,
        "Hardness, Brinell": 170.0,
        "Hardness, Knoop": 191.0,
        "Hardness, Rockwell B": 86.0,
        "Hardness, Vickers": 178.0,
        "Tensile Strength, Ultimate": 620.0,
        "Tensile Strength, Yield": 485.0,
        "Elongation at Break": 15.0,
        "Reduction of Area": 40.0,
        "Modulus of Elasticity": 206.0,
        "Bulk Modulus": 163.0,
        "Poissons Ratio": 0.29,
        "Shear Modulus": 80.0,
        "Electrical Resistivity": 2.23e-05,
        "CTE, linear": 14.8,
        "Specific Heat Capacity": 0.486,
        "Thermal Conductivity": 51.9
    },
    {
        "name": "AISI 4620H Steel, direct quench from pot, carburized, oil quenched, 150\u00b0C (300\u00b0F) temper",
        "composition": "C0.23Fe97.58Mn0.75Mo0.3Ni2.0P0.035Si0.35S0.04",
        "Density": 7.85,
        "Hardness, Brinell": 311.0,
        "Hardness, Knoop": 338.0,
        "Hardness, Rockwell B": 99.0,
        "Hardness, Rockwell C": 34.0,
        "Hardness, Vickers": 329.0,
        "Tensile Strength, Ultimate": 1022.0,
        "Tensile Strength, Yield": 802.2,
        "Elongation at Break": 17.0,
        "Reduction of Area": 55.7,
        "Modulus of Elasticity": 205.0,
        "Bulk Modulus": 160.0,
        "Poissons Ratio": 0.29,
        "Machinability": 65.0,
        "Shear Modulus": 80.0,
        "Electrical Resistivity": 2.45e-05,
        "Specific Heat Capacity": 0.475,
        "Thermal Conductivity": 44.5
    },
    {
        "name": "AISI 4118H Steel, direct quench, 230\u00b0C (450\u00b0F) temper, 1.6 mm case depth",
        "composition": "C0.23Cr0.7Fe98.7Mn1.0Mo0.15P0.035Si0.3S0.04",
        "Density": 7.85,
        "Hardness, Brinell": 341.0,
        "Hardness, Knoop": 369.0,
        "Hardness, Rockwell B": 99.0,
        "Hardness, Rockwell C": 37.0,
        "Hardness, Vickers": 361.0,
        "Tensile Strength, Ultimate": 1220.0,
        "Tensile Strength, Yield": 896.0,
        "Elongation at Break": 13.0,
        "Reduction of Area": 42.4,
        "Modulus of Elasticity": 205.0,
        "Bulk Modulus": 160.0,
        "Poissons Ratio": 0.29,
        "Fatigue Strength": 772.0,
        "Machinability": 60.0,
        "Shear Modulus": 80.0,
        "Electrical Resistivity": 2.45e-05,
        "Specific Heat Capacity": 0.475,
        "Thermal Conductivity": 44.5
    },
    {
        "name": "AISI 1025 Steel, cold drawn, high temperature, stress relieved, 32-50 mm (1.25-2 in) round",
        "composition": "C0.28Fe99.48Mn0.6P0.04S0.05",
        "Density": 7.858,
        "Hardness, Brinell": 111.0,
        "Hardness, Knoop": 129.0,
        "Hardness, Rockwell B": 64.0,
        "Hardness, Vickers": 115.0,
        "Tensile Strength, Ultimate": 380.0,
        "Tensile Strength, Yield": 310.0,
        "Elongation at Break": 16.0,
        "Reduction of Area": 40.0,
        "Modulus of Elasticity": 200.0,
        "Bulk Modulus": 160.0,
        "Poissons Ratio": 0.29,
        "Shear Modulus": 80.0,
        "Electrical Resistivity": 0.0001239,
        "CTE, linear": 14.8,
        "Specific Heat Capacity": 1.432,
        "Thermal Conductivity": 51.9
    },
    {
        "name": "AISI 4150H Steel, normalized at 870\u00b0C (1600\u00b0F), air cooled, 50 mm (2 in.) round",
        "composition": "C0.54Cr1.2Fe97.83Mn1.1Mo0.25P0.035Si0.3S0.04",
        "Density": 7.85,
        "Hardness, Brinell": 311.0,
        "Hardness, Knoop": 338.0,
        "Hardness, Rockwell B": 99.0,
        "Hardness, Rockwell C": 34.0,
        "Hardness, Vickers": 329.0,
        "Tensile Strength, Ultimate": 1095.0,
        "Tensile Strength, Yield": 717.0,
        "Elongation at Break": 13.5,
        "Reduction of Area": 40.6,
        "Modulus of Elasticity": 205.0,
        "Bulk Modulus": 160.0,
        "Poissons Ratio": 0.29,
        "Machinability": 55.0,
        "Shear Modulus": 80.0,
        "Electrical Resistivity": 2.45e-05,
        "Specific Heat Capacity": 0.475,
        "Thermal Conductivity": 44.5
    },
    {
        "name": "AISI Type H19 Chromium Hot Work Tool Steel (UNS T20819)",
        "composition": "C0.45Cr4.75Co4.5Cu0.25Fe85.5Mn0.5Mo0.55Ni0.3P0.03Si0.5S0.03W4.5V2.2"
    },
    {
        "name": "AISI 8620 Steel, mock carburized, reheated and oil quenched, 230\u00b0C (450\u00b0F) temper, 50 mm (2 in.) round",
        "composition": "C0.23Cr0.6Fe98.02Mn0.9Mo0.25Ni0.7P0.035Si0.35S0.04",
        "Density": 7.85,
        "Hardness, Brinell": 229.0,
        "Hardness, Knoop": 252.0,
        "Hardness, Rockwell B": 96.0,
        "Hardness, Rockwell C": 19.0,
        "Hardness, Vickers": 241.0,
        "Tensile Strength, Ultimate": 786.0,
        "Tensile Strength, Yield": 495.0,
        "Elongation at Break": 22.0,
        "Reduction of Area": 59.0,
        "Modulus of Elasticity": 205.0,
        "Bulk Modulus": 160.0,
        "Poissons Ratio": 0.29,
        "Machinability": 65.0,
        "Shear Modulus": 80.0,
        "Electrical Resistivity": 2.34e-05,
        "Specific Heat Capacity": 0.475,
        "Thermal Conductivity": 46.6
    },
    {
        "name": "300M Ultrahigh Strength Steel",
        "composition": "C0.46Cr0.95Fe94.8Mn0.9Mo0.45Ni2.0P0.035Si1.8S0.04V0.05",
        "Density": 7.87,
        "Modulus of Elasticity": 205.0,
        "Poissons Ratio": 0.28,
        "Shear Modulus": 80.0
    },
    {
        "name": "AISI 9255 Steel, oil quenched from 885\u00b0C (1625\u00b0F), 595\u00b0C (1100\u00b0F) temper, 100 mm (4 in.) round",
        "composition": "C0.59Fe96.99Mn0.95P0.035Si2.2S0.04",
        "Density": 7.85,
        "Hardness, Brinell": 277.0,
        "Hardness, Knoop": 302.0,
        "Hardness, Rockwell B": 99.0,
        "Hardness, Rockwell C": 28.0,
        "Hardness, Vickers": 292.0,
        "Tensile Strength, Ultimate": 945.0,
        "Tensile Strength, Yield": 570.0,
        "Elongation at Break": 21.0,
        "Modulus of Elasticity": 200.0,
        "Bulk Modulus": 160.0,
        "Poissons Ratio": 0.29,
        "Machinability": 40.0,
        "Shear Modulus": 80.0,
        "Electrical Resistivity": 1.74e-05,
        "CTE, linear": 14.7,
        "Specific Heat Capacity": 0.472,
        "Thermal Conductivity": 51.9
    },
    {
        "name": "AISI 86B30H Steel, normalized, 50 mm (2 in.) round",
        "composition": "B0.003C0.33Cr0.65Fe98.0795Mn0.95Mo0.25Ni0.75P0.035Si0.3S0.04",
        "Density": 7.85,
        "Hardness, Brinell": 187.0,
        "Hardness, Knoop": 209.0,
        "Hardness, Rockwell B": 90.0,
        "Hardness, Vickers": 196.0,
        "Tensile Strength, Ultimate": 640.0,
        "Tensile Strength, Yield": 425.0,
        "Elongation at Break": 26.2,
        "Modulus of Elasticity": 205.0,
        "Bulk Modulus": 160.0,
        "Poissons Ratio": 0.29,
        "Machinability": 70.0,
        "Shear Modulus": 80.0,
        "Electrical Resistivity": 2.34e-05,
        "CTE, linear": 14.0,
        "Specific Heat Capacity": 0.475,
        "Thermal Conductivity": 46.6
    },
    {
        "name": "Cast Stainless Steel CD3MN, UNS J92205",
        "composition": "C0.03Cr23.5Cu1.0Fe71.9Mn1.5Mo3.5Ni6.5N0.3P0.04Si1.0S0.02",
        "Density": 7.8
    },
    {
        "name": "Ovako 100Cr6 803A Steel, Q/T (martensite)",
        "composition": "C1.0Cr1.6Fe97.32Mn0.45Mo0.1Ni0.25P0.025Si0.35S0.008",
        "Density": 7.8,
        "Hardness, Rockwell C": 61.0,
        "Tensile Strength": 2300.0,
        "Tensile Strength, Yield": 1700.0,
        "Elongation at Break": 2.0,
        "Modulus of Elasticity": 210.0,
        "Poissons Ratio": 0.3,
        "Shear Modulus": 80.0,
        "Electrical Resistivity": 2e-06,
        "CTE, linear": 12.0,
        "Specific Heat Capacity": 0.46,
        "Thermal Conductivity": 40.0,
        "Transformation Temperature": 910.0
    },
    {
        "name": "AISI 8620H Steel, quenched from carburizing box, 13 mm (0.5 in.) round",
        "composition": "C0.23Cr0.65Fe98.22Mn0.95Mo0.25Ni0.75P0.035Si0.35S0.04",
        "Density": 7.85,
        "Hardness, Brinell": 388.0,
        "Hardness, Knoop": 418.0,
        "Hardness, Rockwell B": 101.0,
        "Hardness, Rockwell C": 43.0,
        "Hardness, Vickers": 411.0,
        "Tensile Strength, Ultimate": 1325.0,
        "Tensile Strength, Yield": 1035.0,
        "Elongation at Break": 12.0,
        "Reduction of Area": 49.0,
        "Modulus of Elasticity": 205.0,
        "Bulk Modulus": 160.0,
        "Poissons Ratio": 0.29,
        "Machinability": 65.0,
        "Shear Modulus": 80.0,
        "Izod Impact": 37.0,
        "Electrical Resistivity": 2.34e-05,
        "Specific Heat Capacity": 0.475,
        "Thermal Conductivity": 46.6
    },
    {
        "name": "Sandvik SAF 2507 Seamless tube and pipe",
        "composition": "C0.03Cr25.0Fe61.6Mn1.2Mo4.0Ni7.0N0.3P0.035Si0.8S0.015",
        "Density": 7.8,
        "Hardness, Rockwell C": 32.0,
        "Tensile Strength, Ultimate": 800.0,
        "Tensile Strength, Yield": 530.0,
        "Elongation at Break": 15.0,
        "Modulus of Elasticity": 186.0,
        "Charpy Impact": 240.0,
        "CTE, linear": 14.5,
        "Specific Heat Capacity": 0.58,
        "Thermal Conductivity": 20.0
    },
    {
        "name": "JIS SK6M Water Hardening Tool Steel",
        "composition": "C0.8Cr0.3Cu0.25Fe99.3Mn0.5Ni0.25P0.03Si0.35S0.03",
        "Density": 7.83,
        "Hardness, Brinell": 190.0,
        "Modulus of Elasticity": 205.0,
        "Poissons Ratio": 0.28,
        "Shear Modulus": 80.0,
        "Electrical Resistivity": 3e-05,
        "CTE, linear": 13.8,
        "Specific Heat Capacity": 0.461,
        "Thermal Conductivity": 48.0,
        "Processing Temperature": 175.0,
        "Annealing Temperature": 740.0
    },
    {
        "name": "JIS SKS93 Oil-hardening Cold Work Tool Steel",
        "composition": "C1.1Cr1.0Fe97.7Mn1.1Ni0.25P0.03Si0.5S0.03",
        "Density": 7.8,
        "Hardness, Brinell": 217.0,
        "Modulus of Elasticity": 214.0,
        "CTE, linear": 14.0,
        "Processing Temperature": 175.0,
        "Annealing Temperature": 760.0
    },
    {
        "name": "316 Stainless Steel, annealed bar",
        "composition": "C0.08Cr18.0Fe72.0Mn2.0Mo3.0Ni14.0P0.045Si1.0S0.03",
        "Density": 8.0,
        "Hardness, Brinell": 149.0,
        "Hardness, Knoop": 169.0,
        "Hardness, Rockwell B": 80.0,
        "Hardness, Vickers": 155.0,
        "Tensile Strength, Ultimate": 550.0,
        "Tensile Strength, Yield": 240.0,
        "Elongation at Break": 60.0,
        "Modulus of Elasticity": 193.0,
        "Izod Impact": 129.0,
        "Charpy Impact": 105.0,
        "Electrical Resistivity": 7.4e-05,
        "Magnetic Permeability": 1.008,
        "CTE, linear": 17.5,
        "Specific Heat Capacity": 0.5,
        "Thermal Conductivity": 16.3,
        "Melting Point": 1370.0,
        "Solidus": 1370.0,
        "Liquidus": 1400.0,
        "Maximum Service Temperature, Air": 925.0
    },
    {
        "name": "AISI 8620 Steel, double quenched and tempered (150\u00b0C (300\u00b0F)), carburized",
        "composition": "C0.23Cr0.6Fe98.02Mn0.9Mo0.25Ni0.7P0.035Si0.35S0.04",
        "Density": 7.85,
        "Hardness, Brinell": 269.0,
        "Hardness, Knoop": 294.0,
        "Hardness, Rockwell B": 99.0,
        "Hardness, Rockwell C": 64.0,
        "Hardness, Vickers": 284.0,
        "Tensile Strength, Ultimate": 917.0,
        "Tensile Strength, Yield": 572.0,
        "Elongation at Break": 20.0,
        "Reduction of Area": 56.8,
        "Modulus of Elasticity": 205.0,
        "Bulk Modulus": 160.0,
        "Poissons Ratio": 0.29,
        "Machinability": 65.0,
        "Shear Modulus": 80.0,
        "Electrical Resistivity": 2.34e-05,
        "Specific Heat Capacity": 0.475,
        "Thermal Conductivity": 46.6
    },
    {
        "name": "AISI 1527 Steel, Hot Rolled Bar (UNS G15270)",
        "composition": "C0.29Fe98.58Mn1.5P0.04S0.05",
        "Density": 7.85,
        "Hardness, Brinell": 149.0,
        "Tensile Strength, Ultimate": 517.0,
        "Tensile Strength, Yield": 283.0,
        "Elongation at Break": 18.0,
        "Reduction of Area": 40.0,
        "Modulus of Elasticity": 200.0,
        "Poissons Ratio": 0.29,
        "Shear Modulus": 78.0,
        "Electrical Resistivity": 1.7e-05,
        "CTE, linear": 12.0,
        "Specific Heat Capacity": 0.47,
        "Thermal Conductivity": 52.0
    },
    {
        "name": "ASTM A514 Steel, grade F, plate thickness \u2264 19 mm",
        "composition": "B0.006C0.2Cr0.65Cu0.5Fe97.0Mn1.0Mo0.6Ni1.0P0.035Si0.35S0.04V0.08",
        "Density": 7.8,
        "Hardness, Brinell": 235.0,
        "Hardness, Knoop": 289.0,
        "Hardness, Rockwell B": 98.0,
        "Hardness, Rockwell C": 26.0,
        "Hardness, Vickers": 278.0,
        "Tensile Strength, Ultimate": 760.0,
        "Tensile Strength, Yield": 690.0,
        "Elongation at Break": 18.0,
        "Bulk Modulus": 160.0,
        "Shear Modulus": 80.0
    },
    {
        "name": "AISI Type 316F Stainless Steel, annealed sheet",
        "composition": "C0.08Cr18.0Fe72.15Mn2.0Mo2.5Ni14.0P0.2Si1.0S0.1",
        "Density": 8.0,
        "Hardness, Rockwell B": 85.0,
        "Tensile Strength, Ultimate": 585.0,
        "Tensile Strength, Yield": 260.0,
        "Elongation at Break": 60.0,
        "Modulus of Elasticity": 193.0,
        "Electrical Resistivity": 7.4e-05,
        "Magnetic Permeability": 1.008,
        "CTE, linear": 18.2,
        "Specific Heat Capacity": 0.485,
        "Thermal Conductivity": 14.4,
        "Melting Point": 1370.0,
        "Solidus": 1370.0,
        "Liquidus": 1400.0,
        "Maximum Service Temperature, Air": 925.0
    },
    {
        "name": "AISI 4140 Steel, oil quenched, 100 mm (4 in.) round (845\u00b0C (1550\u00b0F) quench, 595\u00b0C (1100\u00b0F) temper)",
        "composition": "C0.43Cr1.1Fe97.77Mn1.0Mo0.25P0.035Si0.3S0.04",
        "Density": 7.85,
        "Hardness, Brinell": 235.0,
        "Hardness, Knoop": 259.0,
        "Hardness, Rockwell B": 97.0,
        "Hardness, Rockwell C": 21.0,
        "Hardness, Vickers": 247.0,
        "Tensile Strength, Ultimate": 807.0,
        "Tensile Strength, Yield": 600.0,
        "Elongation at Break": 21.5,
        "Reduction of Area": 62.1,
        "Modulus of Elasticity": 205.0,
        "Bulk Modulus": 160.0,
        "Poissons Ratio": 0.29,
        "Machinability": 65.0,
        "Shear Modulus": 80.0,
        "Electrical Resistivity": 6.46e-05,
        "CTE, linear": 14.6,
        "Specific Heat Capacity": 0.561,
        "Thermal Conductivity": 42.6
    },
    {
        "name": "ASTM A387 Alloy Steel, Grade 11, Class 1\n      \n      \u00a0(discontinued **)",
        "composition": "C0.17Cr1.5Fe96.78Mn0.65Mo0.65P0.035Si0.8S0.04",
        "Density": 7.8,
        "Tensile Strength, Ultimate": 415.0,
        "Tensile Strength, Yield": 240.0,
        "Elongation at Break": 22.0,
        "Modulus of Elasticity": 200.0,
        "Bulk Modulus": 160.0,
        "Poissons Ratio": 0.29,
        "Shear Modulus": 80.0,
        "Electrical Resistivity": 1.7e-05,
        "CTE, linear": 12.0,
        "Specific Heat Capacity": 0.47,
        "Thermal Conductivity": 52.0
    },
    {
        "name": "ASTM A533 Low Alloy Steel, Grade C, Class 3",
        "composition": "C0.25Fe96.7Mn1.5Mo0.6Ni1.0P0.035Si0.4S0.04",
        "Density": 7.8,
        "Tensile Strength, Ultimate": 690.0,
        "Tensile Strength, Yield": 570.0,
        "Elongation at Break": 16.0,
        "Modulus of Elasticity": 200.0,
        "Bulk Modulus": 160.0,
        "Poissons Ratio": 0.29,
        "Shear Modulus": 80.0,
        "Electrical Resistivity": 1.7e-05,
        "CTE, linear": 12.0,
        "Specific Heat Capacity": 0.47,
        "Thermal Conductivity": 52.0
    },
    {
        "name": "305 Stainless Steel, High tensile bar, wire",
        "composition": "C0.12Cr18.0Fe67.0Mn2.0Ni12.0P0.045Si1.0S0.03",
        "Density": 8.0,
        "Tensile Strength": 1690.0,
        "Elongation at Break": 25.0,
        "Reduction of Area": 40.0,
        "Modulus of Elasticity": 193.0,
        "Shear Modulus": 86.0,
        "Electrical Resistivity": 7.2e-05,
        "Magnetic Permeability": 1.008,
        "CTE, linear": 18.7,
        "Specific Heat Capacity": 0.5,
        "Thermal Conductivity": 21.5,
        "Melting Point": 1400.0,
        "Solidus": 1400.0,
        "Liquidus": 1455.0
    },
    {
        "name": "AISI 1074 Steel, cold drawn, spheroidized, annealed (discontinued)\n      \n      \u00a0(discontinued **)",
        "composition": "C0.8Fe98.8Mn0.8P0.04S0.05",
        "Density": 7.85,
        "Hardness, Brinell": 192.0,
        "Hardness, Knoop": 214.0,
        "Hardness, Rockwell B": 91.0,
        "Hardness, Rockwell C": 11.0,
        "Hardness, Vickers": 201.0,
        "Tensile Strength, Ultimate": 650.0,
        "Tensile Strength, Yield": 505.0,
        "Elongation at Break": 10.0,
        "Reduction of Area": 40.0,
        "Modulus of Elasticity": 205.0,
        "Bulk Modulus": 160.0,
        "Poissons Ratio": 0.29,
        "Machinability": 55.0,
        "Shear Modulus": 80.0,
        "Electrical Resistivity": 1.76e-05,
        "Specific Heat Capacity": 0.472,
        "Thermal Conductivity": 49.8
    },
    {
        "name": "AISI 4340 Steel, oil quenched 800\u00b0C (1470\u00b0F), 650\u00b0C (1200\u00b0F) temper, 25 mm round",
        "composition": "C0.43Cr0.9Fe96.33Mn0.8Mo0.3Ni2.0P0.035Si0.3S0.04",
        "Density": 7.85,
        "Hardness, Brinell": 277.0,
        "Hardness, Knoop": 302.0,
        "Hardness, Rockwell B": 99.0,
        "Hardness, Rockwell C": 28.0,
        "Hardness, Vickers": 292.0,
        "Tensile Strength, Ultimate": 958.0,
        "Tensile Strength, Yield": 883.0,
        "Elongation at Break": 20.0,
        "Reduction of Area": 59.7,
        "Modulus of Elasticity": 200.0,
        "Bulk Modulus": 159.0,
        "Poissons Ratio": 0.29,
        "Machinability": 50.0,
        "Shear Modulus": 78.0,
        "Electrical Resistivity": 7.97e-05,
        "CTE, linear": 14.3,
        "Specific Heat Capacity": 0.475,
        "Thermal Conductivity": 44.5
    },
    {
        "name": "AISI 1040 Steel, oil quenched from 855\u00b0C (1570\u00b0F), 540\u00b0C (1000\u00b0F) temper, 50 mm (2 in.) round",
        "composition": "C0.44Fe99.0Mn0.9P0.04S0.05",
        "Density": 7.845,
        "Hardness, Brinell": 187.0,
        "Hardness, Knoop": 209.0,
        "Hardness, Rockwell B": 90.0,
        "Hardness, Rockwell C": 10.0,
        "Hardness, Vickers": 196.0,
        "Tensile Strength, Ultimate": 635.0,
        "Tensile Strength, Yield": 412.0,
        "Elongation at Break": 27.0,
        "Reduction of Area": 59.7,
        "Modulus of Elasticity": 200.0,
        "Bulk Modulus": 160.0,
        "Poissons Ratio": 0.29,
        "Shear Modulus": 80.0,
        "Izod Impact": 65.0,
        "Electrical Resistivity": 0.0001179,
        "CTE, linear": 14.8,
        "Specific Heat Capacity": 1.583,
        "Thermal Conductivity": 51.9
    },
    {
        "name": "308 Stainless steel, annealed, sheet and strip",
        "composition": "C0.08Cr20.0Fe66.0Mn2.0Ni11.0P0.045Si1.0S0.03",
        "Density": 8.0,
        "Hardness, Brinell": 139.0,
        "Hardness, Knoop": 155.0,
        "Hardness, Rockwell B": 80.0,
        "Hardness, Vickers": 153.0,
        "Tensile Strength, Ultimate": 585.0,
        "Tensile Strength, Yield": 240.0,
        "Elongation at Break": 50.0,
        "Tensile Modulus": 195.0,
        "Izod Impact": 135.0,
        "Charpy Impact": 135.0,
        "Electrical Resistivity": 0.000116,
        "CTE, linear": 18.7,
        "Specific Heat Capacity": 0.5,
        "Thermal Conductivity": 21.6,
        "Melting Point": 1400.0,
        "Solidus": 1400.0,
        "Liquidus": 1455.0,
        "Maximum Service Temperature, Air": 980.0
    },
    {
        "name": "AISI 8620H Steel, single quenched and tempered (150\u00b0C (300\u00b0F)), carburized",
        "composition": "C0.23Cr0.65Fe98.22Mn0.95Mo0.25Ni0.75P0.035Si0.35S0.04",
        "Density": 7.85,
        "Hardness, Brinell": 388.0,
        "Hardness, Knoop": 418.0,
        "Hardness, Rockwell B": 101.0,
        "Hardness, Rockwell C": 64.0,
        "Hardness, Vickers": 411.0,
        "Tensile Strength, Ultimate": 1300.0,
        "Tensile Strength, Yield": 1033.0,
        "Elongation at Break": 11.5,
        "Reduction of Area": 51.6,
        "Modulus of Elasticity": 205.0,
        "Bulk Modulus": 160.0,
        "Poissons Ratio": 0.29,
        "Machinability": 65.0,
        "Shear Modulus": 80.0,
        "Electrical Resistivity": 2.34e-05,
        "Specific Heat Capacity": 0.475,
        "Thermal Conductivity": 46.6
    },
    {
        "name": "EN S275J0C High Manganese, Structural, Hot Rolled, Quality Steel",
        "composition": "C0.18Fe98.2Mn1.5P0.04S0.04",
        "Density": 7.85,
        "Tensile Strength, Ultimate": 430.0,
        "Tensile Strength, Yield": 275.0,
        "Elongation at Break": 22.0,
        "Modulus of Elasticity": 200.0,
        "Poissons Ratio": 0.29,
        "Shear Modulus": 80.0,
        "Electrical Resistivity": 1.7e-05,
        "CTE, linear": 12.0,
        "Specific Heat Capacity": 0.47,
        "Thermal Conductivity": 52.0
    },
    {
        "name": "Overview of materials for Unalloyed/Modified Titanium",
        "composition": "C0.1H0.015Fe0.6Mo0.4Ni0.9N0.05O0.4Pd0.25Ti100.0",
        "Density": 4.5,
        "Thermal Neutron Cross Section": 5.6,
        "Hardness, Brinell": 90.0,
        "Hardness, Knoop": 99.0,
        "Hardness, Rockwell B": 23.0,
        "Hardness, Rockwell C": 11.0,
        "Hardness, Vickers": 100.0,
        "Tensile Strength, Ultimate": 240.0,
        "Tensile Strength, Yield": 170.0,
        "Elongation at Break": 8.0,
        "Reduction of Area": 15.0,
        "Modulus of Elasticity": 100.0,
        "Compressive Yield Strength": 340.0,
        "Compressive Modulus": 107.0,
        "Notched Tensile Strength": 620.0,
        "Ultimate Bearing Strength": 680.0,
        "Bearing Yield Strength": 565.0,
        "Poissons Ratio": 0.21,
        "Fatigue Strength": 116.0,
        "Fracture Toughness": 66.0,
        "Shear Modulus": 36.0,
        "Shear Strength": 380.0,
        "Charpy Impact": 15.0,
        "Coefficient of Friction": 0.68,
        "Bend Radius, Minimum": 2.0,
        "Electrical Resistivity": 4.2e-05,
        "Magnetic Permeability": 1.0,
        "Magnetic Susceptibility": 3.98,
        "CTE, linear": 8.41,
        "Specific Heat Capacity": 0.52,
        "Thermal Conductivity": 15.9,
        "Melting Point": 1660.0,
        "Liquidus": 1660.0,
        "Maximum Service Temperature, Air": 316.0,
        "Beta Transus": 882.0,
        "Reflection Coefficient, Visible (0-1)": 0.56
    },
    {
        "name": "Cast Stainless Steel CB7Cu-2, UNS J92110",
        "composition": "C0.07Cr15.5Cu3.2Fe78.2Mn0.7Ni5.5Nb0.35N0.05P0.35Si1.0S0.03"
    },
    {
        "name": "AISI 11L17 Steel, cold drawn, 19-32 mm (0.75-1.25 in) round",
        "composition": "C0.2Fe98.63Pb0.36Mn1.3P0.04S0.13",
        "Density": 7.85,
        "Hardness, Brinell": 179.0,
        "Tensile Strength, Ultimate": 595.0,
        "Tensile Strength, Yield": 515.0,
        "Elongation at Break": 22.0,
        "Reduction of Area": 53.0,
        "Modulus of Elasticity": 205.0,
        "Bulk Modulus": 160.0,
        "Poissons Ratio": 0.29,
        "Shear Modulus": 80.0,
        "Electrical Resistivity": 1.74e-05,
        "Specific Heat Capacity": 0.481,
        "Thermal Conductivity": 49.8
    },
    {
        "name": "Eagle Brass 316 Austenitic Stainless Steel, Full Hardened",
        "composition": "C0.08Cr18.0Fe72.0Mn2.0Mo3.0Ni14.0P0.045Si0.75S0.03",
        "Density": 7.92,
        "Tensile Strength": 1280.0,
        "Tensile Strength, Yield": 965.0,
        "Elongation at Break": 1.0,
        "Tensile Modulus": 193.0,
        "CTE, linear": 18.5,
        "Thermal Conductivity": 15.9
    },
    {
        "name": "Cast Stainless Steel 440C, UNS J91639",
        "composition": "C1.2Cr18.0Fe77.0Mn1.0Mo0.75Ni0.75P0.04Si1.0S0.03"
    },
    {
        "name": "AISI 8620H Steel, annealed 13 mm (0.5 in.) round",
        "composition": "C0.23Cr0.65Fe98.22Mn0.95Mo0.25Ni0.75P0.035Si0.35S0.04",
        "Density": 7.85,
        "Hardness, Brinell": 149.0,
        "Hardness, Knoop": 169.0,
        "Hardness, Rockwell B": 80.0,
        "Hardness, Vickers": 155.0,
        "Tensile Strength, Ultimate": 530.0,
        "Tensile Strength, Yield": 385.0,
        "Elongation at Break": 31.0,
        "Reduction of Area": 31.0,
        "Modulus of Elasticity": 205.0,
        "Bulk Modulus": 160.0,
        "Poissons Ratio": 0.29,
        "Machinability": 65.0,
        "Shear Modulus": 80.0,
        "Izod Impact": 115.0,
        "Electrical Resistivity": 2.34e-05,
        "Specific Heat Capacity": 0.475,
        "Thermal Conductivity": 46.6
    },
    {
        "name": "EN 1.0037 High Manganese Carbon Steel, t < 16 mm",
        "composition": "C0.17Fe98.3Mn1.4N0.009P0.045S0.045",
        "Density": 7.85,
        "Tensile Strength, Ultimate": 360.0,
        "Tensile Strength, Yield": 235.0,
        "Elongation at Break": 17.0,
        "Modulus of Elasticity": 200.0,
        "Poissons Ratio": 0.29,
        "Shear Modulus": 80.0,
        "Electrical Resistivity": 1.7e-05,
        "CTE, linear": 12.0,
        "Specific Heat Capacity": 0.47,
        "Thermal Conductivity": 52.0
    },
    {
        "name": "446 Stainless Steel, Annealed and Cold Drawn Bar",
        "composition": "C0.2Cr27.0Fe75.0Mn1.5Ni0.25P0.04Si1.0S0.03",
        "Density": 7.8,
        "Hardness, Brinell": 185.0,
        "Hardness, Knoop": 201.0,
        "Hardness, Rockwell A": 55.2,
        "Hardness, Rockwell B": 90.0,
        "Hardness, Vickers": 185.0,
        "Tensile Strength, Ultimate": 585.0,
        "Tensile Strength, Yield": 485.0,
        "Elongation at Break": 20.0,
        "Reduction of Area": 45.0,
        "Modulus of Elasticity": 200.0,
        "Electrical Resistivity": 6.4e-05,
        "CTE, linear": 12.1,
        "Specific Heat Capacity": 0.46,
        "Thermal Conductivity": 24.6,
        "Melting Point": 1425.0,
        "Solidus": 1425.0,
        "Liquidus": 1510.0,
        "Maximum Service Temperature, Air": 1095.0
    },
    {
        "name": "Industeel VIRGO 15.5PH 15Cr-5Ni-3Cu Precipitation Hardening Martensitic Stainless Steel (593\u00b0C - 4 hours - air cooling)",
        "composition": "C0.07Cr15.0Cu3.5Fe76.7Ni4.5Nb0.3",
        "Density": 7.8,
        "Tensile Strength, Ultimate": 1034.0,
        "Tensile Strength, Yield": 931.0,
        "Elongation at Break": 17.0,
        "Charpy Impact": 20.0
    },
    {
        "name": "AISI 4820 Steel, direct quenched from pot, tempered (230\u00b0C (450\u00b0F)), 0.99 mm case depth",
        "composition": "C0.23Fe95.72Mn0.7Mo0.3Ni3.75P0.035Si0.3S0.04",
        "Density": 7.85,
        "Hardness, Brinell": 401.0,
        "Hardness, Knoop": 432.0,
        "Hardness, Rockwell B": 102.0,
        "Hardness, Rockwell C": 56.0,
        "Hardness, Vickers": 425.0,
        "Tensile Strength, Ultimate": 1382.0,
        "Tensile Strength, Yield": 1170.0,
        "Elongation at Break": 12.8,
        "Modulus of Elasticity": 205.0,
        "Bulk Modulus": 160.0,
        "Poissons Ratio": 0.29,
        "Machinability": 50.0,
        "Shear Modulus": 80.0,
        "Electrical Resistivity": 2.45e-05,
        "Specific Heat Capacity": 0.475,
        "Thermal Conductivity": 44.5
    },
    {
        "name": "ATI Allegheny Ludlum AL 409 Cb\u2122 Brazeable Ferritic Stainless Steel, 8.5% Cold Work",
        "composition": "Al0.01C0.015Cr12.3Fe86.0Mn0.35Mo0.04Ni0.25Nb0.45N0.015P0.025Si0.35S0.005Ti0.005",
        "Density": 7.76,
        "Hardness, Rockwell B": 89.0,
        "Tensile Strength, Ultimate": 480.0,
        "Tensile Strength, Yield": 470.0,
        "Elongation at Break": 12.0,
        "Modulus of Elasticity": 200.0,
        "Electrical Resistivity": 6e-05,
        "CTE, linear": 11.88,
        "Specific Heat Capacity": 0.477,
        "Thermal Conductivity": 25.0
    },
    {
        "name": "AISI 8630 Steel, water quenched 845\u00b0C (1550\u00b0F), 540\u00b0C (1000\u00b0F) temper, 25 mm (1 in.) round",
        "composition": "C0.33Cr0.6Fe98.02Mn0.95Mo0.25Ni0.75P0.035Si0.3S0.04",
        "Density": 7.85,
        "Hardness, Brinell": 269.0,
        "Hardness, Knoop": 294.0,
        "Hardness, Rockwell B": 99.0,
        "Hardness, Vickers": 284.0,
        "Tensile Strength, Ultimate": 931.0,
        "Tensile Strength, Yield": 850.0,
        "Elongation at Break": 18.7,
        "Modulus of Elasticity": 205.0,
        "Bulk Modulus": 160.0,
        "Poissons Ratio": 0.29,
        "Machinability": 70.0,
        "Shear Modulus": 80.0,
        "Electrical Resistivity": 2.34e-05,
        "CTE, linear": 14.0,
        "Specific Heat Capacity": 0.475,
        "Thermal Conductivity": 46.6
    },
    {
        "name": "Crucible Steel 422 Stainless Steel",
        "composition": "C0.23Cr11.5Fe84.12Mn0.75Mo1.0Ni0.8Si0.35W1.0V0.25",
        "Specific Gravity": 7.78,
        "Hardness, Rockwell C": 48.0,
        "Tensile Strength, Ultimate": 1590.0,
        "Tensile Strength, Yield": 1000.0,
        "Elongation at Break": 21.0,
        "Reduction of Area": 85.0,
        "Modulus of Elasticity": 141.0,
        "Poissons Ratio": 0.16,
        "Shear Modulus": 82.7,
        "Charpy Impact": 43.4,
        "CTE, linear": 12.1,
        "Specific Heat Capacity": 0.46,
        "Thermal Conductivity": 25.1
    },
    {
        "name": "Ti-24Al-14Nb Titanium Aluminide",
        "composition": "Al13.2Nb26.5Ti60.4",
        "Tensile Strength, Ultimate": 977.0,
        "Tensile Strength, Yield": 831.0,
        "Elongation at Break": 2.1,
        "Creep Strength": 380.0
    },
    {
        "name": "AISI 1050 Steel, as cold drawn bar, 32-50 mm (1.25-2 in) round",
        "composition": "C0.55Fe98.92Mn0.9P0.04S0.05",
        "Density": 7.87,
        "Hardness, Brinell": 179.0,
        "Hardness, Knoop": 200.0,
        "Hardness, Rockwell B": 88.0,
        "Hardness, Vickers": 188.0,
        "Tensile Strength, Ultimate": 620.0,
        "Tensile Strength, Yield": 550.0,
        "Elongation at Break": 10.0,
        "Reduction of Area": 30.0,
        "Modulus of Elasticity": 200.0,
        "Bulk Modulus": 160.0,
        "Poissons Ratio": 0.29,
        "Shear Modulus": 80.0,
        "Izod Impact": 31.0,
        "Electrical Resistivity": 3e-05,
        "CTE, linear": 13.9,
        "Specific Heat Capacity": 0.486,
        "Thermal Conductivity": 51.9
    },
    {
        "name": "MetalTek MTEK SD100 Cast UNS J93380 Duplex Stainless Steel",
        "composition": "C0.03Cr25.5Cu1.0Fe65.3Mn1.0Mo4.0Ni11.0N0.3Si1.0W1.0",
        "Hardness, Brinell": 235.0,
        "Tensile Strength, Ultimate": 690.0,
        "Tensile Strength, Yield": 450.0,
        "Elongation at Break": 25.0,
        "Heat Treatment": "Sol. Anneal"
    },
    {
        "name": "ASTM A710 Steel, grade A, class 2, 6.4 - 25 mm inclusive",
        "composition": "C0.07Cr0.9Cu1.3Fe97.13Mn0.7Mo0.25Ni1.0Nb0.02P0.025Si0.4S0.025",
        "Density": 7.85,
        "Tensile Strength, Ultimate": 495.0,
        "Tensile Strength, Yield": 450.0,
        "Elongation at Break": 20.0,
        "Modulus of Elasticity": 205.0,
        "Bulk Modulus": 160.0,
        "Poissons Ratio": 0.29,
        "Shear Modulus": 80.0,
        "Charpy Impact": 68.0,
        "Electrical Resistivity": 2.34e-05,
        "Specific Heat Capacity": 0.475,
        "Thermal Conductivity": 46.6
    },
    {
        "name": "AISI 4140H Steel, normalized at 870\u00b0C (1600\u00b0F), air cooled, 100 mm (4 in.) round",
        "composition": "C0.44Cr1.2Fe97.93Mn1.1Mo0.3P0.035Si0.3S0.04",
        "Density": 7.85,
        "Hardness, Brinell": 241.0,
        "Hardness, Knoop": 265.0,
        "Hardness, Rockwell B": 97.0,
        "Hardness, Rockwell C": 22.0,
        "Hardness, Vickers": 254.0,
        "Tensile Strength, Ultimate": 814.0,
        "Tensile Strength, Yield": 485.0,
        "Elongation at Break": 22.7,
        "Reduction of Area": 57.4,
        "Modulus of Elasticity": 205.0,
        "Bulk Modulus": 160.0,
        "Poissons Ratio": 0.29,
        "Machinability": 65.0,
        "Shear Modulus": 80.0,
        "Electrical Resistivity": 6.46e-05,
        "CTE, linear": 14.6,
        "Specific Heat Capacity": 0.561,
        "Thermal Conductivity": 42.6
    },
    {
        "name": "AISI 4130 Steel, normalized at 870\u00b0C (1600\u00b0F)",
        "composition": "C0.33Cr1.1Fe98.22Mn0.6Mo0.25P0.035Si0.3S0.04",
        "Density": 7.85,
        "Hardness, Brinell": 197.0,
        "Hardness, Knoop": 219.0,
        "Hardness, Rockwell B": 92.0,
        "Hardness, Rockwell C": 13.0,
        "Hardness, Vickers": 207.0,
        "Tensile Strength, Ultimate": 670.0,
        "Tensile Strength, Yield": 435.0,
        "Elongation at Break": 25.5,
        "Reduction of Area": 60.0,
        "Modulus of Elasticity": 205.0,
        "Bulk Modulus": 160.0,
        "Poissons Ratio": 0.29,
        "Machinability": 70.0,
        "Shear Modulus": 80.0,
        "Izod Impact": 87.0,
        "Electrical Resistivity": 0.0001222,
        "Specific Heat Capacity": 0.837,
        "Thermal Conductivity": 42.7
    },
    {
        "name": "AISI Type 410S Stainless Steel, tempered at 508\u00b0C",
        "composition": "C0.08Cr12.5Fe85.0Mn1.0P0.04Si1.0S0.03",
        "Density": 7.8,
        "Tensile Strength, Ultimate": 1150.0,
        "Tensile Strength, Yield": 835.0,
        "Elongation at Break": 14.0,
        "Modulus of Elasticity": 200.0,
        "Electrical Resistivity": 0.000108,
        "CTE, linear": 11.7,
        "Specific Heat Capacity": 0.46,
        "Thermal Conductivity": 28.7,
        "Melting Point": 1480.0,
        "Solidus": 1480.0,
        "Liquidus": 1530.0,
        "Maximum Service Temperature, Air": 815.0
    },
    {
        "name": "AISI 5160H Steel, oil quenched from 830\u00b0C (1525\u00b0F), 540\u00b0C (1000\u00b0F) temper, 13 mm (0.5 in.) round",
        "composition": "C0.65Cr1.0Fe98.05Mn1.1P0.035Si0.3S0.04",
        "Density": 7.85,
        "Hardness, Brinell": 341.0,
        "Hardness, Knoop": 369.0,
        "Hardness, Rockwell B": 99.0,
        "Hardness, Rockwell C": 37.0,
        "Hardness, Vickers": 361.0,
        "Tensile Strength, Ultimate": 1170.0,
        "Tensile Strength, Yield": 1070.0,
        "Elongation at Break": 14.2,
        "Modulus of Elasticity": 205.0,
        "Bulk Modulus": 160.0,
        "Poissons Ratio": 0.29,
        "Machinability": 55.0,
        "Shear Modulus": 80.0,
        "Electrical Resistivity": 2.19e-05,
        "Specific Heat Capacity": 0.475,
        "Thermal Conductivity": 46.6
    },
    {
        "name": "Kobe Steel KS85 Commercially Pure Titanium, ASTM Gr. 4, Annealed",
        "composition": "C0.08H0.015Fe0.5N0.05O0.4Ti98.955",
        "Density": 4.51,
        "Tensile Strength, Ultimate": 550.0,
        "Tensile Strength, Yield": 483.0,
        "Elongation at Break": 15.0,
        "Reduction of Area": 25.0,
        "Bend Radius, Minimum": 3.0
    },
    {
        "name": "AISI Type 304L Stainless Steel",
        "composition": "C0.03Cr20.0Fe74.0Mn2.0Ni12.0P0.045Si1.0S0.03",
        "Density": 8.0,
        "Hardness, Knoop": 158.0,
        "Hardness, Rockwell B": 82.0,
        "Hardness, Rockwell C": 15.0,
        "Hardness, Vickers": 159.0,
        "Tensile Strength, Ultimate": 564.0,
        "Tensile Strength, Yield": 210.0,
        "Elongation at Break": 58.0,
        "Modulus of Elasticity": 193.0,
        "Charpy Impact": 216.0,
        "Magnetic Permeability": 1.008,
        "Specific Heat Capacity": 0.5,
        "Thermal Conductivity": 14.0,
        "Melting Point": 1400.0,
        "Solidus": 1400.0,
        "Liquidus": 1450.0,
        "Maximum Service Temperature, Air": 925.0
    },
    {
        "name": "AISI 4718H Steel, pseudocarburized, reheated to 850\u00b0C (1560\u00b0F) and oil quenched, 150\u00b0C (300\u00b0F) temper, 13.7 mm round",
        "composition": "C0.21Cr0.6Fe97.65Mn0.95Mo0.4Ni1.25P0.04Si0.3S0.04",
        "Density": 7.85,
        "Hardness, Brinell": 352.0,
        "Hardness, Knoop": 381.0,
        "Hardness, Rockwell B": 99.0,
        "Hardness, Rockwell C": 39.0,
        "Hardness, Vickers": 372.0,
