Repository: KylinGuo/HEA

File: data.json (part 62 of 70)
[
        "Tensile Strength, Ultimate": 1172.0,
        "Tensile Strength, Yield": 841.0,
        "Elongation at Break": 13.0,
        "Reduction of Area": 52.0,
        "Modulus of Elasticity": 205.0,
        "Bulk Modulus": 160.0,
        "Poissons Ratio": 0.29,
        "Shear Modulus": 80.0,
        "Electrical Resistivity": 2.45e-05,
        "Specific Heat Capacity": 0.475,
        "Thermal Conductivity": 44.5
    },
    {
        "name": "AISI Type S14800 Stainless Steel condition SRH1050",
        "composition": "Al1.5C0.05Cr15.0Fe73.0Mn1.0Mo3.0Ni8.75P0.015Si1.0S0.01",
        "Density": 7.7,
        "Hardness, Brinell": 389.0,
        "Hardness, Knoop": 425.0,
        "Hardness, Rockwell C": 38.0,
        "Hardness, Vickers": 407.0,
        "Tensile Strength, Ultimate": 1380.0,
        "Tensile Strength, Yield": 1240.0,
        "Elongation at Break": 3.0,
        "Modulus of Elasticity": 200.0,
        "CTE, linear": 11.5
    },
    {
        "name": "ASTM A710 Steel, grade A, class 1, 8 - 19 mm inclusive",
        "composition": "C0.07Cr0.9Cu1.3Fe97.13Mn0.7Mo0.25Ni1.0Nb0.02P0.025Si0.4S0.025",
        "Density": 7.85,
        "Tensile Strength, Ultimate": 620.0,
        "Tensile Strength, Yield": 550.0,
        "Elongation at Break": 20.0,
        "Modulus of Elasticity": 205.0,
        "Bulk Modulus": 160.0,
        "Poissons Ratio": 0.29,
        "Shear Modulus": 80.0,
        "Electrical Resistivity": 2.34e-05,
        "Specific Heat Capacity": 0.475,
        "Thermal Conductivity": 46.6
    },
    {
        "name": "AISI 1144 Steel, oil quenched 845\u00b0C (1550\u00b0F), 595\u00b0C (1100\u00b0F) temper, 100 mm (4 in.) round",
        "composition": "C0.48Fe98.01Mn1.65P0.04S0.33",
        "Density": 7.87,
        "Hardness, Brinell": 192.0,
        "Hardness, Knoop": 214.0,
        "Hardness, Rockwell B": 91.0,
        "Hardness, Rockwell C": 11.0,
        "Hardness, Vickers": 201.0,
        "Tensile Strength, Ultimate": 650.0,
        "Tensile Strength, Yield": 400.0,
        "Elongation at Break": 23.8,
        "Reduction of Area": 54.4,
        "Modulus of Elasticity": 200.0,
        "Bulk Modulus": 160.0,
        "Poissons Ratio": 0.29,
        "Shear Modulus": 80.0,
        "Izod Impact": 65.0,
        "Electrical Resistivity": 1.7e-05,
        "CTE, linear": 13.9,
        "Specific Heat Capacity": 0.472,
        "Thermal Conductivity": 51.9
    },
    {
        "name": "AISI 1144 Steel, as cold drawn, 32-50 mm (1.25-2 in) round",
        "composition": "C0.48Fe98.01Mn1.65P0.04S0.33",
        "Density": 7.87,
        "Hardness, Brinell": 197.0,
        "Hardness, Knoop": 219.0,
        "Hardness, Rockwell B": 92.0,
        "Hardness, Rockwell C": 13.0,
        "Hardness, Vickers": 207.0,
        "Tensile Strength, Ultimate": 690.0,
        "Tensile Strength, Yield": 620.0,
        "Elongation at Break": 10.0,
        "Reduction of Area": 25.0,
        "Modulus of Elasticity": 200.0,
        "Bulk Modulus": 160.0,
        "Poissons Ratio": 0.29,
        "Shear Modulus": 80.0,
        "Izod Impact": 65.0,
        "Electrical Resistivity": 1.7e-05,
        "CTE, linear": 13.9,
        "Specific Heat Capacity": 0.472,
        "Thermal Conductivity": 51.9
    },
    {
        "name": "AISI 4620 Steel, mock carburized, 230\u00b0C (450\u00b0F) temper, 100 mm (4 in.) round",
        "composition": "C0.22Fe97.38Mn0.65Mo0.3Ni2.0P0.035Si0.35S0.04",
        "Density": 7.85,
        "Hardness, Brinell": 170.0,
        "Hardness, Knoop": 191.0,
        "Hardness, Rockwell B": 86.0,
        "Hardness, Vickers": 178.0,
        "Tensile Strength, Ultimate": 580.0,
        "Tensile Strength, Yield": 365.0,
        "Elongation at Break": 29.8,
        "Reduction of Area": 70.3,
        "Modulus of Elasticity": 205.0,
        "Bulk Modulus": 160.0,
        "Poissons Ratio": 0.29,
        "Machinability": 65.0,
        "Shear Modulus": 80.0,
        "Electrical Resistivity": 2.45e-05,
        "Specific Heat Capacity": 0.475,
        "Thermal Conductivity": 44.5
    },
    {
        "name": "Cast Stainless Steel CD4MCuN, UNS J93372",
        "composition": "C0.04Cr26.5Cu3.3Fe66.3Mn1.0Mo2.3Ni6.0N0.25P0.04Si1.0S0.04"
    },
    {
        "name": "DIN SEW 390(91) G-X2CrNiMoN18 14 Cast Stainless Steel",
        "composition": "C0.03Cr18.5Fe60.16Mn2.0Mo3.0Ni15.0N0.25P0.045Si1.0S0.015",
        "Tensile Strength, Ultimate": 490.0,
        "Tensile Strength, Yield": 295.0,
        "Elongation at Break": 30.0
    },
    {
        "name": "Bethlehem Steel RQC ASTM A678 RQC90 3/16 to 1-1/2 in. thick, steel plate\n      \n      \u00a0(discontinued **)",
        "composition": "B0.0005C0.21Cu0.35Fe97.5995Mn1.35P0.04Si0.4S0.05",
        "Density": 7.8,
        "Hardness, Brinell": 210.0,
        "Hardness, Rockwell B": 95.0,
        "Tensile Strength at Break": 689.0,
        "Tensile Strength, Yield": 621.0,
        "Elongation at Break": 18.0,
        "Bend Radius, Minimum": 8.0
    },
    {
        "name": "AISI E9310 Steel, normalized, machined to 13.7 mm rounds, pseudocarburized, 830\u00b0C (1525\u00b0F) reheat, 150\u00b0C (300\u00b0F) temper",
        "composition": "C0.13Cr1.4Fe95.19Mn0.65Mo0.15Ni3.5P0.025Si0.35S0.025",
        "Density": 7.85,
        "Hardness, Brinell": 363.0,
        "Hardness, Knoop": 392.0,
        "Hardness, Rockwell B": 100.0,
        "Hardness, Rockwell C": 40.0,
        "Hardness, Vickers": 384.0,
        "Tensile Strength, Ultimate": 1200.0,
        "Tensile Strength, Yield": 1055.0,
        "Elongation at Break": 16.0,
        "Modulus of Elasticity": 200.0,
        "Bulk Modulus": 160.0,
        "Poissons Ratio": 0.29,
        "Machinability": 50.0,
        "Shear Modulus": 80.0,
        "Electrical Resistivity": 1.74e-05,
        "CTE, linear": 14.7,
        "Specific Heat Capacity": 0.472,
        "Thermal Conductivity": 51.9
    },
    {
        "name": "AISI 4815H Steel, pseudocarburized, reheated to 830\u00b0C (1525\u00b0F) and oil quenched, 150\u00b0C (300\u00b0F) temper, 25 mm (1 in.) round",
        "composition": "C0.18Fe96.03Mn0.7Mo0.3Ni3.8P0.035Si0.3S0.04",
        "Density": 7.85,
        "Hardness, Brinell": 331.0,
        "Hardness, Knoop": 359.0,
        "Hardness, Rockwell B": 99.0,
        "Hardness, Rockwell C": 36.0,
        "Hardness, Vickers": 350.0,
        "Tensile Strength, Ultimate": 1075.0,
        "Tensile Strength, Yield": 910.0,
        "Elongation at Break": 15.0,
        "Modulus of Elasticity": 205.0,
        "Bulk Modulus": 160.0,
        "Poissons Ratio": 0.29,
        "Machinability": 50.0,
        "Shear Modulus": 80.0,
        "Electrical Resistivity": 3.1e-05,
        "Specific Heat Capacity": 0.475,
        "Thermal Conductivity": 44.5
    },
    {
        "name": "Overview of materials for Duplex",
        "composition": "C0.08Cr27.5Cu3.3Fe72.7Mn5.0Mo5.0Ni11.0N0.32P0.04Si1.6S0.03",
        "Density": 7.7,
        "Hardness, Brinell": 180.0,
        "Hardness, Rockwell C": 15.0,
        "Hardness, Vickers": 250.0,
        "Tensile Strength, Ultimate": 600.0,
        "Tensile Strength, Yield": 400.0,
        "Elongation at Break": 1.0,
        "Modulus of Elasticity": 190.0,
        "Poissons Ratio": 0.25,
        "Fatigue Strength": 446.0,
        "Shear Modulus": 74.0,
        "Charpy Impact": 90.0,
        "Electrical Resistivity": 8e-05,
        "Magnetic Permeability": 25.0,
        "CTE, linear": 12.0,
        "Specific Heat Capacity": 0.418,
        "Thermal Conductivity": 13.0,
        "Annealing Temperature": 950.0
    },
    {
        "name": "AISI 303 Cast Stainless Steel, UNS J92711",
        "composition": "C0.12Cr21.0Cu0.5Fe52.0Mn2.0Mo0.8Ni21.0P0.04Si2.0S0.35"
    },
    {
        "name": "AISI 1055 Steel, cold drawn, annealed, 19-32 mm (0.75-1.25 in) round",
        "composition": "C0.6Fe98.9Mn0.9P0.04S0.05",
        "Density": 7.85,
        "Hardness, Brinell": 197.0,
        "Hardness, Knoop": 219.0,
        "Hardness, Rockwell B": 92.0,
        "Hardness, Rockwell C": 13.0,
        "Hardness, Vickers": 207.0,
        "Tensile Strength, Ultimate": 660.0,
        "Tensile Strength, Yield": 560.0,
        "Elongation at Break": 10.0,
        "Reduction of Area": 40.0,
        "Modulus of Elasticity": 205.0,
        "Bulk Modulus": 160.0,
        "Poissons Ratio": 0.29,
        "Machinability": 55.0,
        "Shear Modulus": 80.0,
        "Electrical Resistivity": 2.24e-05,
        "CTE, linear": 13.9,
        "Specific Heat Capacity": 0.472,
        "Thermal Conductivity": 49.8
    },
    {
        "name": "446 Stainless Steel, Annealed Plate",
        "composition": "C0.2Cr27.0Fe75.0Mn1.5Ni0.25P0.04Si1.0S0.03",
        "Density": 7.8,
        "Hardness, Brinell": 162.0,
        "Hardness, Knoop": 176.0,
        "Hardness, Rockwell A": 51.7,
        "Hardness, Rockwell B": 84.0,
        "Hardness, Vickers": 162.0,
        "Tensile Strength, Ultimate": 585.0,
        "Tensile Strength, Yield": 380.0,
        "Elongation at Break": 25.0,
        "Modulus of Elasticity": 200.0,
        "Electrical Resistivity": 6.4e-05,
        "Magnetic Permeability": 400.0,
        "CTE, linear": 12.1,
        "Specific Heat Capacity": 0.46,
        "Thermal Conductivity": 24.6,
        "Melting Point": 1425.0,
        "Solidus": 1425.0,
        "Liquidus": 1510.0,
        "Maximum Service Temperature, Air": 1095.0
    },
    {
        "name": "ASTM A543 Low Alloy Steel, Grade C, Class 3\n      \n      \u00a0(discontinued **)",
        "composition": "C0.23Cr1.8Fe94.75Mn0.4Ni3.25P0.02Si0.4S0.02V0.03",
        "Density": 7.8,
        "Tensile Strength, Ultimate": 720.0,
        "Tensile Strength, Yield": 485.0,
        "Elongation at Break": 16.0,
        "Modulus of Elasticity": 200.0,
        "Bulk Modulus": 160.0,
        "Poissons Ratio": 0.29,
        "Shear Modulus": 80.0,
        "Electrical Resistivity": 1.7e-05,
        "CTE, linear": 12.0,
        "Specific Heat Capacity": 0.47,
        "Thermal Conductivity": 52.0
    },
    {
        "name": "AISI 1045 Steel, Quenched and Tempered to 595 HB",
        "composition": "C0.5Fe98.98Mn0.9P0.04S0.05",
        "Density": 7.85,
        "Hardness, Brinell": 500.0,
        "Tensile Strength, Ultimate": 1825.0,
        "Tensile Strength, Yield": 1259.0,
        "Reduction of Area": 51.0,
        "Modulus of Elasticity": 206.0,
        "Bulk Modulus": 163.0,
        "Poissons Ratio": 0.29,
        "Shear Modulus": 80.0,
        "Electrical Resistivity": 2.23e-05,
        "CTE, linear": 14.0,
        "Specific Heat Capacity": 0.486,
        "Thermal Conductivity": 49.8
    },
    {
        "name": "AISI 4720 Steel",
        "composition": "C0.22Cr0.55Fe97.78Mn0.7Mo0.25Ni1.2P0.035Si0.3S0.04",
        "Density": 7.85,
        "Hardness, Brinell": 187.0,
        "Hardness, Knoop": 230.0,
        "Hardness, Rockwell B": 94.0,
        "Hardness, Rockwell C": 15.0,
        "Hardness, Vickers": 218.0,
        "Modulus of Elasticity": 205.0,
        "Bulk Modulus": 160.0,
        "Poissons Ratio": 0.29,
        "Machinability": 65.0,
        "Shear Modulus": 80.0,
        "Electrical Resistivity": 2.45e-05,
        "Specific Heat Capacity": 0.475,
        "Thermal Conductivity": 44.5
    },
    {
        "name": "AISI Type H13 Hot Work Tool Steel",
        "composition": "C0.4Cr5.25Fe90.9Mo1.4Si1.0V1.0",
        "Density": 7.8,
        "Hardness, Rockwell C": 52.0,
        "Tensile Strength, Ultimate": 1990.0,
        "Tensile Strength, Yield": 1650.0,
        "Elongation at Break": 9.0,
        "Modulus of Elasticity": 210.0,
        "Bulk Modulus": 160.0,
        "Poissons Ratio": 0.3,
        "Machinability": 50.0,
        "Shear Modulus": 81.0,
        "CTE, linear": 12.4,
        "Specific Heat Capacity": 0.46,
        "Thermal Conductivity": 24.7,
        "Processing Temperature": 540.0,
        "Annealing Temperature": 850.0,
        "Stress Relieving Temperature": 600.0
    },
    {
        "name": "AISI 1144 Steel, oil quenched 845\u00b0C (1550\u00b0F), 595\u00b0C (1100\u00b0F) temper, 50 mm (2 in.) round",
        "composition": "C0.48Fe98.01Mn1.65P0.04S0.33",
        "Density": 7.87,
        "Hardness, Brinell": 207.0,
        "Hardness, Knoop": 229.0,
        "Hardness, Rockwell B": 93.0,
        "Hardness, Rockwell C": 15.0,
        "Hardness, Vickers": 217.0,
        "Tensile Strength, Ultimate": 696.0,
        "Tensile Strength, Yield": 450.0,
        "Elongation at Break": 23.3,
        "Reduction of Area": 56.5,
        "Modulus of Elasticity": 200.0,
        "Bulk Modulus": 160.0,
        "Poissons Ratio": 0.29,
        "Shear Modulus": 80.0,
        "Izod Impact": 65.0,
        "Electrical Resistivity": 1.7e-05,
        "CTE, linear": 13.9,
        "Specific Heat Capacity": 0.472,
        "Thermal Conductivity": 51.9
    },
    {
        "name": "AISI 1137 Steel, oil quenched from 855\u00b0C (1570\u00b0F), 540\u00b0C (1000\u00b0F) temper, round",
        "composition": "C0.39Fe98.25Mn1.65P0.04S0.13",
        "Density": 7.87,
        "Hardness, Brinell": 255.0,
        "Hardness, Knoop": 279.0,
        "Hardness, Rockwell B": 98.0,
        "Hardness, Rockwell C": 25.0,
        "Hardness, Vickers": 269.0,
        "Tensile Strength, Ultimate": 883.0,
        "Tensile Strength, Yield": 689.0,
        "Elongation at Break": 23.0,
        "Reduction of Area": 56.2,
        "Modulus of Elasticity": 200.0,
        "Bulk Modulus": 160.0,
        "Poissons Ratio": 0.29,
        "Shear Modulus": 80.0,
        "Izod Impact": 83.0,
        "Electrical Resistivity": 1.7e-05,
        "CTE, linear": 13.9,
        "Specific Heat Capacity": 0.472,
        "Thermal Conductivity": 51.9
    },
    {
        "name": "AISI 86B45 Steel, normalized at 870\u00b0C (1600\u00b0F), oil quenched 845\u00b0C (1550\u00b0F), 540\u00b0C (1000\u00b0F) temper, 25 mm diam.",
        "composition": "B0.003C0.48Cr0.6Fe97.7195Mn1.0Mo0.25Ni0.7P0.035Si0.3S0.04",
        "Density": 7.85,
        "Hardness, Brinell": 338.0,
        "Hardness, Knoop": 383.0,
        "Hardness, Vickers": 360.0,
        "Tensile Strength, Ultimate": 1157.0,
        "Tensile Strength, Yield": 1080.0,
        "Elongation at Break": 15.0,
        "Bulk Modulus": 160.0,
        "Shear Modulus": 80.0
    },
    {
        "name": "Eagle Brass 304L Austenitic Stainless Steel, 1/8 Hardened",
        "composition": "C0.03Cr20.0Fe74.0Mn2.0Ni12.0P0.045Si0.75S0.03",
        "Density": 7.89,
        "Tensile Strength": 689.0,
        "Tensile Strength, Yield": 379.0,
        "Elongation at Break": 35.0,
        "Tensile Modulus": 193.0,
        "CTE, linear": 18.7,
        "Thermal Conductivity": 16.3
    },
    {
        "name": "Type 316 HQ Austenitic Stainless Steel (Composition Spec)",
        "composition": "C0.03Cr18.25Cu4.0Fe69.0Mn2.0Mo3.0Ni14.0P0.03Si1.0S0.015"
    },
    {
        "name": "Sandvik SAF 2205 Spring Wire",
        "composition": "C0.03Cr22.0Fe67.5Mn1.5Mo3.2Ni5.2N0.17P0.03Si0.4S0.015",
        "Density": 7.85,
        "Tensile Strength, Ultimate": 2150.0,
        "Tensile Strength, Yield": 1915.0,
        "Modulus of Elasticity": 205.0,
        "Poissons Ratio": 0.3,
        "Shear Modulus": 79.0,
        "Electrical Resistivity": 8.4e-05,
        "Magnetic Permeability": 120.0,
        "CTE, linear": 12.8,
        "Specific Heat Capacity": 0.5,
        "Thermal Conductivity": 19.0,
        "Maximum Service Temperature, Air": 300.0,
        "Minimum Service Temperature, Air": 100.0
    },
    {
        "name": "AISI 4130 Steel, water quenched 855\u00b0C (1570\u00b0F), 540\u00b0C (1000\u00b0F) temper, 50 mm (2 in.) round",
        "composition": "C0.33Cr1.1Fe98.22Mn0.6Mo0.25P0.035Si0.3S0.04",
        "Density": 7.85,
        "Hardness, Brinell": 241.0,
        "Hardness, Knoop": 265.0,
        "Hardness, Rockwell B": 97.0,
        "Hardness, Rockwell C": 22.0,
        "Hardness, Vickers": 254.0,
        "Tensile Strength, Ultimate": 841.0,
        "Tensile Strength, Yield": 685.0,
        "Elongation at Break": 21.2,
        "Reduction of Area": 66.3,
        "Modulus of Elasticity": 205.0,
        "Bulk Modulus": 160.0,
        "Poissons Ratio": 0.29,
        "Machinability": 70.0,
        "Shear Modulus": 80.0,
        "Electrical Resistivity": 0.0001222,
        "Specific Heat Capacity": 0.837,
        "Thermal Conductivity": 42.7
    },
    {
        "name": "Cast Stainless Steel CB6, UNS J91804",
        "composition": "C0.06Cr17.5Fe81.0Mn1.0Mo0.5Ni5.5P0.04Si1.0S0.03"
    },
    {
        "name": "AK Steel 420HC Martensitic Stainless steel",
        "composition": "C0.15Cr14.0Fe87.85Mn1.0P0.04Si1.0S0.03",
        "Density": 7.74,
        "Hardness, Rockwell B": 88.0,
        "Hardness, Rockwell C": 55.0,
        "Tensile Strength, Ultimate": 1586.0,
        "Tensile Strength, Yield": 1344.0,
        "Elongation at Break": 25.0,
        "Modulus of Elasticity": 200.0,
        "Electrical Resistivity": 5.5e-05,
        "CTE, linear": 12.1,
        "Specific Heat Capacity": 0.46,
        "Thermal Conductivity": 24.9
    },
    {
        "name": "ASTM A570 Steel, grade 40",
        "composition": "C0.25Cu0.2Fe99.0Mn0.9P0.04S0.05",
        "Density": 7.8,
        "Tensile Strength, Ultimate": 380.0,
        "Tensile Strength, Yield": 275.0,
        "Elongation at Break": 15.0,
        "Bulk Modulus": 160.0,
        "Shear Modulus": 80.0
    },
    {
        "name": "314 Stainless Steel, annealed bar",
        "composition": "C0.25Cr26.0Fe56.5Mn2.0Ni22.0P0.045Si3.0S0.03",
        "Density": 7.8,
        "Hardness, Brinell": 180.0,
        "Hardness, Knoop": 201.0,
        "Hardness, Rockwell B": 88.0,
        "Hardness, Vickers": 189.0,
        "Tensile Strength, Ultimate": 689.0,
        "Tensile Strength, Yield": 345.0,
        "Elongation at Break": 45.0,
        "Modulus of Elasticity": 200.0,
        "Electrical Resistivity": 7.7e-05,
        "Magnetic Permeability": 1.02,
        "CTE, linear": 17.6,
        "Specific Heat Capacity": 0.5,
        "Thermal Conductivity": 20.9
    },
    {
        "name": "AISI 4320 Steel, normalized 925\u00b0C (1700\u00b0F) in 32 mm rounds, machined to 25 mm (1 in.) rounds, pseudocarburized 925\u00b0C (1700\u00b0F) for 8 hrs., box cooled to RT, reheated to 775\u00b0C, oil quenched, 150\u00b0C (300\u00b0F) temper, tested in 12.8 mm rounds",
        "composition": "C0.22Cr0.6Fe96.98Mn0.65Mo0.3Ni2.0P0.035Si0.3S0.04",
        "Density": 7.85,
        "Hardness, Brinell": 293.0,
        "Hardness, Knoop": 319.0,
        "Hardness, Rockwell B": 99.0,
        "Hardness, Rockwell C": 31.0,
        "Hardness, Vickers": 309.0,
        "Tensile Strength, Ultimate": 958.0,
        "Tensile Strength, Yield": 793.0,
        "Elongation at Break": 15.0,
        "Reduction of Area": 52.0,
        "Modulus of Elasticity": 205.0,
        "Bulk Modulus": 160.0,
        "Poissons Ratio": 0.29,
        "Machinability": 60.0,
        "Shear Modulus": 80.0,
        "Electrical Resistivity": 2.45e-05,
        "CTE, linear": 11.3,
        "Specific Heat Capacity": 0.475,
        "Thermal Conductivity": 44.5
    },
    {
        "name": "Latrobe LSS\u2122 PGK Knife and Die Steel",
        "composition": "C1.15Cr8.5Fe84.1Mn0.4Mo1.5Si0.9W1.5V1.95",
        "Specific Gravity": 7.7,
        "Density": 7.7,
        "Hardness, Rockwell C": 63.5,
        "Modulus of Elasticity": 207.0,
        "Machinability": 50.0
    },
    {
        "name": "AK Steel 409 Ferritic Stainless steel",
        "composition": "C0.02Cr11.7Fe85.3Mn0.75Ni0.5N0.02P0.04Si1.0S0.02Ti0.5",
        "Density": 7.61,
        "Hardness, Rockwell B": 66.0,
        "Tensile Strength, Ultimate": 27.5,
        "Tensile Strength, Yield": 241.0,
        "Elongation at Break": 31.0,
        "Modulus of Elasticity": 208.0,
        "Fatigue Strength": 324.0,
        "Electrical Resistivity": 6e-05
    },
    {
        "name": "AISI 1008 Steel, cold drawn bar, 19-32 mm (0.75-1.25 in) round",
        "composition": "C0.1Fe99.7Mn0.5P0.04S0.05",
        "Density": 7.872,
        "Hardness, Brinell": 95.0,
        "Hardness, Knoop": 113.0,
        "Hardness, Rockwell B": 55.0,
        "Hardness, Vickers": 98.0,
        "Tensile Strength, Ultimate": 340.0,
        "Tensile Strength, Yield": 285.0,
        "Elongation at Break": 20.0,
        "Reduction of Area": 45.0,
        "Modulus of Elasticity": 200.0,
        "Bulk Modulus": 160.0,
        "Poissons Ratio": 0.29,
        "Machinability": 55.0,
        "Shear Modulus": 80.0,
        "Electrical Resistivity": 0.0001216,
        "CTE, linear": 16.6,
        "Specific Heat Capacity": 1.105,
        "Thermal Conductivity": 65.2,
        "Melting Point": 1426.0
    },
    {
        "name": "SKS5M Air-Hardening Tool Steel",
        "composition": "C0.85Cu0.25Fe98.6Mn0.5Ni1.3P0.03Si0.35S0.03",
        "Density": 7.68,
        "Hardness, Vickers": 200.0
    },
    {
        "name": "Crucible Steel 303 Plus Chromium-Nickel Steel",
        "composition": "C0.15Cr19.0Fe66.9Mn2.0Mo0.6Ni10.0P0.2Si1.0S0.15",
        "Specific Gravity": 7.92,
        "Hardness, Brinell": 170.0,
        "Tensile Strength, Ultimate": 621.0,
        "Tensile Strength, Yield": 241.0,
        "Elongation at Break": 50.0,
        "Reduction of Area": 55.0,
        "Tensile Modulus": 193.0,
        "Izod Impact Unnotched": 108.0,
        "Electrical Resistivity": 7.21e-05,
        "CTE, linear": 18.7,
        "Specific Heat Capacity": 0.502,
        "Thermal Conductivity": 21.6,
        "Melting Point": 1400.0,
        "Solidus": 1400.0,
        "Liquidus": 1420.0
    },
    {
        "name": "AISI 8650 Steel, oil quenched 800\u00b0C (1470\u00b0F), 595\u00b0C (1100\u00b0F) temper, 100 mm (4 in.) round",
        "composition": "C0.53Cr0.6Fe97.67Mn1.0Mo0.25Ni0.7P0.035Si0.3S0.045",
        "Density": 7.85,
        "Hardness, Brinell": 255.0,
        "Hardness, Knoop": 279.0,
        "Hardness, Rockwell B": 98.0,
        "Hardness, Rockwell C": 25.0,
        "Hardness, Vickers": 269.0,
        "Tensile Strength, Ultimate": 869.0,
        "Tensile Strength, Yield": 675.0,
        "Elongation at Break": 22.0,
        "Modulus of Elasticity": 205.0,
        "Bulk Modulus": 160.0,
        "Poissons Ratio": 0.29,
        "Machinability": 60.0,
        "Shear Modulus": 80.0,
        "Electrical Resistivity": 2.34e-05,
        "Specific Heat Capacity": 0.475,
        "Thermal Conductivity": 46.6
    },
    {
        "name": "Cast Stainless Steel HN40, ASTM A608",
        "composition": "C0.45Cr23.0Fe57.2Mn1.5Mo0.5Ni27.0P0.04Si2.0S0.04"
    },
    {
        "name": "AISI 8640 Steel, oil quenched 845\u00b0C (1550\u00b0F), 540\u00b0C (1000\u00b0F) temper, 50 mm (2 in.) round",
        "composition": "C0.44Cr0.65Fe97.93Mn1.05Mo0.25Ni0.75P0.035Si0.3S0.04",
        "Density": 7.85,
        "Hardness, Brinell": 310.0,
        "Hardness, Knoop": 337.0,
        "Hardness, Rockwell B": 99.0,
        "Hardness, Rockwell C": 33.0,
        "Hardness, Vickers": 327.0,
        "Tensile Strength, Ultimate": 1035.0,
        "Tensile Strength, Yield": 910.0,
        "Elongation at Break": 20.0,
        "Modulus of Elasticity": 205.0,
        "Bulk Modulus": 160.0,
        "Poissons Ratio": 0.29,
        "Machinability": 65.0,
        "Shear Modulus": 80.0,
        "Electrical Resistivity": 2.34e-05,
        "Specific Heat Capacity": 0.475,
        "Thermal Conductivity": 46.6
    },
    {
        "name": "Titanium IMI 679 (Ti-11Sn-5Zr-2.25Al-1Mo-0.25Si), Oil-Quenched and Aged",
        "composition": "Al2.25C0.4H0.008Fe0.12Mo1.0N0.4O0.15Si0.25Sn11.0Ti81.0Zr5.0",
        "Density": 4.84,
        "Tensile Strength, Ultimate": 1110.0,
        "Tensile Strength, Yield": 970.0,
        "Elongation at Break": 8.0,
        "Reduction of Area": 25.0,
        "Modulus of Elasticity": 115.0,
        "Poissons Ratio": 0.31,
        "Fatigue Strength": 590.0,
        "Shear Modulus": 43.9,
        "Electrical Resistivity": 0.00016,
        "CTE, linear": 10.0,
        "Specific Heat Capacity": 0.5,
        "Thermal Conductivity": 8.3,
        "Maximum Service Temperature, Air": 450.0,
        "Beta Transus": 950.0
    },
    {
        "name": "17-7 PH Stainless Steel, CH900, plate, sheet, and strip",
        "composition": "Al1.5C0.09Cr18.0Fe76.8Mn1.0Ni7.75P0.04Si1.0S0.04",
        "Density": 7.8,
        "Hardness, Rockwell C": 46.0,
        "Tensile Strength, Ultimate": 1650.0,
        "Tensile Strength, Yield": 1590.0,
        "Elongation at Break": 1.0,
        "Modulus of Elasticity": 204.0,
        "Electrical Resistivity": 8.3e-05,
        "CTE, linear": 11.6,
        "Specific Heat Capacity": 0.46,
        "Thermal Conductivity": 21.8,
        "Melting Point": 1400.0,
        "Solidus": 1400.0,
        "Liquidus": 1450.0
    },
    {
        "name": "SAE 5145H Alloy Steel, Composition Spec",
        "composition": "C0.49Cr1.0Fe98.2Mn1.0P0.035Si0.3S0.04",
        "Density": 7.85
    },
    {
        "name": "ASTM A517 Low Alloy Steel, Grade T",
        "composition": "B0.005C0.14Fe97.412Mn1.5Mo0.6P0.035Si0.6S0.01V0.08",
        "Density": 7.75,
        "Tensile Strength, Ultimate": 795.0,
        "Tensile Strength, Yield": 690.0,
        "Elongation at Break": 16.0,
        "Modulus of Elasticity": 200.0,
        "Bulk Modulus": 160.0,
        "Poissons Ratio": 0.29,
        "Shear Modulus": 80.0,
        "Electrical Resistivity": 1.7e-05,
        "CTE, linear": 12.0,
        "Specific Heat Capacity": 0.47,
        "Thermal Conductivity": 52.0
    },
    {
        "name": "SSAB Tunnplat Docol\u00ae DC04 (Fe P04) Deep-drawing Steel",
        "composition": "Fe98.0",
        "Density": 7.87,
        "Tensile Strength, Ultimate": 270.0,
        "Tensile Strength, Yield": 210.0,
        "Elongation at Break": 38.0
    },
    {
        "name": "ASTM A570 Steel, grade 50",
        "composition": "C0.25Cu0.2Fe98.0Mn1.35P0.04S0.05",
        "Density": 7.8,
        "Tensile Strength, Ultimate": 450.0,
        "Tensile Strength, Yield": 345.0,
        "Elongation at Break": 11.0,
        "Bulk Modulus": 160.0,
        "Shear Modulus": 80.0
    },
    {
        "name": "AISI 12L14 Steel, cold drawn, 19-38 mm round",
        "composition": "C0.15Fe98.7Pb0.35Mn1.15P0.09S0.35",
        "Density": 7.87,
        "Hardness, Brinell": 163.0,
        "Hardness, Knoop": 184.0,
        "Hardness, Rockwell B": 84.0,
        "Hardness, Vickers": 170.0,
        "Tensile Strength, Ultimate": 540.0,
        "Tensile Strength, Yield": 415.0,
        "Elongation at Break": 10.0,
        "Reduction of Area": 35.0,
        "Modulus of Elasticity": 200.0,
        "Bulk Modulus": 160.0,
        "Poissons Ratio": 0.29,
        "Machinability": 160.0,
        "Shear Modulus": 80.0,
        "Electrical Resistivity": 1.74e-05,
        "CTE, linear": 13.9,
        "Specific Heat Capacity": 0.472,
        "Thermal Conductivity": 51.9
    },
    {
        "name": "422 Stainless Steel 650\u00b0C (1200\u00b0F) temper",
        "composition": "C0.25Cr12.0Fe84.0Mn1.0Mo1.0Ni0.75P0.025Si0.75S0.025W1.0V0.23",
        "Density": 7.8,
        "Hardness, Brinell": 318.0,
        "Hardness, Knoop": 343.0,
        "Hardness, Rockwell C": 34.0,
        "Hardness, Vickers": 332.0,
        "Tensile Strength, Ultimate": 390.0,
        "Tensile Strength, Yield": 390.0,
        "Elongation at Break": 21.0,
        "Tensile Modulus": 189.6,
        "Poissons Ratio": 0.2,
        "Shear Modulus": 82.7,
        "Charpy Impact": 20.0,
        "Electrical Resistivity": 6.1e-05,
        "CTE, linear": 12.1,
        "Specific Heat Capacity": 0.46,
        "Thermal Conductivity": 27.3,
        "Melting Point": 1470.0,
        "Solidus": 1470.0,
        "Liquidus": 1480.0
    },
    {
        "name": "Cast Stainless Steel CA6NM, ACI",
        "composition": "C0.06Cr14.0Fe84.6Mn1.0Mo1.0Ni4.5P0.04Si1.0S0.03"
    },
    {
        "name": "Sandvik 9RU10 Spring Wire",
        "composition": "Al1.0C0.08Cr16.5Fe73.5Mn0.9Ni7.5P0.03Si0.5S0.015",
        "Density": 7.9,
        "Tensile Strength, Ultimate": 2040.0,
        "Tensile Strength, Yield": 1775.0,
        "Modulus of Elasticity": 195.0,
        "Poissons Ratio": 0.3,
        "Shear Modulus": 75.0,
        "Electrical Resistivity": 0.000105,
        "Magnetic Permeability": 80.0,
        "CTE, linear": 14.5,
        "Specific Heat Capacity": 0.5,
        "Thermal Conductivity": 19.0,
        "Maximum Service Temperature, Air": 350.0,
        "Minimum Service Temperature, Air": 200.0
    },
    {
        "name": "AISI 4130 Steel, water quenched 855\u00b0C (1570\u00b0F), 540\u00b0C (1000\u00b0F) temper, 100 mm (4 in.) round",
        "composition": "C0.33Cr1.1Fe98.22Mn0.6Mo0.25P0.035Si0.3S0.04",
        "Density": 7.85,
        "Hardness, Brinell": 235.0,
        "Hardness, Knoop": 259.0,
        "Hardness, Rockwell B": 97.0,
        "Hardness, Rockwell C": 21.0,
        "Hardness, Vickers": 247.0,
        "Tensile Strength, Ultimate": 800.0,
        "Tensile Strength, Yield": 635.0,
        "Elongation at Break": 21.5,
        "Reduction of Area": 63.5,
        "Modulus of Elasticity": 205.0,
        "Bulk Modulus": 160.0,
        "Poissons Ratio": 0.29,
        "Machinability": 70.0,
        "Shear Modulus": 80.0,
        "Electrical Resistivity": 0.0001222,
        "Specific Heat Capacity": 0.837,
        "Thermal Conductivity": 42.7
    },
    {
        "name": "ASTM A607 Steel, grade 45, hot rolled",
        "composition": "C0.22Fe98.0Mn1.35P0.04S0.05",
        "Density": 7.75,
        "Tensile Strength, Ultimate": 415.0,
        "Tensile Strength, Yield": 310.0,
        "Elongation at Break": 25.0,
        "Bulk Modulus": 160.0,
        "Shear Modulus": 80.0
    },
    {
        "name": "2209 Duplex Stainless Steel",
        "composition": "Cr23.5Cu0.75Fe68.5Mn2.0Mo3.5Ni9.0",
        "Density": 7.8
    },
    {
        "name": "AISI 1118 Steel, as rolled, 25 mm (1 in.) round",
        "composition": "C0.2Fe98.48Mn1.6P0.04S0.13",
        "Density": 7.87,
        "Hardness, Brinell": 143.0,
        "Hardness, Knoop": 163.0,
        "Hardness, Rockwell B": 78.0,
        "Hardness, Vickers": 149.0,
        "Tensile Strength, Ultimate": 486.0,
        "Tensile Strength, Yield": 355.0,
        "Elongation at Break": 32.3,
        "Reduction of Area": 63.0,
        "Modulus of Elasticity": 200.0,
        "Bulk Modulus": 160.0,
        "Poissons Ratio": 0.29,
        "Shear Modulus": 80.0,
        "Izod Impact": 108.0,
        "Electrical Resistivity": 1.74e-05,
        "CTE, linear": 13.9,
        "Specific Heat Capacity": 0.472,
        "Thermal Conductivity": 51.9
    },
    {
        "name": "AISI 4620H Steel, quenched 900\u00b0C (1650\u00b0F), 650\u00b0C (1200\u00b0F) temper",
        "composition": "C0.23Fe97.58Mn0.75Mo0.3Ni2.0P0.035Si0.35S0.04",
        "Density": 7.85,
        "Hardness, Knoop": 245.0,
        "Hardness, Rockwell C": 19.0,
        "Hardness, Vickers": 237.0,
        "Modulus of Elasticity": 205.0,
        "Compressive Yield Strength": 1650.0,
        "Bulk Modulus": 160.0,
        "Poissons Ratio": 0.29,
        "Machinability": 65.0,
        "Shear Modulus": 80.0,
        "Charpy Impact": 23.0,
        "Electrical Resistivity": 2.45e-05,
        "Specific Heat Capacity": 0.475,
        "Thermal Conductivity": 44.5
    },
    {
        "name": "AISI 1046 Steel, cold drawn, 19-32 mm (0.75-1.25 in) round",
        "composition": "C0.5Fe98.88Mn1.0P0.04S0.05",
        "Density": 7.85,
        "Hardness, Brinell": 187.0,
        "Hardness, Knoop": 209.0,
        "Hardness, Rockwell B": 90.0,
        "Hardness, Rockwell C": 10.0,
        "Hardness, Vickers": 196.0,
        "Tensile Strength, Ultimate": 650.0,
        "Tensile Strength, Yield": 545.0,
        "Elongation at Break": 12.0,
        "Reduction of Area": 35.0,
        "Modulus of Elasticity": 205.0,
        "Bulk Modulus": 160.0,
        "Poissons Ratio": 0.29,
        "Machinability": 55.0,
        "Shear Modulus": 80.0,
        "Electrical Resistivity": 2.24e-05,
        "CTE, linear": 14.0,
        "Specific Heat Capacity": 0.486,
        "Thermal Conductivity": 49.8
    },
    {
        "name": "AISI 1050 Steel, water quenched from 830\u00b0C (1525\u00b0F), 650\u00b0C (1200\u00b0F) temper, 100 mm (4 in.) round",
        "composition": "C0.55Fe98.92Mn0.9P0.04S0.05",
        "Density": 7.87,
        "Hardness, Brinell": 217.0,
        "Hardness, Knoop": 240.0,
        "Hardness, Rockwell B": 95.0,
        "Hardness, Rockwell C": 17.0,
        "Hardness, Vickers": 228.0,
        "Tensile Strength, Ultimate": 721.0,
        "Tensile Strength, Yield": 450.0,
        "Elongation at Break": 25.2,
        "Reduction of Area": 60.8,
        "Modulus of Elasticity": 200.0,
        "Bulk Modulus": 160.0,
        "Poissons Ratio": 0.29,
        "Shear Modulus": 80.0,
        "Izod Impact": 31.0,
        "Electrical Resistivity": 3e-05,
        "CTE, linear": 13.9,
        "Specific Heat Capacity": 0.486,
        "Thermal Conductivity": 51.9
    },
    {
        "name": "405 Stainless Steel, annealed, plate",
        "composition": "Al0.2C0.08Cr13.0Fe85.0Mn1.0P0.04Si1.0S0.03",
        "Density": 7.8,
        "Hardness, Brinell": 150.0,
        "Hardness, Knoop": 170.0,
        "Hardness, Rockwell B": 80.0,
        "Hardness, Vickers": 157.0,
        "Tensile Strength, Ultimate": 448.0,
        "Tensile Strength, Yield": 276.0,
        "Elongation at Break": 30.0,
        "Tensile Modulus": 200.0,
        "Izod Impact": 41.0,
        "Electrical Resistivity": 6e-05,
        "CTE, linear": 13.5,
        "Specific Heat Capacity": 0.46,
        "Thermal Conductivity": 27.0,
        "Melting Point": 1480.0,
        "Solidus": 1480.0,
        "Liquidus": 1530.0,
        "Maximum Service Temperature, Air": 815.0
    },
    {
        "name": "410 Stainless Steel",
        "composition": "C0.15Cr13.5Fe88.5Mn1.0P0.04Si1.0S0.03",
        "Density": 7.8,
        "Hardness, Brinell": 422.0,
        "Hardness, Knoop": 464.0,
        "Hardness, Rockwell C": 45.0,
        "Hardness, Vickers": 446.0,
        "Tensile Strength, Ultimate": 1525.0,
        "Tensile Strength, Yield": 1225.0,
        "Elongation at Break": 14.5,
        "Reduction of Area": 45.0,
        "Modulus of Elasticity": 200.0,
        "Electrical Resistivity": 0.000108,
        "Magnetic Permeability": 700.0,
        "CTE, linear": 11.7,
        "Specific Heat Capacity": 0.46,
        "Thermal Conductivity": 28.7,
        "Melting Point": 1480.0,
        "Solidus": 1480.0,
        "Liquidus": 1530.0,
        "Maximum Service Temperature, Air": 815.0
    },
    {
        "name": "AISI 1050 Steel, water quenched from 830\u00b0C (1525\u00b0F), 650\u00b0C (1200\u00b0F) temper, 25 mm (1 in.) round",
        "composition": "C0.55Fe98.92Mn0.9P0.04S0.05",
        "Density": 7.87,
        "Hardness, Brinell": 229.0,
        "Hardness, Knoop": 252.0,
        "Hardness, Rockwell B": 96.0,
        "Hardness, Rockwell C": 19.0,
        "Hardness, Vickers": 241.0,
        "Tensile Strength, Ultimate": 752.0,
        "Tensile Strength, Yield": 527.0,
        "Elongation at Break": 23.7,
        "Reduction of Area": 61.2,
        "Modulus of Elasticity": 200.0,
        "Bulk Modulus": 160.0,
        "Poissons Ratio": 0.29,
        "Shear Modulus": 80.0,
        "Izod Impact": 31.0,
        "Electrical Resistivity": 3e-05,
        "CTE, linear": 13.9,
        "Specific Heat Capacity": 0.486,
        "Thermal Conductivity": 51.9
    },
    {
        "name": "ASTM A710 Steel, grade A, class 1, 6.4 - 8.0 mm thick",
        "composition": "C0.07Cr0.75Cu1.15Fe96.0Mn0.55Mo0.2Ni0.85Nb0.02P0.025Si0.4S0.025",
        "Density": 7.8,
        "Tensile Strength, Ultimate": 620.0,
        "Tensile Strength, Yield": 585.0,
        "Elongation at Break": 20.0,
        "Bulk Modulus": 160.0,
        "Shear Modulus": 80.0
    },
    {
        "name": "Schmolz + Bickenbach Cryodur\u00ae 2990 Cold Work Die Steel\n      \n      \u00a0(discontinued **)",
        "composition": "C1.0Cr8.0Fe87.4Mo1.1Si0.9V1.6",
        "Hardness, Rockwell C": 64.0,
        "CTE, linear": 12.6,
        "Thermal Conductivity": 27.4,
        "Annealing Temperature": 343.0
    },
    {
        "name": "AISI 1018 Steel, hot rolled, 19-32 mm (0.75-1.25 in) round",
        "composition": "C0.2Fe99.26Mn0.9P0.04S0.05",
        "Density": 7.87,
        "Hardness, Brinell": 116.0,
        "Hardness, Knoop": 135.0,
        "Hardness, Rockwell B": 66.0,
        "Hardness, Vickers": 120.0,
        "Tensile Strength, Ultimate": 400.0,
        "Tensile Strength, Yield": 220.0,
        "Elongation at Break": 25.0,
        "Reduction of Area": 50.0,
        "Modulus of Elasticity": 200.0,
        "Bulk Modulus": 159.0,
        "Poissons Ratio": 0.29,
        "Shear Modulus": 78.0,
        "Electrical Resistivity": 2.93e-05,
        "CTE, linear": 13.9,
        "Specific Heat Capacity": 0.486,
        "Thermal Conductivity": 51.9
    },
    {
        "name": "AISI 1050 Steel, water quenched from 830\u00b0C (1525\u00b0F), 595\u00b0C (1100\u00b0F) temper, 50 mm (2 in.) round",
        "composition": "C0.55Fe98.92Mn0.9P0.04S0.05",
        "Density": 7.87,
        "Hardness, Brinell": 235.0,
        "Hardness, Knoop": 259.0,
        "Hardness, Rockwell B": 97.0,
        "Hardness, Rockwell C": 21.0,
        "Hardness, Vickers": 247.0,
        "Tensile Strength, Ultimate": 808.0,
        "Tensile Strength, Yield": 543.0,
        "Elongation at Break": 23.0,
        "Reduction of Area": 61.0,
        "Modulus of Elasticity": 200.0,
        "Bulk Modulus": 160.0,
        "Poissons Ratio": 0.29,
        "Shear Modulus": 80.0,
        "Izod Impact": 31.0,
        "Electrical Resistivity": 3e-05,
        "CTE, linear": 13.9,
        "Specific Heat Capacity": 0.486,
        "Thermal Conductivity": 51.9
    },
    {
        "name": "AISI 6150H Steel, oil quenched 845\u00b0C (1550\u00b0F), 540\u00b0C (1000\u00b0F) temper, 13 mm (0.5 in.) round",
        "composition": "C0.54Cr1.2Fe97.88Mn1.0P0.035Si0.3S0.04V0.15",
        "Density": 7.85,
        "Hardness, Brinell": 363.0,
        "Hardness, Knoop": 392.0,
        "Hardness, Rockwell B": 100.0,
        "Hardness, Rockwell C": 40.0,
        "Hardness, Vickers": 384.0,
        "Tensile Strength, Ultimate": 1240.0,
        "Tensile Strength, Yield": 1225.0,
        "Elongation at Break": 14.6,
        "Modulus of Elasticity": 205.0,
        "Bulk Modulus": 160.0,
        "Poissons Ratio": 0.29,
        "Machinability": 55.0,
        "Shear Modulus": 80.0,
        "Electrical Resistivity": 2.34e-05,
        "Specific Heat Capacity": 0.475,
        "Thermal Conductivity": 46.6
    },
    {
        "name": "AISI Type S2 Tool Steel, austenitized 845\u00b0C (1550\u00b0F), brine quenched to 15 HRC",
        "composition": "C0.55Fe97.0Mn0.4Mo0.4P0.03Si1.05S0.03V0.5",
        "Density": 7.83,
        "Hardness, Knoop": 228.0,
        "Hardness, Rockwell C": 15.0,
        "Hardness, Vickers": 219.0,
        "Tensile Strength, Ultimate": 650.0,
        "Tensile Strength, Yield": 550.0,
        "Elongation at Break": 30.0,
        "Bulk Modulus": 160.0,
        "Shear Modulus": 80.0,
        "CTE, linear": 14.1,
        "Processing Temperature": 175.0,
        "Annealing Temperature": 760.0
    },
    {
        "name": "AISI 1340H Steel, normalized at 870\u00b0C (1600\u00b0F), air cooled, 50 mm (2 in.) round",
        "composition": "C0.44Fe98.03Mn2.05P0.035Si0.35S0.04",
        "Density": 7.87,
        "Hardness, Brinell": 235.0,
        "Hardness, Knoop": 259.0,
        "Hardness, Rockwell B": 97.0,
        "Hardness, Rockwell C": 21.0,
        "Hardness, Vickers": 247.0,
        "Tensile Strength, Ultimate": 827.0,
        "Tensile Strength, Yield": 524.0,
        "Elongation at Break": 23.5,
        "Reduction of Area": 61.0,
        "Modulus of Elasticity": 200.0,
        "Bulk Modulus": 160.0,
        "Poissons Ratio": 0.29,
        "Machinability": 50.0,
        "Shear Modulus": 80.0,
        "Electrical Resistivity": 1.74e-05,
        "CTE, linear": 13.9,
