Repository: KylinGuo/HEA

File: data.json (part 63 of 70)
[
        "Specific Heat Capacity": 0.472,
        "Thermal Conductivity": 51.9
    },
    {
        "name": "ATI Allvac\u00ae Vasco\u00ae 317 L UNS S31703 Specialty Steel",
        "composition": "C0.015Cr19.0Fe63.0Mn1.0Mo3.5Ni13.0P0.023Si0.5S0.015",
        "Density": 8.03,
        "Hardness, Rockwell B": 85.0,
        "Tensile Strength, Ultimate": 586.0,
        "Tensile Strength, Yield": 241.0,
        "Elongation at Break": 55.0,
        "Reduction of Area": 65.0
    },
    {
        "name": "AISI Type H42 Hot-Work Tool Steel (UNS T20842)",
        "composition": "C0.6Cr4.0Fe82.3Mo5.0W6.13V2.0",
        "Density": 8.15,
        "Hardness, Rockwell C": 50.0,
        "CTE, linear": 11.0,
        "Processing Temperature": 565.0,
        "Annealing Temperature": 845.0,
        "Quench Medium": "O, A, S"
    },
    {
        "name": "AISI 1541 Steel, Cold Drawn Bar (UNS G15410)",
        "composition": "C0.44Fe98.29Mn1.65P0.04S0.05",
        "Density": 7.85,
        "Hardness, Brinell": 207.0,
        "Tensile Strength, Ultimate": 706.7,
        "Tensile Strength, Yield": 600.0,
        "Elongation at Break": 10.0,
        "Reduction of Area": 30.0,
        "Modulus of Elasticity": 200.0,
        "Poissons Ratio": 0.29,
        "Machinability": 45.0,
        "Shear Modulus": 78.0,
        "Electrical Resistivity": 1.7e-05,
        "CTE, linear": 12.0,
        "Specific Heat Capacity": 0.47,
        "Thermal Conductivity": 52.0
    },
    {
        "name": "Industeel SUPERELSO\u00ae 690CR Quenched and Tempered High Strength Steel for Leg Components of Jack-up Rigs",
        "composition": "C0.15Cr0.7Fe99.85Mn1.2Mo0.7Ni4.0P0.01Si0.45S0.002V0.05",
        "Tensile Strength, Ultimate": 790.0,
        "Tensile Strength, Yield": 770.0,
        "Charpy Impact": 65.0
    },
    {
        "name": "AISI 1080 Steel, annealed at 790\u00b0C (1450\u00b0F), furnace cooled 11\u00b0C (20\u00b0F) per hour to 650\u00b0C (1200\u00b0F), air cooled, 25 mm (1 in.) round",
        "composition": "C0.88Fe98.65Mn0.9P0.04S0.05",
        "Density": 7.87,
        "Hardness, Brinell": 174.0,
        "Hardness, Knoop": 195.0,
        "Hardness, Rockwell B": 87.0,
        "Hardness, Vickers": 182.0,
        "Tensile Strength, Ultimate": 615.0,
        "Tensile Strength, Yield": 370.0,
        "Elongation at Break": 24.7,
        "Reduction of Area": 45.0,
        "Modulus of Elasticity": 200.0,
        "Bulk Modulus": 160.0,
        "Poissons Ratio": 0.29,
        "Shear Modulus": 80.0,
        "Izod Impact": 7.0,
        "Electrical Resistivity": 0.0001246,
        "CTE, linear": 14.6,
        "Specific Heat Capacity": 2.08,
        "Thermal Conductivity": 48.1
    },
    {
        "name": "TIMET TIMETAL\u00ae 834 (Ti-5.8Al-4Sn-3.5Zr-0.7Nb-0.5Mo-0.35Si-0.06C) Titanium Alloy",
        "composition": "Al6.1C0.08H0.006Fe0.05Mo0.75Nb1.0N0.03O0.15Si0.6Sn5.0Ti87.4Zr5.0",
        "Density": 4.55,
        "Tensile Strength, Ultimate": 1050.0,
        "Tensile Strength, Yield": 930.0,
        "Elongation at Break": 11.0,
        "Reduction of Area": 15.0,
        "Modulus of Elasticity": 120.0,
        "Notched Tensile Strength": 1493.0,
        "Fatigue Strength": 560.0,
        "Fracture Toughness": 45.0,
        "Bend Radius, Minimum": 6.0,
        "CTE, linear": 10.9,
        "Thermal Conductivity": 7.06,
        "Maximum Service Temperature, Air": 600.0,
        "Beta Transus": 1045.0
    },
    {
        "name": "EOS MaragingSteel MS1 DMSL on EOS M290 400W",
        "composition": "Al0.15C0.03Cr0.5Co9.5Cu0.5Fe68.85Mn0.1Mo5.2Ni19.0P0.01Si0.1S0.01Ti0.8",
        "Density": 8.0,
        "Tensile Strength": 1100.0,
        "Tensile Strength, Yield": 1000.0,
        "Elongation at Break": 8.0,
        "Modulus of Elasticity": 125.0,
        "Specific Heat Capacity": 0.43,
        "Thermal Conductivity": 19.0,
        "Maximum Service Temperature, Air": 400.0,
        "Surface roughness": 0.5,
        "Volume rate": 4.2
    },
    {
        "name": "Cast Stainless Steel HX50, ASTM A608",
        "composition": "C0.6Cr19.0Fe20.1Mn1.5Mo0.5Ni68.0P0.04Si2.0S0.04"
    },
    {
        "name": "Bethlehem Steel ASTM A808, >2 to 2-1/2 in. thick, steel plate\n      \n      \u00a0(discontinued **)",
        "composition": "C0.12Fe97.455Mn1.65Nb0.1P0.035Si0.5S0.04V0.1",
        "Density": 7.8,
        "Hardness, Brinell": 123.0,
        "Hardness, Rockwell B": 69.0,
        "Tensile Strength at Break": 414.0,
        "Tensile Strength, Yield": 290.0,
        "Elongation at Break": 20.0,
        "Bend Radius, Minimum": 3.0
    },
    {
        "name": "AISI 1018 Steel, hot rolled, quenched, and tempered",
        "composition": "C0.2Fe99.26Mn0.9P0.04S0.05",
        "Density": 7.87,
        "Hardness, Brinell": 143.0,
        "Hardness, Knoop": 163.0,
        "Hardness, Rockwell B": 78.0,
        "Hardness, Vickers": 149.0,
        "Tensile Strength, Ultimate": 475.0,
        "Tensile Strength, Yield": 275.0,
        "Elongation at Break": 38.0,
        "Reduction of Area": 62.0,
        "Modulus of Elasticity": 200.0,
        "Bulk Modulus": 159.0,
        "Poissons Ratio": 0.29,
        "Machinability": 52.0,
        "Shear Modulus": 78.0,
        "Electrical Resistivity": 2.93e-05,
        "Specific Heat Capacity": 0.486,
        "Thermal Conductivity": 49.8
    },
    {
        "name": "MetalTek ESCOLOY 45D\u00ae Cast UNS J93345 Duplex Stainless Steel",
        "composition": "C0.08Cr25.5Fe66.4Mn1.5Mo4.5Ni11.0N0.3Si1.5",
        "Hardness, Brinell": 217.0,
        "Tensile Strength, Ultimate": 655.0,
        "Tensile Strength, Yield": 450.0,
        "Elongation at Break": 25.0,
        "Heat Treatment": "Sol. Anneal"
    },
    {
        "name": "AISI 4140H Steel, oil quenched 845\u00b0C (1550\u00b0F), 595\u00b0C (1100\u00b0F) temper, 100 mm (4 in.) round",
        "composition": "C0.44Cr1.2Fe97.93Mn1.1Mo0.3P0.035Si0.3S0.04",
        "Density": 7.85,
        "Hardness, Brinell": 235.0,
        "Hardness, Knoop": 259.0,
        "Hardness, Rockwell B": 97.0,
        "Hardness, Rockwell C": 21.0,
        "Hardness, Vickers": 247.0,
        "Tensile Strength, Ultimate": 807.0,
        "Tensile Strength, Yield": 600.0,
        "Elongation at Break": 21.5,
        "Reduction of Area": 62.1,
        "Modulus of Elasticity": 205.0,
        "Bulk Modulus": 160.0,
        "Poissons Ratio": 0.29,
        "Machinability": 65.0,
        "Shear Modulus": 80.0,
        "Electrical Resistivity": 6.46e-05,
        "CTE, linear": 14.6,
        "Specific Heat Capacity": 0.561,
        "Thermal Conductivity": 42.6
    },
    {
        "name": "JIS SK2 Water Hardening Tool Steel",
        "composition": "C1.3Cr0.3Cu0.25Fe98.9Mn0.5Ni0.25P0.03Si0.35S0.03",
        "Density": 7.83,
        "Hardness, Brinell": 212.0,
        "Modulus of Elasticity": 205.0,
        "Poissons Ratio": 0.28,
        "Shear Modulus": 80.0,
        "Electrical Resistivity": 3e-05,
        "CTE, linear": 13.8,
        "Specific Heat Capacity": 0.461,
        "Thermal Conductivity": 48.0,
        "Processing Temperature": 175.0,
        "Annealing Temperature": 740.0
    },
    {
        "name": "Cast Stainless Steel CF8C, ASTM A451",
        "composition": "C0.08Cr21.0Fe73.0Mn1.5Ni12.0P0.04Si1.0S0.04",
        "Tensile Strength, Ultimate": 485.0,
        "Tensile Strength, Yield": 205.0,
        "Elongation at Break": 30.0
    },
    {
        "name": "ASTM A514 Steel, grade A, plate thickness \u2264 19 mm",
        "composition": "B0.0025C0.21Cr0.8Fe97.0Mn1.1Mo0.28P0.035Si0.8S0.04Zr0.15",
        "Density": 7.8,
        "Hardness, Brinell": 235.0,
        "Hardness, Knoop": 289.0,
        "Hardness, Rockwell B": 98.0,
        "Hardness, Rockwell C": 26.0,
        "Hardness, Vickers": 278.0,
        "Tensile Strength, Ultimate": 760.0,
        "Tensile Strength, Yield": 690.0,
        "Elongation at Break": 18.0,
        "Bulk Modulus": 160.0,
        "Shear Modulus": 80.0
    },
    {
        "name": "Ovako 100CrMnSi6-6 832K Steel, Q/T (martensite)",
        "composition": "C0.97Cr1.7Fe95.47Mn1.7Mo0.1Ni0.5P0.015Si0.8S0.015",
        "Density": 7.8,
        "Hardness, Rockwell C": 62.0,
        "Tensile Strength": 2300.0,
        "Tensile Strength, Yield": 1700.0,
        "Modulus of Elasticity": 210.0,
        "Poissons Ratio": 0.3,
        "Shear Modulus": 80.0,
        "Electrical Resistivity": 2e-06,
        "CTE, linear": 12.0,
        "Specific Heat Capacity": 0.46,
        "Thermal Conductivity": 40.0,
        "Transformation Temperature": 749.0
    },
    {
        "name": "AISI 8740 Steel, normalized 870\u00b0C (1600\u00b0F), 50 mm (2 in.) round",
        "composition": "C0.43Cr0.6Fe97.72Mn1.0Mo0.3Ni0.7P0.035Si0.3S0.04",
        "Density": 7.85,
        "Hardness, Brinell": 262.0,
        "Hardness, Knoop": 287.0,
        "Hardness, Rockwell B": 98.0,
        "Hardness, Rockwell C": 26.0,
        "Hardness, Vickers": 276.0,
        "Tensile Strength, Ultimate": 910.0,
        "Tensile Strength, Yield": 605.0,
        "Elongation at Break": 16.7,
        "Modulus of Elasticity": 205.0,
        "Bulk Modulus": 160.0,
        "Poissons Ratio": 0.29,
        "Machinability": 65.0,
        "Shear Modulus": 80.0,
        "Electrical Resistivity": 2.34e-05,
        "Specific Heat Capacity": 0.475,
        "Thermal Conductivity": 46.6
    },
    {
        "name": "Titanium 11 (Ti-6Al-2Sn-1.5Zr-1Mo-0.35Bi-0.1Si)",
        "composition": "Al6.0Bi0.35Mo1.0Si0.1Sn2.5Ti89.0Zr1.5",
        "Density": 4.5,
        "Tensile Strength, Ultimate": 1030.0,
        "Tensile Strength, Yield": 930.0,
        "Elongation at Break": 16.0,
        "Reduction of Area": 34.0,
        "Modulus of Elasticity": 115.0,
        "Poissons Ratio": 0.31,
        "Shear Modulus": 43.9,
        "Electrical Resistivity": 0.00016,
        "CTE, linear": 9.0,
        "Specific Heat Capacity": 0.525,
        "Thermal Conductivity": 7.0,
        "Beta Transus": 980.0
    },
    {
        "name": "302 Stainless Steel, after cold work",
        "composition": "C0.15Cr18.0Fe70.0Mn2.0Ni9.0P0.045Si1.0S0.03",
        "Density": 7.86,
        "Tensile Strength, Ultimate": 1115.0,
        "Tensile Modulus": 188.0,
        "Poissons Ratio": 0.25,
        "Fatigue Strength": 485.0,
        "Shear Modulus": 77.2,
        "Electrical Resistivity": 0.0001,
        "CTE, linear": 18.7,
        "Specific Heat Capacity": 0.5,
        "Thermal Conductivity": 21.5,
        "Melting Point": 1400.0,
        "Solidus": 1400.0,
        "Liquidus": 1420.0,
        "Maximum Service Temperature, Air": 925.0
    },
    {
        "name": "ASTM A441 Steel, 19 mm thick",
        "composition": "C0.22Cu0.2Fe98.0Mn1.05P0.04Si0.3S0.05V0.02",
        "Density": 7.8,
        "Tensile Strength, Ultimate": 485.0,
        "Tensile Strength, Yield": 345.0,
        "Elongation at Break": 18.0,
        "Modulus of Elasticity": 200.0,
        "Bulk Modulus": 160.0,
        "Poissons Ratio": 0.26,
        "Shear Modulus": 79.3
    },
    {
        "name": "AISI 1137 Steel, as cold drawn, 32-50 mm (1.25-2 in) round",
        "composition": "C0.39Fe98.25Mn1.65P0.04S0.13",
        "Density": 7.87,
        "Hardness, Brinell": 179.0,
        "Hardness, Knoop": 200.0,
        "Hardness, Rockwell B": 88.0,
        "Hardness, Vickers": 188.0,
        "Tensile Strength, Ultimate": 620.0,
        "Tensile Strength, Yield": 550.0,
        "Elongation at Break": 10.0,
        "Reduction of Area": 30.0,
        "Modulus of Elasticity": 200.0,
        "Bulk Modulus": 160.0,
        "Poissons Ratio": 0.29,
        "Shear Modulus": 80.0,
        "Izod Impact": 83.0,
        "Electrical Resistivity": 1.7e-05,
        "CTE, linear": 13.9,
        "Specific Heat Capacity": 0.472,
        "Thermal Conductivity": 51.9
    },
    {
        "name": "410 Stainless Steel, tempered at 678\u00b0C",
        "composition": "C0.15Cr13.5Fe88.5Mn1.0P0.04Si1.0S0.03",
        "Density": 7.8,
        "Tensile Strength, Ultimate": 300.0,
        "Tensile Strength, Yield": 270.0,
        "Elongation at Break": 29.5,
        "Modulus of Elasticity": 200.0,
        "Electrical Resistivity": 0.000108,
        "CTE, linear": 11.7,
        "Specific Heat Capacity": 0.46,
        "Thermal Conductivity": 28.7,
        "Melting Point": 1480.0,
        "Solidus": 1480.0,
        "Liquidus": 1530.0,
        "Maximum Service Temperature, Air": 815.0
    },
    {
        "name": "Crucible Steel CPM\u00ae Rex\u00ae 54\u00ae (HS) High Speed Steel",
        "composition": "C1.48Cr4.0Co5.0Fe75.05Mo5.0S0.22W5.5V3.75",
        "Density": 8.144,
        "Hardness, Brinell": 225.0,
        "Hardness, Rockwell C": 67.0,
        "Modulus of Elasticity": 207.0,
        "CTE, linear": 12.1
    },
    {
        "name": "Ovako 100Cr6 803F Steel, Q/T (bainite)",
        "composition": "C1.0Cr1.5Fe97.15Mn0.4Mo0.08Ni0.2P0.02Si0.35S0.015",
        "Density": 7.8,
        "Hardness, Rockwell C": 59.0,
        "Tensile Strength": 2200.0,
        "Tensile Strength, Yield": 2000.0,
        "Elongation at Break": 7.0,
        "Modulus of Elasticity": 210.0,
        "Poissons Ratio": 0.3,
        "Shear Modulus": 80.0,
        "Electrical Resistivity": 2e-06,
        "CTE, linear": 12.0,
        "Specific Heat Capacity": 0.46,
        "Thermal Conductivity": 40.0,
        "Transformation Temperature": 910.0
    },
    {
        "name": "AISI 8630H Steel, water quenched 845\u00b0C (1550\u00b0F), 540\u00b0C (1000\u00b0F) temper, 25 mm (1 in.) round",
        "composition": "C0.33Cr0.65Fe98.08Mn0.95Mo0.25Ni0.75P0.035Si0.3S0.04",
        "Density": 7.85,
        "Hardness, Brinell": 269.0,
        "Hardness, Knoop": 294.0,
        "Hardness, Rockwell B": 99.0,
        "Hardness, Vickers": 284.0,
        "Tensile Strength, Ultimate": 931.0,
        "Tensile Strength, Yield": 850.0,
        "Elongation at Break": 18.7,
        "Modulus of Elasticity": 205.0,
        "Bulk Modulus": 160.0,
        "Poissons Ratio": 0.29,
        "Machinability": 70.0,
        "Shear Modulus": 80.0,
        "Electrical Resistivity": 2.34e-05,
        "CTE, linear": 14.0,
        "Specific Heat Capacity": 0.475,
        "Thermal Conductivity": 46.6
    },
    {
        "name": "AISI 321H Stainless Steel, Austenitic",
        "composition": "C0.1Cr17.0Fe73.96Mn2.0Ni12.0P0.04Si1.0S0.03Ti0.6",
        "Density": 8.0,
        "Hardness, Brinell": 187.0,
        "Tensile Strength, Ultimate": 480.0,
        "Tensile Strength, Yield": 205.0,
        "Elongation at Break": 29.0,
        "Rupture Strength": 83.0
    },
    {
        "name": "AISI Type H23 Tungsten Hot Work Tool Steel (UNS T20823)",
        "composition": "C0.35Cr12.75Cu0.25Fe76.7Mn0.4Ni0.3P0.03Si0.6S0.03W12.75V1.25"
    },
    {
        "name": "AISI Type D7 Air-Hardening Cold-Work Tool Steel (UNS T30407)",
        "composition": "C1.5Cr12.0Fe81.8Mn0.6V4.1",
        "Density": 7.7,
        "Hardness, Rockwell C": 58.0,
        "CTE, linear": 12.2,
        "Processing Temperature": 150.0,
        "Annealing Temperature": 870.0,
        "Quench Medium": "A"
    },
    {
        "name": "ASTM A109 Carbon Steel, Tempers 4 or 5, Composition Spec",
        "composition": "C0.15Cu0.2Fe100.0Mn0.6P0.035S0.04"
    },
    {
        "name": "AISI 50B44 Steel",
        "composition": "B0.003C0.48Cr0.6Fe98.2695Mn1.0P0.035Si0.3S0.04",
        "Density": 7.85,
        "Hardness, Brinell": 174.0,
        "Hardness, Knoop": 221.0,
        "Hardness, Rockwell B": 92.0,
        "Hardness, Rockwell C": 13.0,
        "Hardness, Vickers": 208.0,
        "Modulus of Elasticity": 205.0,
        "Bulk Modulus": 160.0,
        "Poissons Ratio": 0.29,
        "Machinability": 65.0,
        "Shear Modulus": 80.0,
        "Electrical Resistivity": 2.19e-05,
        "Specific Heat Capacity": 0.475,
        "Thermal Conductivity": 46.6
    },
    {
        "name": "AISI 5140 Steel, normalized, 25 mm (1 in.) round",
        "composition": "C0.43Cr0.9Fe98.07Mn0.9P0.035Si0.3S0.04",
        "Density": 7.85,
        "Hardness, Brinell": 229.0,
        "Hardness, Knoop": 252.0,
        "Hardness, Rockwell B": 96.0,
        "Hardness, Rockwell C": 19.0,
        "Hardness, Vickers": 241.0,
        "Tensile Strength, Ultimate": 793.0,
        "Tensile Strength, Yield": 470.0,
        "Elongation at Break": 22.7,
        "Modulus of Elasticity": 205.0,
        "Bulk Modulus": 160.0,
        "Poissons Ratio": 0.29,
        "Machinability": 65.0,
        "Shear Modulus": 80.0,
        "Electrical Resistivity": 7.85e-05,
        "CTE, linear": 14.9,
        "Specific Heat Capacity": 0.519,
        "Thermal Conductivity": 44.6
    },
    {
        "name": "Cast Stainless Steel CD3MN, ASTM A890",
        "composition": "C0.03Cr23.5Fe71.9Mn1.5Mo3.5Ni6.5N0.3P0.04Si1.0S0.02",
        "Tensile Strength, Ultimate": 690.0,
        "Tensile Strength, Yield": 515.0,
        "Elongation at Break": 18.0
    },
    {
        "name": "308 Stainless steel, annealed, wire 0.53-3.18 mm diameter",
        "composition": "C0.08Cr20.0Fe66.0Mn2.0Ni11.0P0.045Si1.0S0.03",
        "Density": 8.0,
        "Tensile Strength, Ultimate": 620.0,
        "Tensile Strength, Yield": 275.0,
        "Elongation at Break": 25.0,
        "Tensile Modulus": 195.0,
        "Izod Impact": 135.0,
        "Charpy Impact": 135.0,
        "Electrical Resistivity": 0.000116,
        "CTE, linear": 18.7,
        "Specific Heat Capacity": 0.5,
        "Thermal Conductivity": 21.6,
        "Melting Point": 1400.0,
        "Solidus": 1400.0,
        "Liquidus": 1455.0,
        "Maximum Service Temperature, Air": 980.0
    },
    {
        "name": "AISI 51B60H Steel, normalized, 25 mm (1 in.) round",
        "composition": "B0.003C0.65Cr1.0Fe98.05Mn1.1P0.035Si0.3S0.04",
        "Density": 7.85,
        "Hardness, Brinell": 269.0,
        "Hardness, Knoop": 294.0,
        "Hardness, Rockwell B": 99.0,
        "Hardness, Rockwell C": 27.0,
        "Hardness, Vickers": 284.0,
        "Tensile Strength, Ultimate": 958.0,
        "Tensile Strength, Yield": 530.0,
        "Elongation at Break": 17.5,
        "Modulus of Elasticity": 205.0,
        "Bulk Modulus": 160.0,
        "Poissons Ratio": 0.29,
        "Machinability": 55.0,
        "Shear Modulus": 80.0,
        "Electrical Resistivity": 2.19e-05,
        "Specific Heat Capacity": 0.475,
        "Thermal Conductivity": 46.6
    },
    {
        "name": "ASTM A570 Steel, grade 36",
        "composition": "C0.25Cu0.2Fe99.0Mn0.9P0.04S0.05",
        "Density": 7.8,
        "Tensile Strength, Ultimate": 365.0,
        "Tensile Strength, Yield": 250.0,
        "Elongation at Break": 15.0,
        "Bulk Modulus": 160.0,
        "Shear Modulus": 80.0
    },
    {
        "name": "414 Stainless Steel, 650\u00b0C (1200\u00b0F) temper",
        "composition": "C0.15Cr12.5Fe83.0Mn1.0Ni1.88P0.04Si1.0S0.03",
        "Density": 7.8,
        "Tensile Strength, Ultimate": 903.0,
        "Tensile Strength, Yield": 721.0,
        "Elongation at Break": 29.0,
        "Tensile Modulus": 200.0,
        "Izod Impact": 70.0,
        "Electrical Resistivity": 7e-05,
        "CTE, linear": 12.4,
        "Specific Heat Capacity": 0.46,
        "Thermal Conductivity": 28.7,
        "Melting Point": 1425.0,
        "Solidus": 1425.0,
        "Liquidus": 1480.0
    },
    {
        "name": "Bethlehem Steel Mayari ASTM A242-87 TYPE 1 (MAYARI-R) 3/16 to 3/4 in. thick, steel plate\n      \n      \u00a0(discontinued **)",
        "composition": "C0.15Cu0.2Fe98.45Mn1.0P0.15S0.05",
        "Density": 7.8,
        "Hardness, Brinell": 147.0,
        "Hardness, Rockwell B": 79.0,
        "Tensile Strength at Break": 483.0,
        "Tensile Strength, Yield": 345.0,
        "Elongation at Break": 19.0,
        "Bend Radius, Minimum": 3.0
    },
    {
        "name": "Bethlehem Steel ASTM A573 Grade 70 >1/2 to 1-1/2 in. thick, steel plate\n      \n      \u00a0(discontinued **)",
        "composition": "C0.28Fe98.045Mn1.2P0.035Si0.4S0.04",
        "Density": 7.8,
        "Hardness, Brinell": 147.0,
        "Hardness, Rockwell B": 79.0,
        "Tensile Strength at Break": 483.0,
        "Tensile Strength, Yield": 290.0,
        "Elongation at Break": 19.0,
        "Bend Radius, Minimum": 2.0
    },
    {
        "name": "AISI 4620H Steel, normalized, machined to 13.7 mm rounds, pseudocarburized, reheated to 800\u00b0C (1470\u00b0F), quenched and tempered",
        "composition": "C0.23Fe97.58Mn0.75Mo0.3Ni2.0P0.035Si0.35S0.04",
        "Density": 7.85,
        "Hardness, Brinell": 293.0,
        "Hardness, Knoop": 319.0,
        "Hardness, Rockwell B": 99.0,
        "Hardness, Rockwell C": 31.0,
        "Hardness, Vickers": 309.0,
        "Tensile Strength, Ultimate": 958.0,
        "Tensile Strength, Yield": 786.0,
        "Elongation at Break": 16.5,
        "Reduction of Area": 52.0,
        "Modulus of Elasticity": 205.0,
        "Bulk Modulus": 160.0,
        "Poissons Ratio": 0.29,
        "Machinability": 65.0,
        "Shear Modulus": 80.0,
        "Electrical Resistivity": 2.45e-05,
        "Specific Heat Capacity": 0.475,
        "Thermal Conductivity": 44.5
    },
    {
        "name": "AISI M1023 Merchant Quality Carbon Steel, Composition Spec",
        "composition": "C0.27Fe99.56Mn0.6P0.04S0.05"
    },
    {
        "name": "ATI Wah Chang Tiadyne\u2122 3510",
        "composition": "Nb11.7O20.13Ti55.23Zr36.0",
        "Density": 5.25,
        "Hardness, Vickers": 250.0,
        "Tensile Strength, Ultimate": 1100.0,
        "Tensile Strength, Yield": 1030.0,
        "Elongation at Break": 23.0,
        "Modulus of Elasticity": 71.7,
        "CTE, linear": 13.7,
        "Thermal Conductivity": 18.07,
        "Thermal Diffusivity, cm\u00b2/sec": 0.033
    },
    {
        "name": "422 Stainless Steel 760\u00b0C temper",
        "composition": "C0.25Cr12.0Fe84.0Mn1.0Mo1.0Ni0.75P0.025Si0.75S0.025W1.0V0.23",
        "Density": 7.8,
        "Hardness, Brinell": 266.0,
        "Hardness, Knoop": 283.0,
        "Hardness, Rockwell C": 26.0,
        "Hardness, Vickers": 275.0,
        "Tensile Modulus": 189.6,
        "Poissons Ratio": 0.2,
        "Shear Modulus": 82.7,
        "Charpy Impact": 52.0,
        "Electrical Resistivity": 6.1e-05,
        "CTE, linear": 12.1,
        "Specific Heat Capacity": 0.46,
        "Thermal Conductivity": 27.3,
        "Melting Point": 1470.0,
        "Solidus": 1470.0,
        "Liquidus": 1480.0
    },
    {
        "name": "Ovako C55 SBC55 Steel, Hot forging",
        "composition": "C0.57Cr0.4Fe98.71Mn0.8Mo0.1Ni0.4P0.03Si0.4S0.035",
        "Density": 7.8,
        "Hardness, Brinell": 225.0,
        "Modulus of Elasticity": 210.0,
        "Poissons Ratio": 0.3,
        "Shear Modulus": 80.0,
        "Electrical Resistivity": 2e-06,
        "CTE, linear": 12.0,
        "Specific Heat Capacity": 0.46,
        "Thermal Conductivity": 40.0,
        "Transformation Temperature": 750.0,
        "Weldability": 0.71
    },
    {
        "name": "Cast Stainless Steel CB7Cu-2, AMS 5346B",
        "composition": "C0.05Cr15.5Cu3.2Fe78.1Mn0.6Ni5.0Nb0.3N0.05P0.25Si1.0S0.025",
        "Hardness, Rockwell C": 40.0,
        "Tensile Strength, Ultimate": 1241.0,
        "Tensile Strength, Yield": 1103.0,
        "Elongation at Break": 6.0
    },
    {
        "name": "ATI Allvac\u00ae VascoMax\u00ae C-250 Specialty Steel, Heat Treatment: 927\u00b0C (1700\u00b0F) + Age",
        "composition": "Al0.1C0.02Co7.8Fe69.0Mn0.05Mo4.8Ni18.0P0.005Si0.05S0.005Ti0.4",
        "Density": 8.0,
        "Hardness, Brinell": 459.0,
        "Hardness, Knoop": 504.0,
        "Hardness, Rockwell C": 48.0,
        "Hardness, Vickers": 482.0,
        "Tensile Strength, Ultimate": 1759.0,
        "Tensile Strength, Yield": 1690.0,
        "Elongation at Break": 12.0,
        "Reduction of Area": 50.0
    },
    {
        "name": "AISI 1050 Steel, annealed at 790\u00b0C (1450\u00b0F), furnace cooled 10\u00b0C (18\u00b0F) per hour to 650\u00b0C (1200\u00b0F), air cooled, 25 mm (1 in.) round",
        "composition": "C0.55Fe98.92Mn0.9P0.04S0.05",
        "Density": 7.87,
        "Hardness, Brinell": 187.0,
        "Hardness, Knoop": 209.0,
        "Hardness, Rockwell B": 90.0,
        "Hardness, Rockwell C": 10.0,
        "Hardness, Vickers": 196.0,
        "Tensile Strength, Ultimate": 636.0,
        "Tensile Strength, Yield": 365.0,
        "Elongation at Break": 24.0,
        "Reduction of Area": 40.0,
        "Modulus of Elasticity": 200.0,
        "Bulk Modulus": 160.0,
        "Poissons Ratio": 0.29,
        "Shear Modulus": 80.0,
        "Izod Impact": 31.0,
        "Electrical Resistivity": 3e-05,
        "CTE, linear": 13.9,
        "Specific Heat Capacity": 0.486,
        "Thermal Conductivity": 51.9
    },
    {
        "name": "Overview of materials for Water-Hardening Steel",
        "composition": "C1.5Cr0.6Cu0.25Fe99.3Mn0.5Mo0.1Ni0.25P0.03Si0.4S0.03W0.15V0.5",
        "Density": 7.8,
        "Hardness, Brinell": 190.0,
        "Hardness, Rockwell C": 50.0,
        "Hardness, Vickers": 210.0,
        "Tensile Strength, Ultimate": 750.0,
        "Tensile Strength, Yield": 1030.0,
        "Elongation at Break": 3.5,
        "Modulus of Elasticity": 205.0,
        "Bulk Modulus": 160.0,
        "Poissons Ratio": 0.28,
        "Machinability": 40.0,
        "Shear Modulus": 80.0,
        "Electrical Resistivity": 3e-05,
        "CTE, linear": 10.4,
        "Specific Heat Capacity": 0.461,
        "Thermal Conductivity": 48.0,
        "Processing Temperature": 175.0,
        "Annealing Temperature": 740.0
    },
    {
        "name": "AISI 1021 Steel, mock carburized at 910\u00b0C (1670\u00b0F) for 8 hours, 775\u00b0C (1430\u00b0F) reheat, water quenched, 175\u00b0C (350\u00b0F) temper, 50 mm (2 in.) round",
        "composition": "C0.23Fe99.23Mn0.9P0.04S0.05",
        "Density": 7.858,
        "Hardness, Brinell": 163.0,
        "Hardness, Knoop": 184.0,
        "Hardness, Rockwell B": 84.0,
        "Hardness, Vickers": 170.0,
        "Tensile Strength, Ultimate": 565.0,
        "Tensile Strength, Yield": 346.0,
        "Elongation at Break": 30.0,
        "Reduction of Area": 69.6,
        "Modulus of Elasticity": 200.0,
        "Bulk Modulus": 160.0,
        "Poissons Ratio": 0.29,
        "Shear Modulus": 80.0,
        "Electrical Resistivity": 1.59e-05,
        "CTE, linear": 13.9,
        "Specific Heat Capacity": 0.472,
        "Thermal Conductivity": 51.9
    },
    {
        "name": "AISI 51B60 Steel, annealed 815\u00b0C (1500\u00b0F)",
        "composition": "B0.003C0.64Cr0.9Fe97.8395Mn1.0P0.035Si0.3S0.04",
        "Density": 7.85,
        "Hardness, Brinell": 197.0,
        "Hardness, Knoop": 219.0,
        "Hardness, Rockwell B": 92.0,
        "Hardness, Rockwell C": 13.0,
        "Hardness, Vickers": 207.0,
        "Tensile Strength, Ultimate": 724.0,
        "Tensile Strength, Yield": 275.0,
        "Elongation at Break": 17.2,
        "Modulus of Elasticity": 205.0,
        "Bulk Modulus": 160.0,
        "Poissons Ratio": 0.29,
        "Machinability": 55.0,
        "Shear Modulus": 80.0,
        "Izod Impact": 10.0,
        "Electrical Resistivity": 2.19e-05,
        "Specific Heat Capacity": 0.475,
        "Thermal Conductivity": 46.6
    },
    {
        "name": "AISI 4820 Steel, normalized 860\u00b0C (1580\u00b0F), 100 mm (4 in.) round",
        "composition": "C0.23Fe95.72Mn0.7Mo0.3Ni3.75P0.035Si0.3S0.04",
        "Density": 7.85,
        "Hardness, Brinell": 212.0,
        "Hardness, Knoop": 235.0,
        "Hardness, Rockwell B": 94.0,
        "Hardness, Rockwell C": 16.0,
        "Hardness, Vickers": 223.0,
        "Tensile Strength, Ultimate": 717.0,
        "Tensile Strength, Yield": 470.0,
        "Elongation at Break": 22.0,
        "Modulus of Elasticity": 205.0,
        "Bulk Modulus": 160.0,
        "Poissons Ratio": 0.29,
        "Machinability": 50.0,
        "Shear Modulus": 80.0,
        "Electrical Resistivity": 2.45e-05,
        "Specific Heat Capacity": 0.475,
        "Thermal Conductivity": 44.5
    },
    {
        "name": "AISI 4422 Steel, heat treated in 13.7 mm rounds, oil quenched, 150\u00b0C (300\u00b0F) temper",
        "composition": "C0.25Fe98.6Mn0.8Mo0.45P0.035Si0.3S0.04",
        "Density": 7.85,
        "Hardness, Brinell": 293.0,
        "Hardness, Knoop": 319.0,
        "Hardness, Rockwell B": 99.0,
        "Hardness, Rockwell C": 31.0,
        "Hardness, Vickers": 309.0,
        "Tensile Strength, Ultimate": 965.0,
        "Tensile Strength, Yield": 670.0,
        "Elongation at Break": 14.3,
        "Reduction of Area": 50.4,
        "Modulus of Elasticity": 205.0,
        "Bulk Modulus": 160.0,
        "Poissons Ratio": 0.29,
        "Shear Modulus": 80.0,
        "Electrical Resistivity": 2.45e-05,
        "Specific Heat Capacity": 0.475,
        "Thermal Conductivity": 44.5
    },
    {
        "name": "AISI 4620H Steel, normalized, 13 mm (0.5 in.) round",
        "composition": "C0.23Fe97.58Mn0.75Mo0.3Ni2.0P0.035Si0.35S0.04",
        "Density": 7.85,
        "Hardness, Brinell": 192.0,
        "Hardness, Knoop": 214.0,
        "Hardness, Rockwell B": 91.0,
        "Hardness, Rockwell C": 11.0,
        "Hardness, Vickers": 201.0,
        "Tensile Strength, Ultimate": 600.0,
        "Tensile Strength, Yield": 380.0,
        "Elongation at Break": 30.7,
        "Reduction of Area": 68.0,
        "Modulus of Elasticity": 205.0,
        "Bulk Modulus": 160.0,
        "Poissons Ratio": 0.29,
        "Machinability": 65.0,
        "Shear Modulus": 80.0,
        "Electrical Resistivity": 2.45e-05,
        "Specific Heat Capacity": 0.475,
        "Thermal Conductivity": 44.5
    },
    {
        "name": "384 Stainless Steel, annealed at 1040\u00b0C",
        "composition": "C0.08Cr16.0Fe63.0Mn2.0Ni18.0P0.045Si1.0S0.03",
        "Density": 8.0,
        "Hardness, Brinell": 123.0,
        "Hardness, Knoop": 138.0,
        "Hardness, Rockwell B": 70.0,
        "Hardness, Vickers": 129.0,
        "Tensile Strength, Ultimate": 515.0,
        "Tensile Strength, Yield": 240.0,
        "Elongation at Break": 55.0,
        "Modulus of Elasticity": 193.0,
        "Electrical Resistivity": 7.91e-05,
        "Magnetic Permeability": 1.02,
        "CTE, linear": 18.7,
        "Specific Heat Capacity": 0.5,
        "Thermal Conductivity": 21.5,
        "Melting Point": 1400.0,
        "Solidus": 1400.0,
        "Liquidus": 1455.0
    },
    {
        "name": "330 Stainless Steel, annealed plate",
        "composition": "C0.08Cr19.0Fe42.0Mn2.0Ni36.0P0.04Si1.13S0.03",
        "Density": 8.0,
        "Hardness, Brinell": 139.0,
        "Hardness, Knoop": 155.0,
        "Hardness, Rockwell B": 80.0,
        "Hardness, Vickers": 153.0,
        "Tensile Strength, Ultimate": 620.0,
        "Tensile Strength, Yield": 260.0,
        "Elongation at Break": 45.0,
        "Rupture Strength": 103.0,
        "Modulus of Elasticity": 179.0,
        "Electrical Resistivity": 0.000114,
        "Magnetic Permeability": 1.02,
        "CTE, linear": 18.0,
        "Specific Heat Capacity": 0.46,
        "Thermal Conductivity": 28.5,
        "Melting Point": 1400.0,
        "Solidus": 1400.0,
        "Liquidus": 1425.0,
        "Maximum Service Temperature, Air": 1150.0
    },
    {
        "name": "ASTM A148 Grade 105-85 Cast Steel",
        "composition": "C0.3Cr0.8Fe98.3Mn0.9Mo0.3Ni0.8P0.05Si0.6S0.06",
        "Density": 7.8,
        "Hardness, Brinell": 250.0,
        "Tensile Strength, Ultimate": 830.0,
        "Tensile Strength, Yield": 660.0,
        "Elongation at Break": 19.0,
        "Reduction of Area": 39.0,
        "Modulus of Elasticity": 190.0,
        "Poissons Ratio": 0.29,
        "Fatigue Strength": 450.0,
        "Shear Modulus": 73.0,
        "Volume Resistivity": 2.33e-05,
        "Heat of Fusion": 250.0,
        "CTE, linear": 13.0,
        "Specific Heat Capacity": 0.47,
        "Thermal Conductivity": 39.0,
        "Melting Point": 1460.0,
        "Maximum Service Temperature, Air": 420.0
    },
    {
        "name": "AISI 8620H Steel, direct quenched from pot, 150\u00b0C (300\u00b0F) temper, carburized",
        "composition": "C0.23Cr0.65Fe98.22Mn0.95Mo0.25Ni0.75P0.035Si0.35S0.04",
        "Density": 7.85,
        "Hardness, Brinell": 388.0,
        "Hardness, Knoop": 418.0,
        "Hardness, Rockwell B": 101.0,
        "Hardness, Rockwell C": 63.0,
        "Hardness, Vickers": 411.0,
        "Tensile Strength, Ultimate": 1324.0,
        "Tensile Strength, Yield": 1036.0,
        "Elongation at Break": 12.5,
        "Reduction of Area": 49.4,
        "Modulus of Elasticity": 205.0,
        "Bulk Modulus": 160.0,
        "Poissons Ratio": 0.29,
        "Machinability": 65.0,
        "Shear Modulus": 80.0,
        "Electrical Resistivity": 2.34e-05,
        "Specific Heat Capacity": 0.475,
        "Thermal Conductivity": 46.6
    },
    {
        "name": "AISI E9310H Steel, normalized, machined to 13.7 mm rounds, pseudocarburized, 830\u00b0C (1525\u00b0F) reheat, 150\u00b0C (300\u00b0F) temper",
        "composition": "C0.13Cr1.45Fe95.35Mn0.7Mo0.15Ni3.55Si0.3S0.05",
        "Density": 7.85,
        "Hardness, Brinell": 363.0,
        "Hardness, Knoop": 392.0,
        "Hardness, Rockwell B": 100.0,
        "Hardness, Rockwell C": 40.0,
        "Hardness, Vickers": 384.0,
        "Tensile Strength, Ultimate": 1200.0,
        "Tensile Strength, Yield": 1055.0,
        "Elongation at Break": 16.0,
        "Modulus of Elasticity": 200.0,
        "Bulk Modulus": 160.0,
        "Poissons Ratio": 0.29,
        "Machinability": 50.0,
        "Shear Modulus": 80.0,
        "Electrical Resistivity": 1.74e-05,
        "CTE, linear": 14.7,
        "Specific Heat Capacity": 0.472,
        "Thermal Conductivity": 51.9
    },
    {
        "name": "AISI 4147H Steel",
        "composition": "C0.51Cr1.2Fe97.86Mn1.1Mo0.3P0.035Si0.3S0.04",
        "Density": 7.85,
        "Hardness, Brinell": 187.0,
        "Hardness, Knoop": 234.0,
        "Hardness, Rockwell B": 94.0,
        "Hardness, Rockwell C": 16.0,
        "Hardness, Vickers": 222.0,
        "Modulus of Elasticity": 205.0,
        "Bulk Modulus": 160.0,
        "Poissons Ratio": 0.29,
        "Machinability": 60.0,
        "Shear Modulus": 80.0,
        "Electrical Resistivity": 2.63e-05,
        "Specific Heat Capacity": 0.473,
        "Thermal Conductivity": 42.6
    },
    {
        "name": "ASTM A844 Alloy Steel",
        "composition": "C0.13Fe89.655Mn0.9Ni9.5P0.02Si0.4S0.02",
        "Density": 7.8,
        "Tensile Strength, Ultimate": 690.0,
        "Tensile Strength, Yield": 585.0,
        "Elongation at Break": 20.0,
        "Modulus of Elasticity": 200.0,
        "Bulk Modulus": 160.0,
        "Poissons Ratio": 0.29,
        "Shear Modulus": 80.0,
        "Electrical Resistivity": 1.7e-05,
        "CTE, linear": 12.0,
        "Specific Heat Capacity": 0.47,
        "Thermal Conductivity": 52.0
    },
    {
        "name": "Universal Wire Works 17-7 (AMS 5824) Filler Metal",
        "composition": "Al1.0C0.09Cr17.0Fe75.0Mn1.0Ni7.0P0.025Si0.5S0.025"
    },
    {
        "name": "AISI 8740H Steel, oil quenched 830\u00b0C (1525\u00b0F), 595\u00b0C (1100\u00b0F) temper, 25 mm (1 in.) round",
        "composition": "C0.44Cr0.65Fe97.88Mn1.05Mo0.3Ni0.75P0.035Si0.3S0.04",
        "Density": 7.85,
        "Hardness, Brinell": 302.0,
        "Hardness, Knoop": 328.0,
        "Hardness, Rockwell B": 99.0,
        "Hardness, Rockwell C": 32.0,
        "Hardness, Vickers": 319.0,
        "Tensile Strength, Ultimate": 1025.0,
        "Tensile Strength, Yield": 924.0,
        "Elongation at Break": 18.2,
        "Modulus of Elasticity": 205.0,
        "Bulk Modulus": 160.0,
        "Poissons Ratio": 0.29,
        "Machinability": 65.0,
        "Shear Modulus": 80.0,
        "Electrical Resistivity": 2.34e-05,
        "Specific Heat Capacity": 0.475,
        "Thermal Conductivity": 46.6
    },
    {
        "name": "Cast Stainless Steel CPH20, ASTM A451",
        "composition": "C0.2Cr26.0Fe66.0Mn1.5Ni15.0P0.04Si2.0S0.04",
        "Tensile Strength, Ultimate": 485.0,
        "Tensile Strength, Yield": 205.0,
        "Elongation at Break": 30.0
    },
    {
        "name": "17-7 PH Stainless Steel, cold rolled condition C, plate, sheet, and strip",
        "composition": "Al1.5C0.09Cr18.0Fe76.8Mn1.0Ni7.75P0.04Si1.0S0.04",
        "Density": 7.8,
        "Hardness, Rockwell C": 41.0,
        "Tensile Strength, Ultimate": 1380.0,
        "Tensile Strength, Yield": 1210.0,
        "Elongation at Break": 1.0,
        "Modulus of Elasticity": 204.0,
        "Electrical Resistivity": 8.3e-05,
        "CTE, linear": 11.6,
        "Specific Heat Capacity": 0.46,
        "Thermal Conductivity": 21.8,
        "Melting Point": 1400.0,
        "Solidus": 1400.0,
        "Liquidus": 1450.0
    },
    {
        "name": "ASTM A182, Grade F11, Class 2",
        "composition": "C0.15Cr1.5Fe97.7Mn0.8Mo0.65P0.04Si1.0S0.04",
        "Density": 7.8,
        "Hardness, Brinell": 143.0,
        "Tensile Strength, Ultimate": 485.0,
        "Tensile Strength, Yield": 275.0,
        "Elongation at Break": 20.0,
        "Reduction of Area": 30.0
    },
    {
        "name": "EOS MS1 Maraging Steel Sintered on EOSINT M 270",
        "composition": "Al0.15C0.03Cr0.5Co9.5Fe69.35Mn0.1Mo5.2Ni19.0P0.01Si0.1S0.01Ti0.8",
        "Density": 8.0,
        "Porosity": 0.0,
        "Hardness, Rockwell C": 50.0,
        "Tensile Strength, Ultimate": 1670.0,
        "Tensile Strength, Yield": 1800.0,
        "Elongation at Break": 5.0,
        "Modulus of Elasticity": 160.0,
        "Charpy Impact": 35.0,
        "Specific Heat Capacity": 0.43,
        "Thermal Conductivity": 19.0,
        "Maximum Service Temperature, Air": 400.0,
        "Shrinkage": 0.08
    },
    {
        "name": "AISI 1144 Steel, cold drawn, 19-32 mm (0.75-1.25 in) round",
        "composition": "C0.48Fe98.01Mn1.65P0.04S0.33",
        "Density": 7.85,
        "Hardness, Brinell": 217.0,
        "Hardness, Knoop": 240.0,
        "Hardness, Rockwell B": 95.0,
        "Hardness, Rockwell C": 17.0,
        "Hardness, Vickers": 228.0,
        "Tensile Strength, Ultimate": 745.0,
        "Tensile Strength, Yield": 620.0,
        "Elongation at Break": 10.0,
        "Reduction of Area": 30.0,
        "Modulus of Elasticity": 205.0,
        "Bulk Modulus": 160.0,
        "Poissons Ratio": 0.29,
        "Shear Modulus": 80.0,
        "Electrical Resistivity": 1.74e-05,
        "Specific Heat Capacity": 0.472,
        "Thermal Conductivity": 49.8
    },
    {
        "name": "AISI 5130 Steel",
        "composition": "C0.33Cr1.1Fe98.07Mn0.9P0.035Si0.3S0.04",
        "Density": 7.83,
        "Hardness, Brinell": 241.0,
        "Hardness, Knoop": 191.0,
        "Hardness, Rockwell B": 86.0,
        "Hardness, Vickers": 178.0,
        "Modulus of Elasticity": 205.0,
        "Bulk Modulus": 160.0,
        "Poissons Ratio": 0.29,
        "Machinability": 70.0,
        "Shear Modulus": 80.0,
        "Electrical Resistivity": 2.19e-05,
        "Specific Heat Capacity": 0.475,
        "Thermal Conductivity": 46.6
    },
    {
        "name": "AISI 1117 Steel, as cold drawn, 22-32 mm (0.875-1.25 in) round",
        "composition": "C0.2Fe98.78Mn1.3P0.04S0.13",
        "Density": 7.87,
        "Hardness, Brinell": 143.0,
        "Hardness, Knoop": 163.0,
        "Hardness, Rockwell B": 78.0,
        "Hardness, Vickers": 149.0,
        "Tensile Strength, Ultimate": 485.0,
        "Tensile Strength, Yield": 415.0,
        "Elongation at Break": 15.0,
        "Reduction of Area": 40.0,
        "Modulus of Elasticity": 200.0,
        "Bulk Modulus": 160.0,
        "Poissons Ratio": 0.29,
        "Shear Modulus": 80.0,
        "Izod Impact": 94.0,
        "Electrical Resistivity": 1.74e-05,
        "CTE, linear": 13.9,
        "Specific Heat Capacity": 0.481,
        "Thermal Conductivity": 51.9
    },
    {
        "name": "Cast Stainless Steel CA15B",
