Repository: KylinGuo/HEA

File: data.json (part 64 of 70)
[
        "composition": "C0.15Cr14.0Cu0.5Fe88.5Mn1.0Mo0.5Ni1.0P0.04Si1.5S0.04W0.1V0.05",
        "Tensile Strength, Ultimate": 965.0,
        "Tensile Strength, Yield": 766.0,
        "Elongation at Break": 10.0
    },
    {
        "name": "International Mold Steel Premium H13 Hot Work Die and Mold Steel",
        "composition": "C0.4Cr5.25Fe90.6Mn0.4Mo1.35Si1.0V1.0",
        "Specific Gravity": 7.761,
        "Hardness, Rockwell C": 46.0,
        "Tensile Strength, Ultimate": 1500.0,
        "Tensile Strength, Yield": 1410.0,
        "Elongation at Break": 13.0,
        "Reduction of Area": 47.0,
        "Modulus of Elasticity": 207.0,
        "Machinability": 70.0,
        "Izod Impact": 46.0,
        "Charpy Impact": 25.8,
        "CTE, linear": 12.4,
        "Thermal Conductivity": 26.8
    },
    {
        "name": "AISI 5150H Steel, oil quenched from 830\u00b0C (1525\u00b0F), 650\u00b0C (1200\u00b0F) temper, 50 mm (2 in.) round",
        "composition": "C0.54Cr1.0Fe98.18Mn1.0P0.035Si0.3S0.04",
        "Density": 7.85,
        "Hardness, Brinell": 241.0,
        "Hardness, Knoop": 265.0,
        "Hardness, Rockwell B": 97.0,
        "Hardness, Rockwell C": 22.0,
        "Hardness, Vickers": 254.0,
        "Tensile Strength, Ultimate": 821.0,
        "Tensile Strength, Yield": 605.0,
        "Elongation at Break": 22.7,
        "Modulus of Elasticity": 205.0,
        "Bulk Modulus": 160.0,
        "Poissons Ratio": 0.29,
        "Machinability": 60.0,
        "Shear Modulus": 80.0,
        "Electrical Resistivity": 2.19e-05,
        "Specific Heat Capacity": 0.475,
        "Thermal Conductivity": 46.6
    },
    {
        "name": "AISI 303 Cast Stainless Steel, JIS G 4303",
        "composition": "C0.15Cr19.0Fe67.0Mn2.0Ni10.0P0.2Si1.0S0.15",
        "Hardness, Brinell": 187.0,
        "Hardness, Rockwell B": 90.0,
        "Tensile Strength, Ultimate": 520.0,
        "Tensile Strength, Yield": 205.0,
        "Elongation at Break": 40.0
    },
    {
        "name": "AISI 4320 Steel, mock carburized 925\u00b0C (1700\u00b0F) for 8 hrs., reheated to 815\u00b0C (1500\u00b0F), oil quenched, 230\u00b0C (450\u00b0F) temper, 25 mm (1 in.) rounds",
        "composition": "C0.22Cr0.6Fe96.98Mn0.65Mo0.3Ni2.0P0.035Si0.3S0.04",
        "Density": 7.85,
        "Hardness, Brinell": 285.0,
        "Hardness, Knoop": 311.0,
        "Hardness, Rockwell B": 99.0,
        "Hardness, Rockwell C": 30.0,
        "Hardness, Vickers": 301.0,
        "Tensile Strength, Ultimate": 1025.0,
        "Tensile Strength, Yield": 724.0,
        "Elongation at Break": 17.8,
        "Reduction of Area": 55.2,
        "Modulus of Elasticity": 205.0,
        "Bulk Modulus": 160.0,
        "Poissons Ratio": 0.29,
        "Machinability": 60.0,
        "Shear Modulus": 80.0,
        "Electrical Resistivity": 2.45e-05,
        "CTE, linear": 11.3,
        "Specific Heat Capacity": 0.475,
        "Thermal Conductivity": 44.5
    },
    {
        "name": "Cast Stainless Steel CK20, ASTM A743",
        "composition": "C0.2Cr27.0Fe58.0Mn2.0Ni22.0P0.04Si2.0S0.04",
        "Tensile Strength, Ultimate": 450.0,
        "Tensile Strength, Yield": 195.0,
        "Elongation at Break": 30.0
    },
    {
        "name": "AISI 1144 Steel, hot rolled, 19-32 mm (0.75-1.25 in) round",
        "composition": "C0.48Fe98.01Mn1.65P0.04S0.33",
        "Density": 7.85,
        "Hardness, Brinell": 197.0,
        "Hardness, Knoop": 219.0,
        "Hardness, Rockwell B": 92.0,
        "Hardness, Rockwell C": 13.0,
        "Hardness, Vickers": 207.0,
        "Tensile Strength, Ultimate": 670.0,
        "Tensile Strength, Yield": 365.0,
        "Elongation at Break": 15.0,
        "Reduction of Area": 35.0,
        "Modulus of Elasticity": 205.0,
        "Bulk Modulus": 160.0,
        "Poissons Ratio": 0.29,
        "Shear Modulus": 80.0,
        "Electrical Resistivity": 1.74e-05,
        "Specific Heat Capacity": 0.472,
        "Thermal Conductivity": 49.8
    },
    {
        "name": "Cast Stainless Steel CK3MCuN, ASTM A744",
        "composition": "C0.025Cr20.5Cu1.0Fe56.3Mn1.2Mo7.0Ni19.7N0.24P0.045Si1.0S0.01",
        "Tensile Strength, Ultimate": 550.0,
        "Tensile Strength, Yield": 260.0,
        "Elongation at Break": 35.0
    },
    {
        "name": "AISI 51B60H Steel, oil quenched from 830\u00b0C (1525\u00b0F), 540\u00b0C (1000\u00b0F) temper, 13 mm (0.5 in.) round",
        "composition": "B0.003C0.65Cr1.0Fe98.05Mn1.1P0.035Si0.3S0.04",
        "Density": 7.85,
        "Hardness, Brinell": 341.0,
        "Hardness, Knoop": 369.0,
        "Hardness, Rockwell B": 99.0,
        "Hardness, Rockwell C": 37.0,
        "Hardness, Vickers": 361.0,
        "Tensile Strength, Ultimate": 1170.0,
        "Tensile Strength, Yield": 1070.0,
        "Elongation at Break": 14.2,
        "Modulus of Elasticity": 205.0,
        "Bulk Modulus": 160.0,
        "Poissons Ratio": 0.29,
        "Machinability": 55.0,
        "Shear Modulus": 80.0,
        "Electrical Resistivity": 2.19e-05,
        "Specific Heat Capacity": 0.475,
        "Thermal Conductivity": 46.6
    },
    {
        "name": "AISI 5150H Steel, normalized, 13 mm (0.5 in.) round",
        "composition": "C0.54Cr1.0Fe98.18Mn1.0P0.035Si0.3S0.04",
        "Density": 7.85,
        "Hardness, Brinell": 262.0,
        "Hardness, Knoop": 287.0,
        "Hardness, Rockwell B": 98.0,
        "Hardness, Rockwell C": 26.0,
        "Hardness, Vickers": 276.0,
        "Tensile Strength, Ultimate": 903.0,
        "Tensile Strength, Yield": 565.0,
        "Elongation at Break": 21.0,
        "Modulus of Elasticity": 205.0,
        "Bulk Modulus": 160.0,
        "Poissons Ratio": 0.29,
        "Machinability": 60.0,
        "Shear Modulus": 80.0,
        "Electrical Resistivity": 2.19e-05,
        "Specific Heat Capacity": 0.475,
        "Thermal Conductivity": 46.6
    },
    {
        "name": "302 Stainless Steel, 30% cold reduction",
        "composition": "C0.15Cr18.0Fe70.0Mn2.0Ni9.0P0.045Si1.0S0.03",
        "Density": 7.86,
        "Tensile Strength, Ultimate": 945.0,
        "Tensile Strength, Yield": 827.0,
        "Elongation at Break": 19.5,
        "Modulus of Elasticity": 193.0,
        "Poissons Ratio": 0.25,
        "Shear Modulus": 77.2,
        "Izod Impact": 115.0,
        "Electrical Resistivity": 0.0001,
        "CTE, linear": 18.7,
        "Specific Heat Capacity": 0.5,
        "Thermal Conductivity": 21.5,
        "Melting Point": 1400.0,
        "Solidus": 1400.0,
        "Liquidus": 1420.0,
        "Maximum Service Temperature, Air": 925.0
    },
    {
        "name": "Sandvik Osprey 17-4 PH/MA Stainless Steel Master Alloy Powder (Grade 90% - 16)",
        "composition": "Al0.1C0.07Cr52.0Cu14.0Fe23.8Mn2.0Ni14.0Nb0.9N0.9O0.25P0.045Si3.0S0.03Ti0.01",
        "Particle Size": 8.4
    },
    {
        "name": "AISI 5140H Steel, oil quenched 845\u00b0C (1550\u00b0F), 650\u00b0C (1200\u00b0F) temper, 13 mm (0.5 in.) round",
        "composition": "C0.44Cr1.0Fe98.28Mn1.0P0.035Si0.3S0.04",
        "Density": 7.85,
        "Hardness, Brinell": 241.0,
        "Hardness, Knoop": 265.0,
        "Hardness, Rockwell B": 97.0,
        "Hardness, Rockwell C": 22.0,
        "Hardness, Vickers": 254.0,
        "Tensile Strength, Ultimate": 827.0,
        "Tensile Strength, Yield": 703.0,
        "Elongation at Break": 22.2,
        "Modulus of Elasticity": 205.0,
        "Bulk Modulus": 160.0,
        "Poissons Ratio": 0.29,
        "Machinability": 65.0,
        "Shear Modulus": 80.0,
        "Electrical Resistivity": 7.85e-05,
        "CTE, linear": 14.9,
        "Specific Heat Capacity": 0.519,
        "Thermal Conductivity": 44.6
    },
    {
        "name": "ASTM A442 Carbon Steel, Grade 60",
        "composition": "C0.27Fe98.43Mn1.1P0.035Si0.4S0.04",
        "Density": 7.8,
        "Tensile Strength, Ultimate": 415.0,
        "Tensile Strength, Yield": 220.0,
        "Elongation at Break": 23.0,
        "Modulus of Elasticity": 200.0,
        "Bulk Modulus": 160.0,
        "Poissons Ratio": 0.29,
        "Shear Modulus": 80.0,
        "Electrical Resistivity": 1.7e-05,
        "CTE, linear": 12.0,
        "Specific Heat Capacity": 0.47,
        "Thermal Conductivity": 52.0
    },
    {
        "name": "Datum Alloys 304TA Stainless Steel Thin Foil",
        "composition": "C0.08Cr20.0Fe74.0Mn2.0Ni10.5P0.05Si1.0S0.03",
        "Density": 7.93,
        "Thickness": 20.3,
        "Hardness, Vickers": 370.0,
        "Tensile Strength": 1130.0,
        "Tensile Strength, Yield": 880.0,
        "Tensile Modulus": 197.0,
        "Electrical Resistivity": 7.2e-05,
        "CTE, linear": 17.3,
        "Specific Heat Capacity": 0.502,
        "Thermal Conductivity": 16.3
    },
    {
        "name": "ATI Allegheny Ludlum AL 13-8\u2122 H 1000 Precipitation Hardening Alloy",
        "composition": "Al1.35C0.05Cr13.25Fe74.032Mn0.2Mo2.5Ni8.5P0.01Si0.1S0.008",
        "Density": 7.76,
        "Hardness, Rockwell C": 45.0,
        "Tensile Strength, Ultimate": 1413.0,
        "Tensile Strength, Yield": 1310.0,
        "Elongation at Break": 10.0,
        "Reduction of Area": 50.0,
        "Creep Strength": 827.0,
        "Rupture Strength": 930.0,
        "CTE, linear": 10.6,
        "Melting Point": 1405.0,
        "Solidus": 1405.0,
        "Liquidus": 1470.0
    },
    {
        "name": "AISI E4340 Steel, heat treated, pseudonitrided, fatigue tested",
        "composition": "C0.43Cr0.9Fe96.27Mn0.85Mo0.3Ni2.0P0.025Si0.3S0.02",
        "Density": 7.85,
        "Hardness, Knoop": 335.0,
        "Hardness, Rockwell C": 33.0,
        "Hardness, Vickers": 323.0,
        "Modulus of Elasticity": 200.0,
        "Bulk Modulus": 159.0,
        "Poissons Ratio": 0.29,
        "Machinability": 50.0,
        "Shear Modulus": 78.0,
        "Electrical Resistivity": 7.97e-05,
        "CTE, linear": 13.7,
        "Specific Heat Capacity": 0.475,
        "Thermal Conductivity": 44.5
    },
    {
        "name": "AISI 4130 Steel, water quenched 855\u00b0C (1570\u00b0F), 595\u00b0C (1100\u00b0F) temper, 13 mm (0.5 in.) round",
        "composition": "C0.33Cr1.1Fe98.22Mn0.6Mo0.25P0.035Si0.3S0.04",
        "Density": 7.85,
        "Hardness, Brinell": 269.0,
        "Hardness, Knoop": 294.0,
        "Hardness, Rockwell B": 99.0,
        "Hardness, Rockwell C": 27.0,
        "Hardness, Vickers": 284.0,
        "Tensile Strength, Ultimate": 917.0,
        "Tensile Strength, Yield": 841.0,
        "Elongation at Break": 20.7,
        "Reduction of Area": 69.0,
        "Modulus of Elasticity": 205.0,
        "Bulk Modulus": 160.0,
        "Poissons Ratio": 0.29,
        "Machinability": 70.0,
        "Shear Modulus": 80.0,
        "Electrical Resistivity": 0.0001222,
        "Specific Heat Capacity": 0.837,
        "Thermal Conductivity": 42.7
    },
    {
        "name": "AISI E4340 H Steel, normalized, 100 mm (4 in.) round",
        "composition": "C0.44Cr0.95Fe96.48Mn0.95Mo0.3Ni2.0P0.025Si0.3S0.02",
        "Density": 7.85,
        "Hardness, Brinell": 321.0,
        "Hardness, Knoop": 348.0,
        "Hardness, Rockwell B": 99.0,
        "Hardness, Rockwell C": 35.0,
        "Hardness, Vickers": 339.0,
        "Tensile Strength, Ultimate": 1110.0,
        "Tensile Strength, Yield": 710.0,
        "Elongation at Break": 13.2,
        "Reduction of Area": 36.0,
        "Modulus of Elasticity": 200.0,
        "Bulk Modulus": 159.0,
        "Poissons Ratio": 0.29,
        "Machinability": 50.0,
        "Shear Modulus": 78.0,
        "Electrical Resistivity": 7.97e-05,
        "CTE, linear": 13.7,
        "Specific Heat Capacity": 0.475,
        "Thermal Conductivity": 44.5
    },
    {
        "name": "AISI 8620 Steel, quenched from 900\u00b0C (1650\u00b0F),tempered at 150\u00b0C (300\u00b0F), Low temp impact properties",
        "composition": "C0.23Cr0.6Fe98.02Mn0.9Mo0.25Ni0.7P0.035Si0.35S0.04",
        "Density": 7.85,
        "Hardness, Knoop": 438.0,
        "Hardness, Rockwell C": 43.0,
        "Hardness, Vickers": 422.0,
        "Modulus of Elasticity": 205.0,
        "Bulk Modulus": 160.0,
        "Poissons Ratio": 0.29,
        "Machinability": 65.0,
        "Shear Modulus": 80.0,
        "Izod Impact": 47.0,
        "Electrical Resistivity": 2.34e-05,
        "Specific Heat Capacity": 0.475,
        "Thermal Conductivity": 46.6
    },
    {
        "name": "ASTM A606 HSLA Steel, Hot Rolled Sheet",
        "composition": "C0.22Fe98.5Mn1.25S0.05",
        "Density": 7.75,
        "Tensile Strength at Break": 483.0,
        "Tensile Strength, Yield": 345.0,
        "Elongation at Break": 22.0,
        "Modulus of Elasticity": 205.0,
        "Poissons Ratio": 0.28,
        "Shear Modulus": 80.0,
        "Bend Radius, Minimum": 2.0
    },
    {
        "name": "ATI Allegheny Ludlum Stainless Steel Type 439/AL 439HP\u2122, 50% cold work (ASTM XM-8; UNS S43035)",
        "composition": "C0.012Cr19.0Fe81.0Mn0.45Ni0.23N0.013P0.02Si0.55S0.001Ti0.4",
        "Density": 7.7,
        "Tensile Strength, Ultimate": 760.0,
        "Tensile Strength, Yield": 742.0,
        "Elongation at Break": 3.5,
        "Modulus of Elasticity": 200.0,
        "Electrical Resistivity": 6.3e-05,
        "CTE, linear": 13.6,
        "Specific Heat Capacity": 0.46,
        "Thermal Conductivity": 24.2
    },
    {
        "name": "Titanium, high purity",
        "composition": "Ti100.0",
        "Density": 4.35,
        "Hardness, Brinell": 90.0,
        "Hardness, Knoop": 99.0,
        "Hardness, Vickers": 100.0,
        "Modulus of Elasticity": 105.0,
        "Poissons Ratio": 0.32,
        "Fatigue Strength": 130.0,
        "Shear Modulus": 39.2,
        "Electrical Resistivity": 4.5e-05,
        "Magnetic Susceptibility": 3.17e-06,
        "Heat of Fusion": 325.0,
        "CTE, linear": 8.41,
        "Specific Heat Capacity": 0.523,
        "Thermal Conductivity": 17.0,
        "Melting Point": 1670.0,
        "Liquidus": 1660.0,
        "Beta Transus": 882.0,
        "Emissivity (0-1)": 0.3,
        "Reflection Coefficient, Visible (0-1)": 0.56
    },
    {
        "name": "EOS ToolSteel 1.2709 DMSL on EOS M 290",
        "composition": "Co10.0Fe69.2Mo5.2Ni19.0Ti1.2",
        "Density": 8.05,
        "Particle Size": 20.0,
        "Thickness": 40.0,
        "Hardness, Rockwell C": 57.0,
        "Tensile Strength": 2260.0,
        "Tensile Strength, Yield": 2180.0,
        "Elongation at Break": 4.2,
        "Fatigue Strength": 732.0,
        "Charpy Impact": 10.0,
        "CTE, linear": 11.51,
        "Volume rate": 4.1
    },
    {
        "name": "AISI 1144 Steel, annealed at 790\u00b0C (1450\u00b0F), furnace cooled 11\u00b0C (20\u00b0F) per hour to 620\u00b0C, air cooled, 25 mm (1 in.) round",
        "composition": "C0.48Fe98.01Mn1.65P0.04S0.33",
        "Density": 7.87,
        "Hardness, Brinell": 167.0,
        "Hardness, Knoop": 188.0,
        "Hardness, Rockwell B": 85.0,
        "Hardness, Vickers": 175.0,
        "Tensile Strength, Ultimate": 585.0,
        "Tensile Strength, Yield": 345.0,
        "Elongation at Break": 25.0,
        "Reduction of Area": 41.3,
        "Modulus of Elasticity": 200.0,
        "Bulk Modulus": 160.0,
        "Poissons Ratio": 0.29,
        "Shear Modulus": 80.0,
        "Izod Impact": 65.0,
        "Electrical Resistivity": 1.7e-05,
        "CTE, linear": 13.9,
        "Specific Heat Capacity": 0.472,
        "Thermal Conductivity": 51.9
    },
    {
        "name": "Bisalloy Steels BisPlate 80PV Thickness 6-<16 mm",
        "composition": "B0.001C0.16Fe98.3Mn1.1Mo0.2P0.01Si0.2S0.003",
        "Hardness, Brinell": 255.0,
        "Tensile Strength at Break": 830.0,
        "Tensile Strength, Yield": 750.0,
        "Elongation at Break": 26.0,
        "Charpy Impact": 55.0,
        "CE (IIW)": 0.4,
        "PCM": 0.25,
        "Surface Finish": "Shotblasted"
    },
    {
        "name": "ASTM A699 Steel, class 1",
        "composition": "C0.06Fe98.0Mn1.55Mo0.3Nb0.06P0.04S0.025",
        "Density": 7.8,
        "Tensile Strength, Ultimate": 620.0,
        "Tensile Strength, Yield": 485.0,
        "Elongation at Break": 18.0,
        "Bulk Modulus": 160.0,
        "Shear Modulus": 80.0
    },
    {
        "name": "AISI 1078 Steel, Spheroidized Annealed and Cold Drawn Bar (UNS G10780)",
        "composition": "C0.85Fe98.98Mn0.6P0.04S0.05",
        "Density": 7.85,
        "Hardness, Brinell": 192.0,
        "Tensile Strength, Ultimate": 648.0,
        "Tensile Strength, Yield": 500.0,
        "Elongation at Break": 10.0,
        "Reduction of Area": 40.0,
        "Modulus of Elasticity": 200.0,
        "Poissons Ratio": 0.29,
        "Machinability": 55.0,
        "Shear Modulus": 78.0,
        "Electrical Resistivity": 1.7e-05,
        "CTE, linear": 12.0,
        "Specific Heat Capacity": 0.47,
        "Thermal Conductivity": 52.0
    },
    {
        "name": "Markforged 3D Printed 17-4 PH Stainless Steel, H900 Heat Treatment",
        "composition": "C0.07Cr17.5Cu5.0Fe78.9Mn1.0Ni5.0Nb0.45P0.04Si1.0S0.03",
        "Density": 7.5,
        "Porosity": 4.0,
        "Hardness, Rockwell C": 36.0,
        "Tensile Strength, Ultimate": 1250.0,
        "Tensile Strength, Yield": 1100.0,
        "Elongation at Break": 6.0,
        "Tensile Modulus": 170.0,
        "Corrosion, ASTM F1089": "Passes"
    },
    {
        "name": "EN S355J2G3C High Manganese, Structural, Hot Rolled, Quality Steel",
        "composition": "C0.2Fe97.6Mn1.6P0.035Si0.55S0.035",
        "Density": 7.85,
        "Tensile Strength, Ultimate": 510.0,
        "Tensile Strength, Yield": 355.0,
        "Elongation at Break": 22.0,
        "Modulus of Elasticity": 200.0,
        "Poissons Ratio": 0.29,
        "Shear Modulus": 80.0,
        "Electrical Resistivity": 1.7e-05,
        "CTE, linear": 12.0,
        "Specific Heat Capacity": 0.47,
        "Thermal Conductivity": 52.0
    },
    {
        "name": "AISI 4320H Steel, normalized 925\u00b0C (1700\u00b0F) in 32 mm rounds, machined to 13.7 mm rounds, pseudocarburized at 925\u00b0C (1700\u00b0F) for 8 hrs., box cooled to 20\u00b0C, reheated to 800\u00b0C (1470\u00b0F) and oil quenched, 150\u00b0C (300\u00b0F) temper",
        "composition": "C0.23Cr0.65Fe97.18Mn0.7Mo0.3Ni2.0P0.035Si0.3S0.04",
        "Density": 7.85,
        "Hardness, Brinell": 331.0,
        "Hardness, Knoop": 359.0,
        "Hardness, Rockwell B": 99.0,
        "Hardness, Rockwell C": 36.0,
        "Hardness, Vickers": 350.0,
        "Tensile Strength, Ultimate": 1080.0,
        "Tensile Strength, Yield": 896.0,
        "Elongation at Break": 16.0,
        "Reduction of Area": 50.0,
        "Modulus of Elasticity": 205.0,
        "Bulk Modulus": 160.0,
        "Poissons Ratio": 0.29,
        "Machinability": 60.0,
        "Shear Modulus": 80.0,
        "Electrical Resistivity": 2.45e-05,
        "CTE, linear": 11.3,
        "Specific Heat Capacity": 0.475,
        "Thermal Conductivity": 44.5
    },
    {
        "name": "Sandvik 6C27 Strip Steel",
        "composition": "C0.32Cr13.5Fe85.6Mn0.3P0.025Si0.2S0.01",
        "Hardness, Rockwell C": 56.1,
        "Hardness, Vickers": 240.0,
        "Tensile Strength, Ultimate": 700.0
    },
    {
        "name": "AISI 4037H Steel",
        "composition": "C0.41Fe98.71Mn1.0Mo0.3P0.035Si0.35S0.04",
        "Density": 7.85,
        "Hardness, Brinell": 174.0,
        "Hardness, Knoop": 218.0,
        "Hardness, Rockwell B": 92.0,
        "Hardness, Rockwell C": 12.0,
        "Hardness, Vickers": 206.0,
        "Modulus of Elasticity": 205.0,
        "Bulk Modulus": 160.0,
        "Poissons Ratio": 0.29,
        "Machinability": 70.0,
        "Shear Modulus": 80.0,
        "Electrical Resistivity": 2.45e-05,
        "Specific Heat Capacity": 0.475,
        "Thermal Conductivity": 48.1
    },
    {
        "name": "AISI 8740H Steel, annealed 815\u00b0C (1500\u00b0F)",
        "composition": "C0.44Cr0.65Fe97.88Mn1.05Mo0.3Ni0.75P0.035Si0.3S0.04",
        "Density": 7.85,
        "Hardness, Brinell": 201.0,
        "Hardness, Knoop": 223.0,
        "Hardness, Rockwell B": 93.0,
        "Hardness, Rockwell C": 13.0,
        "Hardness, Vickers": 211.0,
        "Tensile Strength, Ultimate": 695.0,
        "Tensile Strength, Yield": 415.0,
        "Elongation at Break": 22.2,
        "Modulus of Elasticity": 205.0,
        "Bulk Modulus": 160.0,
        "Poissons Ratio": 0.29,
        "Machinability": 65.0,
        "Shear Modulus": 80.0,
        "Izod Impact": 41.0,
        "Electrical Resistivity": 2.34e-05,
        "Specific Heat Capacity": 0.475,
        "Thermal Conductivity": 46.6
    },
    {
        "name": "AISI 8650 Steel, oil quenched 800\u00b0C (1470\u00b0F), 540\u00b0C (1000\u00b0F) temper, 13 mm (0.5 in.) round",
        "composition": "C0.53Cr0.6Fe97.67Mn1.0Mo0.25Ni0.7P0.035Si0.3S0.045",
        "Density": 7.85,
        "Hardness, Brinell": 363.0,
        "Hardness, Knoop": 392.0,
        "Hardness, Rockwell B": 100.0,
        "Hardness, Rockwell C": 40.0,
        "Hardness, Vickers": 384.0,
        "Tensile Strength, Ultimate": 1225.0,
        "Tensile Strength, Yield": 1165.0,
        "Elongation at Break": 14.6,
        "Modulus of Elasticity": 205.0,
        "Bulk Modulus": 160.0,
        "Poissons Ratio": 0.29,
        "Machinability": 60.0,
        "Shear Modulus": 80.0,
        "Electrical Resistivity": 2.34e-05,
        "Specific Heat Capacity": 0.475,
        "Thermal Conductivity": 46.6
    },
    {
        "name": "ATI Allegheny Ludlum Stainless Steel Chromium-Nickel Type 302, 10% Cold Rolled (UNS S30200)",
        "composition": "C0.15Cr19.0Fe72.0Mn2.0Ni10.0N0.1P0.045Si0.75S0.03",
        "Density": 7.9,
        "Hardness, Rockwell B": 92.0,
        "Tensile Strength, Ultimate": 786.0,
        "Tensile Strength, Yield": 593.0,
        "Elongation at Break": 42.0,
        "Tensile Modulus": 200.0,
        "Charpy Impact": 200.0,
        "Electrical Resistivity": 7.2e-05,
        "Magnetic Permeability": 1.039,
        "CTE, linear": 19.8,
        "Specific Heat Capacity": 0.5,
        "Thermal Conductivity": 21.4,
        "Melting Point": 1399.0,
        "Solidus": 1399.0,
        "Liquidus": 1421.0
    },
    {
        "name": "Eagle Brass 304L Austenitic Stainless Steel, 1/2 Hardened",
        "composition": "C0.03Cr20.0Fe74.0Mn2.0Ni12.0P0.045Si0.75S0.03",
        "Density": 7.89,
        "Tensile Strength": 1030.0,
        "Tensile Strength, Yield": 758.0,
        "Elongation at Break": 6.0,
        "Tensile Modulus": 193.0,
        "CTE, linear": 18.7,
        "Thermal Conductivity": 16.3
    },
    {
        "name": "304 Stainless Steel (UNS S30400); Annealed Plate",
        "composition": "C0.08Cr20.0Fe74.0Mn2.0Ni10.5P0.045Si1.0S0.03",
        "Density": 8.0,
        "Hardness, Rockwell B": 92.0,
        "Tensile Strength, Ultimate": 1720.0,
        "Tensile Strength, Yield": 205.0,
        "Elongation at Break": 64.0,
        "Modulus of Elasticity": 193.0,
        "Poissons Ratio": 0.29,
        "Shear Modulus": 77.0,
        "Electrical Resistivity": 0.000116,
        "Magnetic Permeability": 1.02,
        "CTE, linear": 18.7,
        "Specific Heat Capacity": 0.5,
        "Thermal Conductivity": 21.5,
        "Melting Point": 1400.0,
        "Solidus": 1400.0,
        "Liquidus": 1455.0,
        "Specification": 167.0
    },
    {
        "name": "ATI Allegheny Ludlum AL 13-8\u2122 H 1050 Precipitation Hardening Alloy, Heat Treated at 1150\u00b0F",
        "composition": "Al1.35C0.05Cr13.25Fe74.032Mn0.2Mo2.5Ni8.5P0.01Si0.1S0.008",
        "Density": 7.76,
        "Hardness, Rockwell C": 33.0,
        "Tensile Strength, Ultimate": 931.0,
        "Tensile Strength, Yield": 621.0,
        "Elongation at Break": 14.0,
        "Reduction of Area": 50.0,
        "Creep Strength": 827.0,
        "Rupture Strength": 930.0,
        "CTE, linear": 10.6,
        "Melting Point": 1405.0,
        "Solidus": 1405.0,
        "Liquidus": 1470.0
    },
    {
        "name": "AISI 8630 Steel, normalized, 50 mm (2 in.) round",
        "composition": "C0.33Cr0.6Fe98.02Mn0.95Mo0.25Ni0.75P0.035Si0.3S0.04",
        "Density": 7.85,
        "Hardness, Brinell": 187.0,
        "Hardness, Knoop": 209.0,
        "Hardness, Rockwell B": 90.0,
        "Hardness, Rockwell C": 10.0,
        "Hardness, Vickers": 196.0,
        "Tensile Strength, Ultimate": 640.0,
        "Tensile Strength, Yield": 425.0,
        "Elongation at Break": 26.2,
        "Modulus of Elasticity": 205.0,
        "Bulk Modulus": 160.0,
        "Poissons Ratio": 0.29,
        "Machinability": 70.0,
        "Shear Modulus": 80.0,
        "Electrical Resistivity": 2.34e-05,
        "CTE, linear": 14.0,
        "Specific Heat Capacity": 0.475,
        "Thermal Conductivity": 46.6
    },
    {
        "name": "Cast Stainless Steel CF10M, UNS J92901",
        "composition": "C0.1Cr21.0Fe71.0Mn1.5Mo3.0Ni12.0P0.04Si1.5S0.04"
    },
    {
        "name": "AISI 4422 Steel, heat treated in 25 mm rounds, reheated to 775\u00b0C (1425\u00b0F), 150\u00b0C (300\u00b0F) temper",
        "composition": "C0.25Fe98.6Mn0.8Mo0.45P0.035Si0.3S0.04",
        "Density": 7.85,
        "Hardness, Brinell": 255.0,
        "Hardness, Knoop": 279.0,
        "Hardness, Rockwell B": 98.0,
        "Hardness, Rockwell C": 25.0,
        "Hardness, Vickers": 269.0,
        "Tensile Strength, Ultimate": 820.0,
        "Tensile Strength, Yield": 385.0,
        "Elongation at Break": 17.2,
        "Reduction of Area": 34.3,
        "Modulus of Elasticity": 205.0,
        "Bulk Modulus": 160.0,
        "Poissons Ratio": 0.29,
        "Machinability": 65.0,
        "Shear Modulus": 80.0,
        "Electrical Resistivity": 2.45e-05,
        "Specific Heat Capacity": 0.475,
        "Thermal Conductivity": 44.5
    },
    {
        "name": "AISI 4620 Steel, normalized, machined to 25 mm (1 in.) rounds, pseudocarburized, reheated to 925\u00b0C (1700\u00b0F), quenched and tempered",
        "composition": "C0.22Fe97.38Mn0.65Mo0.3Ni2.0P0.035Si0.35S0.04",
        "Density": 7.85,
        "Hardness, Brinell": 293.0,
        "Hardness, Knoop": 319.0,
        "Hardness, Rockwell B": 99.0,
        "Hardness, Rockwell C": 31.0,
        "Hardness, Vickers": 309.0,
        "Tensile Strength, Ultimate": 965.0,
        "Tensile Strength, Yield": 772.0,
        "Elongation at Break": 15.0,
        "Reduction of Area": 52.0,
        "Modulus of Elasticity": 205.0,
        "Bulk Modulus": 160.0,
        "Poissons Ratio": 0.29,
        "Machinability": 65.0,
        "Shear Modulus": 80.0,
        "Electrical Resistivity": 2.45e-05,
        "Specific Heat Capacity": 0.475,
        "Thermal Conductivity": 44.5
    },
    {
        "name": "Cast Stainless Steel CN7M, ASTM A351",
        "composition": "C0.07Cr22.0Cu4.0Fe48.5Mn1.5Mo3.0Ni30.5P0.04Si1.5S0.04",
        "Tensile Strength, Ultimate": 425.0,
        "Tensile Strength, Yield": 170.0,
        "Elongation at Break": 35.0
    },
    {
        "name": "ATI Allegheny Ludlum Type 441 Alloy Stainless Steel",
        "composition": "Al0.05C0.02Cr18.0Fe79.0Mn0.33Ni0.32Nb0.69N0.021P0.025Si0.39S0.002Ti0.27",
        "Density": 7.711,
        "Hardness, Rockwell B": 84.0,
        "Tensile Strength, Ultimate": 510.0,
        "Tensile Strength, Yield": 331.0,
        "Elongation at Break": 29.0,
        "Electrical Resistivity": 5.87e-05,
        "CTE, linear": 11.9,
        "Maximum Service Temperature, Air": 1010.0
    },
    {
        "name": "ASTM A709 Steel, grade 36, carbon steel bar (diam \u2264 200 mm)",
        "composition": "C0.29Fe99.0Mn1.2P0.04Si0.4S0.05",
        "Density": 7.8,
        "Tensile Strength, Ultimate": 400.0,
        "Tensile Strength, Yield": 250.0,
        "Elongation at Break": 23.0,
        "Bulk Modulus": 160.0,
        "Shear Modulus": 80.0
    },
    {
        "name": "AISI 1552 Steel, Hot Rolled Bar (UNS G15520)",
        "composition": "C0.55Fe98.33Mn1.5P0.04S0.05",
        "Density": 7.85,
        "Hardness, Brinell": 217.0,
        "Tensile Strength, Ultimate": 745.0,
        "Tensile Strength, Yield": 410.0,
        "Elongation at Break": 12.0,
        "Reduction of Area": 30.0,
        "Modulus of Elasticity": 200.0,
        "Poissons Ratio": 0.29,
        "Shear Modulus": 78.0,
        "Electrical Resistivity": 1.7e-05,
        "CTE, linear": 12.0,
        "Specific Heat Capacity": 0.47,
        "Thermal Conductivity": 52.0
    },
    {
        "name": "Cast Stainless Steel CF8M, ASTM A744",
        "composition": "C0.08Cr21.0Fe71.0Mn1.5Mo3.0Ni12.0P0.04Si2.0S0.04",
        "Tensile Strength, Ultimate": 485.0,
        "Tensile Strength, Yield": 205.0,
        "Elongation at Break": 30.0
    },
    {
        "name": "AISI 4130H Steel, normalized at 870\u00b0C (1600\u00b0F), air cooled, 13 mm (0.5 in.) round",
        "composition": "C0.33Cr1.2Fe98.38Mn0.7Mo0.25P0.035Si0.35S0.04",
        "Density": 7.85,
        "Hardness, Brinell": 217.0,
        "Hardness, Knoop": 240.0,
        "Hardness, Rockwell B": 95.0,
        "Hardness, Rockwell C": 17.0,
        "Hardness, Vickers": 228.0,
        "Tensile Strength, Ultimate": 731.0,
        "Tensile Strength, Yield": 460.0,
        "Elongation at Break": 25.1,
        "Reduction of Area": 59.6,
        "Modulus of Elasticity": 205.0,
        "Bulk Modulus": 160.0,
        "Poissons Ratio": 0.29,
        "Machinability": 70.0,
        "Shear Modulus": 80.0,
        "Electrical Resistivity": 0.0001222,
        "Specific Heat Capacity": 0.837,
        "Thermal Conductivity": 42.7
    },
    {
        "name": "AISI 4012 Steel",
        "composition": "C0.14Fe98.235Mn1.0Mo0.25P0.035Si0.3S0.04",
        "Density": 7.85,
        "Tensile Strength, Ultimate": 490.0
    },
    {
        "name": "AISI Type 304N Stainless Steel",
        "composition": "C0.08Cr20.0Fe73.9Mn2.0Ni10.5N0.16P0.045Si1.0S0.03",
        "Density": 8.0,
        "Hardness, Rockwell B": 85.0,
        "Tensile Strength, Ultimate": 620.0,
        "Tensile Strength, Yield": 330.0,
        "Modulus of Elasticity": 193.0,
        "Electrical Resistivity": 7.2e-05,
        "Magnetic Permeability": 1.008,
        "CTE, linear": 18.9,
        "Specific Heat Capacity": 0.5,
        "Melting Point": 1400.0,
        "Solidus": 1400.0,
        "Liquidus": 1450.0,
        "Maximum Service Temperature, Air": 925.0
    },
    {
        "name": "AISI Type 309S Stainless Steel",
        "composition": "C0.08Cr23.0Fe60.0Mn2.0Ni14.0P0.045Si1.0S0.03",
        "Density": 8.0,
        "Tensile Strength, Ultimate": 560.0,
        "Tensile Strength, Yield": 255.0,
        "Elongation at Break": 65.0,
        "Modulus of Elasticity": 200.0,
        "Poissons Ratio": 0.3,
        "Shear Modulus": 77.0,
        "Izod Impact": 120.0,
        "Electrical Resistivity": 7.8e-05,
        "Magnetic Permeability": 1.008,
        "CTE, linear": 18.0,
        "Specific Heat Capacity": 0.5,
        "Thermal Conductivity": 15.6,
        "Melting Point": 1400.0,
        "Solidus": 1400.0,
        "Liquidus": 1455.0,
        "Maximum Service Temperature, Air": 1095.0
    },
    {
        "name": "AISI 1029 Steel Composition Spec (UNS G10290)",
        "composition": "C0.31Fe99.15Mn0.9P0.04S0.05"
    },
    {
        "name": "414 Stainless Steel",
        "composition": "C0.15Cr12.5Fe83.0Mn1.0Ni1.88P0.04Si1.0S0.03",
        "Density": 7.8,
        "Hardness, Brinell": 459.0,
        "Hardness, Knoop": 506.0,
        "Hardness, Rockwell C": 48.0,
        "Hardness, Vickers": 487.0,
        "Tensile Strength, Ultimate": 1795.0,
        "Tensile Strength, Yield": 1013.0,
        "Elongation at Break": 15.0,
        "Tensile Modulus": 200.0,
        "Izod Impact": 70.0,
        "Electrical Resistivity": 7e-05,
        "CTE, linear": 12.4,
        "Specific Heat Capacity": 0.46,
        "Thermal Conductivity": 28.7,
        "Melting Point": 1425.0,
        "Solidus": 1425.0,
        "Liquidus": 1480.0
    },
    {
        "name": "ASTM A517 Low Alloy Steel, Grade A",
        "composition": "B0.0025C0.21Cr0.8Fe97.3125Mn1.1Mo0.28P0.035Si0.8S0.04",
        "Density": 7.75,
        "Tensile Strength, Ultimate": 795.0,
        "Tensile Strength, Yield": 690.0,
        "Elongation at Break": 16.0,
        "Modulus of Elasticity": 200.0,
        "Bulk Modulus": 160.0,
        "Poissons Ratio": 0.29,
        "Shear Modulus": 80.0,
        "Electrical Resistivity": 1.7e-05,
        "CTE, linear": 12.0,
        "Specific Heat Capacity": 0.47,
        "Thermal Conductivity": 52.0
    },
    {
        "name": "AISI 4140H Steel, heat treated, tempered 315\u00b0C (600\u00b0F), 25 mm (1 in.) round",
        "composition": "C0.44Cr1.2Fe97.93Mn1.1Mo0.3P0.035Si0.3S0.04",
        "Density": 7.85,
        "Hardness, Brinell": 495.0,
        "Hardness, Knoop": 530.0,
        "Hardness, Rockwell C": 51.0,
        "Hardness, Vickers": 525.0,
        "Tensile Strength, Ultimate": 1725.0,
        "Tensile Strength, Yield": 1572.0,
        "Elongation at Break": 11.5,
        "Reduction of Area": 46.0,
        "Modulus of Elasticity": 205.0,
        "Bulk Modulus": 160.0,
        "Poissons Ratio": 0.29,
        "Machinability": 65.0,
        "Shear Modulus": 80.0,
        "Izod Impact": 9.0,
        "Electrical Resistivity": 6.46e-05,
        "CTE, linear": 14.6,
        "Specific Heat Capacity": 0.561,
        "Thermal Conductivity": 42.6
    },
    {
        "name": "3D Systems LaserForm\u00ae Ti Gr5 (A), AFTER HIP Titanium Materials",
        "composition": "Al6.75C0.08H0.015Fe0.3N0.05O0.2Ti91.0V4.5Y0.005",
        "Density": 4.42,
        "Hardness, Rockwell B": 34.0,
        "Tensile Strength, Ultimate": 970.0,
        "Tensile Strength, Yield": 910.0,
        "Elongation at Break": 12.0,
        "Tensile Modulus": 10.5,
        "Charpy Impact": 18.0,
        "CTE, linear": 8.6,
        "Thermal Conductivity": 6.7,
        "Melting Point": 1692.0,
        "Element": 0.1,
        "Surface Roughness": 4.0
    },
    {
        "name": "AISI 51B60H Steel, oil quenched from 830\u00b0C (1525\u00b0F), 540\u00b0C (1000\u00b0F) temper, 50 mm (2 in.) round",
        "composition": "B0.003C0.65Cr1.0Fe98.05Mn1.1P0.035Si0.3S0.04",
        "Density": 7.85,
        "Hardness, Brinell": 293.0,
        "Hardness, Knoop": 319.0,
        "Hardness, Rockwell B": 99.0,
        "Hardness, Rockwell C": 31.0,
        "Hardness, Vickers": 309.0,
        "Tensile Strength, Ultimate": 1060.0,
        "Tensile Strength, Yield": 703.0,
        "Elongation at Break": 17.8,
        "Modulus of Elasticity": 205.0,
        "Bulk Modulus": 160.0,
        "Poissons Ratio": 0.29,
        "Machinability": 55.0,
        "Shear Modulus": 80.0,
        "Electrical Resistivity": 2.19e-05,
        "Specific Heat Capacity": 0.475,
        "Thermal Conductivity": 46.6
    },
    {
        "name": "AISI 1060 Steel, as rolled",
        "composition": "C0.66Fe98.85Mn0.9P0.04S0.05",
        "Density": 7.85,
        "Hardness, Brinell": 241.0,
        "Hardness, Knoop": 265.0,
        "Hardness, Rockwell B": 97.0,
        "Hardness, Rockwell C": 22.0,
        "Hardness, Vickers": 254.0,
        "Tensile Strength, Ultimate": 814.0,
        "Tensile Strength, Yield": 485.0,
        "Elongation at Break": 17.0,
        "Reduction of Area": 34.0,
        "Modulus of Elasticity": 205.0,
        "Bulk Modulus": 160.0,
        "Poissons Ratio": 0.29,
        "Shear Modulus": 80.0,
        "Izod Impact": 18.0,
        "Electrical Resistivity": 1.8e-05,
        "CTE, linear": 13.7,
        "Specific Heat Capacity": 0.544,
        "Thermal Conductivity": 49.8
    },
    {
        "name": "Cast Stainless Steel CB7Cu-2, AMS 5357A",
        "composition": "C0.05Cr15.5Cu3.2Fe78.1Mn0.6Ni5.0Nb0.3N0.05P0.25Si1.0S0.025",
        "Tensile Strength, Ultimate": 896.0,
        "Tensile Strength, Yield": 827.0,
        "Elongation at Break": 8.0
    },
    {
        "name": "Ovako C55E EN10083-2:2006 (ref) Steel, +S",
        "composition": "C0.6Cr0.4Fe98.88Mn0.9Mo0.1Ni0.4P0.03Si0.4S0.035",
        "Density": 7.8,
        "Hardness, Brinell": 255.0,
        "Modulus of Elasticity": 210.0,
        "Poissons Ratio": 0.3,
        "Shear Modulus": 80.0,
        "Electrical Resistivity": 2e-06,
        "CTE, linear": 12.0,
        "Specific Heat Capacity": 0.46,
        "Thermal Conductivity": 40.0,
        "Transformation Temperature": 750.0,
        "Weldability": 0.83
    },
    {
        "name": "Kinetics MIM 316 Stainless Steel (Premium Grade)",
        "composition": "C0.07Cr18.0Fe72.0Mn2.0Mo3.0Ni14.0Si1.0",
        "Density": 7.92,
        "Hardness, Rockwell B": 64.5,
        "Tensile Strength, Ultimate": 538.0,
        "Tensile Strength, Yield": 179.0,
        "Elongation at Break": 67.0,
        "Reduction of Area": 70.0,
        "Charpy Impact, Unnotched": 190.0,
        "Surface Finish": 44.0
    },
    {
        "name": "Schmolz + Bickenbach P-20 High Hard Plastic Mold Steel",
        "composition": "C0.34Cr1.75Fe96.31Mn0.8Mo0.4Si0.4",
        "Density": 7.86,
        "Hardness, Rockwell C": 51.0,
        "Tensile Strength": 1030.0,
        "Tensile Strength, Yield": 896.0,
        "Elongation at Yield": 15.0,
        "Reduction of Area": 35.0,
        "CTE, linear": 12.8,
        "Thermal Conductivity": 31.1
    },
    {
        "name": "ASTM A516, Grade 55",
        "composition": "C0.26Fe98.0Mn1.2P0.035Si0.4S0.04",
        "Density": 7.8,
        "Tensile Strength, Ultimate": 380.0
    },
    {
        "name": "EN S235JRG2 High Manganese, Structural, Hot Rolled, Base Steel, t>63 mm",
        "composition": "C0.2Fe98.3Mn1.4N0.009P0.045S0.045",
        "Density": 7.85,
        "Tensile Strength, Ultimate": 340.0,
        "Tensile Strength, Yield": 215.0,
        "Elongation at Break": 24.0,
        "Modulus of Elasticity": 200.0,
        "Poissons Ratio": 0.29,
        "Shear Modulus": 80.0,
        "Electrical Resistivity": 1.7e-05,
        "CTE, linear": 12.0,
        "Specific Heat Capacity": 0.47,
        "Thermal Conductivity": 52.0
    },
    {
        "name": "AISI 4150 Steel, heat treated, 25 mm (1 in.) round",
        "composition": "C0.53Cr1.1Fe97.67Mn1.0Mo0.25P0.035Si0.3S0.04",
        "Density": 7.85,
        "Hardness, Brinell": 197.0,
        "Hardness, Knoop": 219.0,
        "Hardness, Rockwell B": 92.0,
        "Hardness, Rockwell C": 13.0,
        "Hardness, Vickers": 207.0,
        "Tensile Strength, Ultimate": 731.0,
        "Tensile Strength, Yield": 380.0,
        "Elongation at Break": 20.2,
        "Reduction of Area": 24.8,
        "Modulus of Elasticity": 205.0,
        "Bulk Modulus": 160.0,
        "Poissons Ratio": 0.29,
        "Machinability": 55.0,
        "Shear Modulus": 80.0,
        "Electrical Resistivity": 2.45e-05,
        "Specific Heat Capacity": 0.475,
        "Thermal Conductivity": 44.5
    },
    {
        "name": "ThyssenKrupp PAS 500 Structural Steel for Cold Forming",
        "composition": "C0.1Fe97.8Mn1.7Nb0.08P0.025Si0.15S0.01V0.12",
        "Tensile Strength at Break": 550.0,
        "Tensile Strength, Yield": 500.0,
        "Elongation at Break": 14.0,
        "Charpy Impact": 40.0,
        "Bend Radius, Minimum": 1.0
    },
    {
        "name": "430 Stainless Steel annealed plate",
        "composition": "C0.12Cr18.0Fe87.0Mn1.0P0.04Si1.0S0.03",
        "Density": 7.8,
        "Hardness, Brinell": 160.0,
        "Hardness, Knoop": 177.0,
        "Hardness, Rockwell B": 83.0,
        "Hardness, Vickers": 167.0,
        "Tensile Strength, Ultimate": 517.0,
        "Tensile Strength, Yield": 276.0,
        "Elongation at Break": 30.0,
        "Modulus of Elasticity": 200.0,
        "Electrical Resistivity": 6e-05,
        "Magnetic Permeability": 600.0,
        "CTE, linear": 12.4,
        "Specific Heat Capacity": 0.46,
        "Thermal Conductivity": 26.3,
        "Melting Point": 1425.0,
        "Solidus": 1425.0,
        "Liquidus": 1510.0,
        "Maximum Service Temperature, Air": 870.0
    },
    {
        "name": "Ovako 100CrMo7 824Q Steel, Q/T (bainite)",
