Repository: KylinGuo/HEA

File: data.json (part 65 of 70)
[
        "composition": "C1.0Cr1.95Fe96.63Mn0.4Mo0.25Ni0.25P0.02Si0.35S0.001",
        "Density": 7.8,
        "Hardness, Rockwell C": 59.0,
        "Tensile Strength": 2200.0,
        "Tensile Strength, Yield": 2000.0,
        "Elongation at Break": 7.0,
        "Modulus of Elasticity": 210.0,
        "Poissons Ratio": 0.3,
        "Shear Modulus": 80.0,
        "Electrical Resistivity": 2e-06,
        "CTE, linear": 12.0,
        "Specific Heat Capacity": 0.46,
        "Thermal Conductivity": 40.0,
        "Transformation Temperature": 750.0
    },
    {
        "name": "AISI 304L Cast Stainless Steel, EN 10088-3",
        "composition": "C0.03Cr19.5Fe67.0Mn2.0Ni10.0P0.045Si1.0S0.03",
        "Tensile Strength, Ultimate": 450.0,
        "Tensile Strength, Yield": 175.0,
        "Elongation at Break": 45.0
    },
    {
        "name": "AISI 8650H Steel, oil quenched 800\u00b0C (1470\u00b0F), 595\u00b0C (1100\u00b0F) temper, round",
        "composition": "C0.54Cr0.65Fe97.83Mn1.05Mo0.25Ni0.75P0.035Si0.35S0.045",
        "Density": 7.85,
        "Hardness, Brinell": 321.0,
        "Hardness, Knoop": 348.0,
        "Hardness, Rockwell B": 99.0,
        "Hardness, Rockwell C": 35.0,
        "Hardness, Vickers": 339.0,
        "Tensile Strength, Ultimate": 1060.0,
        "Tensile Strength, Yield": 1040.0,
        "Elongation at Break": 22.0,
        "Modulus of Elasticity": 205.0,
        "Bulk Modulus": 160.0,
        "Poissons Ratio": 0.29,
        "Machinability": 60.0,
        "Shear Modulus": 80.0,
        "Electrical Resistivity": 2.34e-05,
        "Specific Heat Capacity": 0.475,
        "Thermal Conductivity": 46.6
    },
    {
        "name": "ASTM A852 Steel",
        "composition": "C0.19Cr0.7Cu0.4Fe96.95Mn1.35Ni0.5P0.04Si0.65S0.05V0.1",
        "Density": 7.8,
        "Tensile Strength, Ultimate": 620.0,
        "Tensile Strength, Yield": 485.0,
        "Elongation at Break": 19.0,
        "Modulus of Elasticity": 200.0,
        "Bulk Modulus": 160.0,
        "Poissons Ratio": 0.29,
        "Shear Modulus": 80.0,
        "Electrical Resistivity": 1.7e-05,
        "CTE, linear": 12.0,
        "Specific Heat Capacity": 0.47,
        "Thermal Conductivity": 52.0
    },
    {
        "name": "ATI Allegheny Ludlum Grade 7 Titanium (UNS R52400)",
        "composition": "C0.1H0.015Fe0.3N0.03O0.25Pd0.2Ti99.1",
        "Density": 4.52,
        "Hardness, Brinell": 160.0,
        "Tensile Strength, Ultimate": 483.0,
        "Tensile Strength, Yield": 345.0,
        "Elongation at Break": 27.0
    },
    {
        "name": "ASTM A607 Steel, grade 60, cold rolled",
        "composition": "C0.26Fe98.0Mn1.5P0.04S0.05",
        "Density": 7.8,
        "Tensile Strength, Ultimate": 515.0,
        "Tensile Strength, Yield": 415.0,
        "Elongation at Break": 16.0,
        "Bulk Modulus": 160.0,
        "Shear Modulus": 80.0
    },
    {
        "name": "AISI 1020 Steel, mock carburized at 915\u00b0C (1680\u00b0F) for 8 hours, 775\u00b0C (1430\u00b0F) reheat, water quenched, 175\u00b0C (350\u00b0F) temper, 100 mm (4 in.) round",
        "composition": "C0.23Fe99.53Mn0.6P0.04S0.05",
        "Density": 7.87,
        "Hardness, Brinell": 143.0,
        "Hardness, Knoop": 163.0,
        "Hardness, Rockwell B": 78.0,
        "Hardness, Vickers": 149.0,
        "Tensile Strength, Ultimate": 491.0,
        "Tensile Strength, Yield": 290.0,
        "Elongation at Break": 33.0,
        "Reduction of Area": 67.9,
        "Modulus of Elasticity": 186.0,
        "Bulk Modulus": 148.0,
        "Poissons Ratio": 0.29,
        "Shear Modulus": 72.0,
        "Izod Impact": 130.0,
        "Charpy Impact": 68.0,
        "Electrical Resistivity": 2.92e-05,
        "CTE, linear": 14.8,
        "Specific Heat Capacity": 0.599,
        "Thermal Conductivity": 51.9
    },
    {
        "name": "Ovako C45 SB1672 Steel",
        "composition": "C0.5Cr0.4Fe98.96Mn0.9Mo0.1Ni0.4P0.045Si0.4S0.045",
        "Density": 7.8,
        "Modulus of Elasticity": 210.0,
        "Poissons Ratio": 0.3,
        "Shear Modulus": 80.0,
        "Electrical Resistivity": 2e-06,
        "CTE, linear": 12.0,
        "Specific Heat Capacity": 0.46,
        "Thermal Conductivity": 40.0,
        "Transformation Temperature": 760.0,
        "Dl": 1.1,
        "Weldability": 0.72
    },
    {
        "name": "AISI 4820H Steel, mock carburized, reheated to 800\u00b0C (1470\u00b0F), 150\u00b0C (300\u00b0F) temper, 25 mm (1 in.) round",
        "composition": "C0.23Fe95.88Mn0.8Mo0.3Ni3.8P0.035Si0.3S0.04",
        "Density": 7.85,
        "Hardness, Brinell": 352.0,
        "Hardness, Knoop": 381.0,
        "Hardness, Rockwell B": 99.0,
        "Hardness, Rockwell C": 39.0,
        "Hardness, Vickers": 372.0,
        "Tensile Strength, Ultimate": 1170.0,
        "Tensile Strength, Yield": 869.0,
        "Elongation at Break": 15.0,
        "Modulus of Elasticity": 205.0,
        "Bulk Modulus": 160.0,
        "Poissons Ratio": 0.29,
        "Machinability": 50.0,
        "Shear Modulus": 80.0,
        "Electrical Resistivity": 2.45e-05,
        "Specific Heat Capacity": 0.475,
        "Thermal Conductivity": 44.5
    },
    {
        "name": "AMS 6434 Ultrahigh Strength Steel",
        "composition": "C0.38Cr0.9Fe96.0Mn0.8Mo0.4Ni2.0P0.035Si0.35S0.04V0.23",
        "Density": 7.87,
        "Modulus of Elasticity": 205.0,
        "Poissons Ratio": 0.28,
        "Shear Modulus": 80.0
    },
    {
        "name": "JIS SK2M Water-Hardening Tool Steel",
        "composition": "C1.3Cr0.3Cu0.25Fe98.9Mn0.5Ni0.25P0.03Si0.35S0.03",
        "Density": 7.83,
        "Hardness, Vickers": 220.0,
        "Modulus of Elasticity": 205.0,
        "Poissons Ratio": 0.28,
        "Shear Modulus": 80.0,
        "Electrical Resistivity": 3e-05,
        "CTE, linear": 13.8,
        "Specific Heat Capacity": 0.461,
        "Thermal Conductivity": 48.0,
        "Processing Temperature": 175.0,
        "Annealing Temperature": 740.0
    },
    {
        "name": "AISI 6150 Steel, normalized, 50 mm (2 in.) round",
        "composition": "C0.53Cr1.1Fe97.72Mn0.9P0.035Si0.3S0.04V0.15",
        "Density": 7.85,
        "Hardness, Brinell": 262.0,
        "Hardness, Knoop": 287.0,
        "Hardness, Rockwell B": 98.0,
        "Hardness, Rockwell C": 26.0,
        "Hardness, Vickers": 276.0,
        "Tensile Strength, Ultimate": 896.0,
        "Tensile Strength, Yield": 515.0,
        "Elongation at Break": 20.7,
        "Modulus of Elasticity": 205.0,
        "Bulk Modulus": 160.0,
        "Poissons Ratio": 0.29,
        "Machinability": 55.0,
        "Shear Modulus": 80.0,
        "Electrical Resistivity": 2.34e-05,
        "Specific Heat Capacity": 0.475,
        "Thermal Conductivity": 46.6
    },
    {
        "name": "AISI 4150 Steel, oil quenched 830\u00b0C (1525\u00b0F), 540\u00b0C (1000\u00b0F) temper, 13 mm (0.5 in.) round",
        "composition": "C0.53Cr1.1Fe97.67Mn1.0Mo0.25P0.035Si0.3S0.04",
        "Density": 7.85,
        "Hardness, Brinell": 375.0,
        "Hardness, Knoop": 405.0,
        "Hardness, Rockwell B": 100.0,
        "Hardness, Rockwell C": 41.0,
        "Hardness, Vickers": 397.0,
        "Tensile Strength, Ultimate": 1310.0,
        "Tensile Strength, Yield": 1215.0,
        "Elongation at Break": 13.5,
        "Reduction of Area": 46.5,
        "Modulus of Elasticity": 205.0,
        "Bulk Modulus": 160.0,
        "Poissons Ratio": 0.29,
        "Machinability": 55.0,
        "Shear Modulus": 80.0,
        "Electrical Resistivity": 2.45e-05,
        "Specific Heat Capacity": 0.475,
        "Thermal Conductivity": 44.5
    },
    {
        "name": "Titanium Ti-8V-5Fe-1Al, STA",
        "composition": "Al1.5C0.05Fe6.0N0.07O0.5Ti86.0V8.5",
        "Density": 4.65,
        "Tensile Strength": 1448.0,
        "Tensile Strength, Yield": 1380.0,
        "Elongation at Break": 6.0,
        "Reduction of Area": 12.0,
        "Tensile Modulus": 100.0,
        "Shear Strength": 793.0
    },
    {
        "name": "304 Stainless Steel (UNS S30400); Hot Finished and Annealed Bar and Forgings",
        "composition": "C0.08Cr20.0Fe74.0Mn2.0Ni10.5P0.045Si1.0S0.03",
        "Density": 8.0,
        "Tensile Strength, Ultimate": 515.0,
        "Tensile Strength, Yield": 205.0,
        "Elongation at Break": 40.0,
        "Reduction of Area": 50.0,
        "Modulus of Elasticity": 193.0,
        "Poissons Ratio": 0.29,
        "Shear Modulus": 77.0,
        "Electrical Resistivity": 0.000116,
        "CTE, linear": 18.7,
        "Specific Heat Capacity": 0.5,
        "Thermal Conductivity": 21.5,
        "Melting Point": 1400.0,
        "Solidus": 1400.0,
        "Liquidus": 1455.0,
        "Specification": 276.0
    },
    {
        "name": "Schmolz + Bickenbach Formadur\u00ae PH X Superclean Plastic Mold Steel",
        "composition": "C0.05Cr15.0Cu3.5Fe76.95Ni4.5",
        "Density": 7.89,
        "Hardness, Rockwell C": 44.0,
        "Tensile Strength": 1240.0,
        "Tensile Strength, Yield": 1210.0,
        "Elongation at Yield": 12.8,
        "Charpy Impact": 33.9,
        "CTE, linear": 16.6,
        "Thermal Conductivity": 22.3,
        "Corrosion Properties/Weight loss rate": 0.2
    },
    {
        "name": "AISI E9310H Steel, normalized at 890\u00b0C (1635\u00b0F), 100 mm (4 in.) round",
        "composition": "C0.13Cr1.45Fe95.35Mn0.7Mo0.15Ni3.55Si0.3S0.05",
        "Density": 7.85,
        "Hardness, Brinell": 255.0,
        "Hardness, Knoop": 279.0,
        "Hardness, Rockwell B": 98.0,
        "Hardness, Rockwell C": 25.0,
        "Hardness, Vickers": 269.0,
        "Tensile Strength, Ultimate": 862.0,
        "Tensile Strength, Yield": 565.0,
        "Elongation at Break": 19.5,
        "Modulus of Elasticity": 200.0,
        "Bulk Modulus": 160.0,
        "Poissons Ratio": 0.29,
        "Machinability": 50.0,
        "Shear Modulus": 80.0,
        "Electrical Resistivity": 1.74e-05,
        "CTE, linear": 14.7,
        "Specific Heat Capacity": 0.472,
        "Thermal Conductivity": 51.9
    },
    {
        "name": "AISI 5060 Steel",
        "composition": "C0.64Cr0.6Fe98.14Mn1.0P0.035Si0.3S0.04",
        "Density": 7.85,
        "Hardness, Brinell": 170.0,
        "Hardness, Knoop": 213.0,
        "Hardness, Rockwell B": 91.0,
        "Hardness, Rockwell C": 11.0,
        "Hardness, Vickers": 200.0,
        "Modulus of Elasticity": 205.0,
        "Bulk Modulus": 160.0,
        "Poissons Ratio": 0.29,
        "Machinability": 55.0,
        "Shear Modulus": 80.0,
        "Electrical Resistivity": 2.19e-05,
        "Specific Heat Capacity": 0.475,
        "Thermal Conductivity": 46.6
    },
    {
        "name": "Cast Stainless Steel HD, ACI",
        "composition": "C0.5Cr30.0Fe70.0Mn1.5Mo0.5Ni7.0P0.04Si2.0S0.04",
        "Hardness, Brinell": 90.0,
        "Tensile Strength, Ultimate": 585.0,
        "Tensile Strength, Yield": 330.0,
        "Elongation at Break": 16.0,
        "Creep Strength": 6.2,
        "CTE, linear": 16.6,
        "Thermal Conductivity": 41.9
    },
    {
        "name": "AISI 1016 Steel, cold drawn, 19-32 mm (0.75-1.25 in) round",
        "composition": "C0.18Fe99.58Mn0.9P0.04S0.05",
        "Density": 7.87,
        "Hardness, Brinell": 121.0,
        "Hardness, Knoop": 140.0,
        "Hardness, Rockwell B": 68.0,
        "Hardness, Vickers": 126.0,
        "Tensile Strength, Ultimate": 420.0,
        "Tensile Strength, Yield": 350.0,
        "Elongation at Break": 18.0,
        "Reduction of Area": 40.0,
        "Modulus of Elasticity": 205.0,
        "Bulk Modulus": 160.0,
        "Poissons Ratio": 0.29,
        "Machinability": 70.0,
        "Shear Modulus": 80.0,
        "Electrical Resistivity": 2.9e-05,
        "Specific Heat Capacity": 0.595,
        "Thermal Conductivity": 51.9
    },
    {
        "name": "Assab Steels QRO 90 SUPREME Hot Work Steel",
        "composition": "C0.38Cr2.6Fe92.82Mn0.75Mo2.25Si0.3V0.9",
        "Density": 7.67,
        "Hardness, Rockwell C": 52.5,
        "Hardness, Vickers": 540.0,
        "Tensile Strength at Break": 1150.0,
        "Tensile Strength, Ultimate": 1250.0,
        "Tensile Strength, Yield": 1100.0,
        "Elongation at Break": 19.0,
        "Reduction of Area": 80.0,
        "Modulus of Elasticity": 175.0,
        "Impact Test": 22.0,
        "CTE, linear": 7.7,
        "Thermal Conductivity": 32.0
    },
    {
        "name": "Type 410S Martensitic Stainless Steel, Annealed Forgings, UNS S41008",
        "composition": "C0.08Cr13.5Fe87.0Mn1.0Ni0.6P0.04Si1.0S0.03",
        "Density": 7.73,
        "Tensile Strength": 450.0,
        "Tensile Strength, Yield": 240.0,
        "Elongation at Break": 22.0,
        "Reduction of Area": 45.0,
        "Modulus of Elasticity": 200.0,
        "Electrical Resistivity": 6e-05,
        "CTE, linear": 13.5,
        "Specific Heat Capacity": 0.46,
        "Thermal Conductivity": 26.9,
        "Melting Point": 1480.0,
        "Solidus": 1480.0,
        "Liquidus": 1530.0
    },
    {
        "name": "AISI 1050 Steel, water quenched from 830\u00b0C (1525\u00b0F), 595\u00b0C (1100\u00b0F) temper, 100 mm (4 in.) round",
        "composition": "C0.55Fe98.92Mn0.9P0.04S0.05",
        "Density": 7.87,
        "Hardness, Brinell": 229.0,
        "Hardness, Knoop": 252.0,
        "Hardness, Rockwell B": 96.0,
        "Hardness, Rockwell C": 19.0,
        "Hardness, Vickers": 241.0,
        "Tensile Strength, Ultimate": 774.0,
        "Tensile Strength, Yield": 470.0,
        "Elongation at Break": 23.7,
        "Reduction of Area": 55.5,
        "Modulus of Elasticity": 200.0,
        "Bulk Modulus": 160.0,
        "Poissons Ratio": 0.29,
        "Shear Modulus": 80.0,
        "Izod Impact": 31.0,
        "Electrical Resistivity": 3e-05,
        "CTE, linear": 13.9,
        "Specific Heat Capacity": 0.486,
        "Thermal Conductivity": 51.9
    },
    {
        "name": "Overview of materials for High Carbon Steel",
        "composition": "Al1.25B0.003C3.4Cr14.0Co14.0Cu0.35Fe99.2Mn13.0Mo10.5Ni10.0P0.05Si2.2S0.27W13.0V14.5",
        "Density": 0.451,
        "Particle Size": 6.7,
        "Hardness, Brinell": 163.0,
        "Hardness, Knoop": 195.0,
        "Hardness, Rockwell B": 43.0,
        "Hardness, Rockwell C": 10.0,
        "Hardness, Vickers": 182.0,
        "Tensile Strength, Ultimate": 161.0,
        "Tensile Strength, Yield": 275.0,
        "Elongation at Break": 0.5,
        "Reduction of Area": 13.4,
        "Modulus of Elasticity": 13.8,
        "Flexural Yield Strength": 159.0,
        "Compressive Yield Strength": 1320.0,
        "Bulk Modulus": 160.0,
        "Poissons Ratio": 0.28,
        "Fracture Toughness": 13.2,
        "Machinability": 10.0,
        "Shear Modulus": 78.0,
        "Izod Impact": 3.0,
        "Izod Impact Unnotched": 10.8,
        "Charpy Impact": 1.36,
        "Charpy Impact, Unnotched": 2.71,
        "Electrical Resistivity": 2e-06,
        "CTE, linear": 9.9,
        "Specific Heat Capacity": 0.41,
        "Thermal Conductivity": 19.0,
        "Maximum Service Temperature, Air": 120.0,
        "Transformation Temperature": 183.0,
        "Processing Temperature": 168.0,
        "Annealing Temperature": 740.0
    },
    {
        "name": "AISI 1040 Steel, oil quenched from 855\u00b0C (1570\u00b0F), 650\u00b0C (1200\u00b0F) temper, 100 mm (4 in.) round",
        "composition": "C0.44Fe99.0Mn0.9P0.04S0.05",
        "Density": 7.845,
        "Hardness, Brinell": 156.0,
        "Hardness, Knoop": 176.0,
        "Hardness, Rockwell B": 82.0,
        "Hardness, Vickers": 163.0,
        "Tensile Strength, Ultimate": 543.0,
        "Tensile Strength, Yield": 345.0,
        "Elongation at Break": 31.2,
        "Reduction of Area": 64.5,
        "Modulus of Elasticity": 200.0,
        "Bulk Modulus": 160.0,
        "Poissons Ratio": 0.29,
        "Shear Modulus": 80.0,
        "Izod Impact": 65.0,
        "Electrical Resistivity": 0.0001179,
        "CTE, linear": 14.8,
        "Specific Heat Capacity": 1.583,
        "Thermal Conductivity": 51.9
    },
    {
        "name": "Bohler-Uddeholm ROLTEC SF Cold Work Tool Steel\n      \n      \u00a0(discontinued **)",
        "composition": "C1.4Cr4.6Fe85.5Mn0.6Mo3.2Si1.0V3.7",
        "Density": 7.64,
        "Hardness, Brinell": 240.0,
        "Hardness, Rockwell C": 45.0,
        "Modulus of Elasticity": 196.0,
        "Compressive Yield Strength": 2950.0,
        "CTE, linear": 12.1,
        "Specific Heat Capacity": 0.46,
        "Thermal Conductivity": 27.0
    },
    {
        "name": "Eagle Brass 301 Austenitic Stainless Steel, Annealed",
        "composition": "C0.15Cr18.0Fe78.0Mn2.0Ni8.0P0.045Si1.0S0.03",
        "Density": 7.89,
        "Tensile Strength": 517.0,
        "Tensile Strength, Yield": 207.0,
        "Elongation at Break": 40.0,
        "Tensile Modulus": 193.0,
        "CTE, linear": 18.7,
        "Thermal Conductivity": 16.3
    },
    {
        "name": "AISI 4419H Steel, annealed at 915\u00b0C (1675\u00b0F), 25 mm (1 in.) round",
        "composition": "C0.23Fe98.88Mn0.75Mo0.6P0.035Si0.35S0.04",
        "Density": 7.85,
        "Hardness, Brinell": 121.0,
        "Hardness, Knoop": 140.0,
        "Hardness, Rockwell B": 68.0,
        "Hardness, Vickers": 126.0,
        "Tensile Strength, Ultimate": 450.0,
        "Tensile Strength, Yield": 330.0,
        "Elongation at Break": 31.2,
        "Reduction of Area": 62.8,
        "Modulus of Elasticity": 205.0,
        "Bulk Modulus": 160.0,
        "Poissons Ratio": 0.29,
        "Machinability": 65.0,
        "Shear Modulus": 80.0,
        "Electrical Resistivity": 2.45e-05,
        "Specific Heat Capacity": 0.475,
        "Thermal Conductivity": 44.5
    },
    {
        "name": "AISI 5160 Steel, annealed 815\u00b0C (1500\u00b0F)",
        "composition": "C0.64Cr0.9Fe97.84Mn1.0P0.035Si0.3S0.04",
        "Density": 7.85,
        "Hardness, Brinell": 197.0,
        "Hardness, Knoop": 219.0,
        "Hardness, Rockwell B": 92.0,
        "Hardness, Rockwell C": 13.0,
        "Hardness, Vickers": 207.0,
        "Tensile Strength, Ultimate": 724.0,
        "Tensile Strength, Yield": 275.0,
        "Elongation at Break": 17.2,
        "Modulus of Elasticity": 205.0,
        "Bulk Modulus": 160.0,
        "Poissons Ratio": 0.29,
        "Machinability": 55.0,
        "Shear Modulus": 80.0,
        "Izod Impact": 10.0,
        "Electrical Resistivity": 2.19e-05,
        "Specific Heat Capacity": 0.475,
        "Thermal Conductivity": 46.6
    },
    {
        "name": "AISI 4419 Steel, normalized at 955\u00b0C (1750\u00b0F), 25 mm (1 in.) round",
        "composition": "C0.23Fe98.77Mn0.65Mo0.6P0.035Si0.35S0.04",
        "Density": 7.85,
        "Hardness, Brinell": 143.0,
        "Hardness, Knoop": 163.0,
        "Hardness, Rockwell B": 78.0,
        "Hardness, Vickers": 149.0,
        "Tensile Strength, Ultimate": 515.0,
        "Tensile Strength, Yield": 350.0,
        "Elongation at Break": 32.5,
        "Reduction of Area": 69.4,
        "Modulus of Elasticity": 205.0,
        "Bulk Modulus": 160.0,
        "Poissons Ratio": 0.29,
        "Machinability": 65.0,
        "Shear Modulus": 80.0,
        "Electrical Resistivity": 2.45e-05,
        "Specific Heat Capacity": 0.475,
        "Thermal Conductivity": 44.5
    },
    {
        "name": "AISI E4340 Steel, annealed 810\u00b0C",
        "composition": "C0.43Cr0.9Fe96.27Mn0.85Mo0.3Ni2.0P0.025Si0.3S0.02",
        "Density": 7.85,
        "Hardness, Brinell": 217.0,
        "Hardness, Knoop": 240.0,
        "Hardness, Rockwell B": 95.0,
        "Hardness, Rockwell C": 17.0,
        "Hardness, Vickers": 228.0,
        "Tensile Strength, Ultimate": 745.0,
        "Tensile Strength, Yield": 475.0,
        "Elongation at Break": 22.0,
        "Modulus of Elasticity": 192.0,
        "Bulk Modulus": 152.0,
        "Poissons Ratio": 0.29,
        "Machinability": 50.0,
        "Shear Modulus": 74.0,
        "Izod Impact": 52.0,
        "Electrical Resistivity": 7.97e-05,
        "CTE, linear": 13.7,
        "Specific Heat Capacity": 0.475,
        "Thermal Conductivity": 44.5
    },
    {
        "name": "ATI Allegheny Ludlum 430 Ferritic Stainless Steel",
        "composition": "C0.12Cr18.0Fe79.31Mn1.0Mo0.5P0.04Si1.0S0.03",
        "Specific Gravity": 7.7,
        "Density": 7.7,
        "Hardness, Rockwell B": 75.0,
        "Hardness, Rockwell 30T": 62.0,
        "Tensile Strength, Ultimate": 483.0,
        "Tensile Strength, Yield": 296.0,
        "Elongation at Break": 23.0,
        "Creep Strength": 69.0,
        "Fatigue Strength": 159.0,
        "Electrical Resistivity": 0.000115,
        "CTE, linear": 11.9,
        "Specific Heat Capacity": 0.46,
        "Thermal Conductivity": 25.96,
        "Melting Point": 1425.0,
        "Solidus": 1425.0,
        "Liquidus": 1510.0
    },
    {
        "name": "AISI 5140H Steel, oil quenched 845\u00b0C (1550\u00b0F), 595\u00b0C (1100\u00b0F) temper, 100 mm (4 in.) round",
        "composition": "C0.44Cr1.0Fe98.28Mn1.0P0.035Si0.3S0.04",
        "Density": 7.85,
        "Hardness, Brinell": 235.0,
        "Hardness, Knoop": 259.0,
        "Hardness, Rockwell B": 97.0,
        "Hardness, Rockwell C": 21.0,
        "Hardness, Vickers": 247.0,
        "Tensile Strength, Ultimate": 800.0,
        "Tensile Strength, Yield": 510.0,
        "Elongation at Break": 22.1,
        "Modulus of Elasticity": 205.0,
        "Bulk Modulus": 160.0,
        "Poissons Ratio": 0.29,
        "Machinability": 65.0,
        "Shear Modulus": 80.0,
        "Electrical Resistivity": 7.85e-05,
        "CTE, linear": 14.9,
        "Specific Heat Capacity": 0.519,
        "Thermal Conductivity": 44.6
    },
    {
        "name": "ATI Allegheny Ludlum Grade 23 (6-4 ELI) Titanium (UNS R56401)",
        "composition": "Al6.5C0.08H0.015Fe0.25N0.03O0.13Ti90.0V4.0",
        "Density": 4.43,
        "Hardness, Rockwell C": 30.0,
        "Tensile Strength, Ultimate": 828.0,
        "Tensile Strength, Yield": 759.0,
        "Elongation at Break": 10.0
    },
    {
        "name": "430 Stainless Steel annealed strip",
        "composition": "C0.12Cr18.0Fe87.0Mn1.0P0.04Si1.0S0.03",
        "Density": 7.8,
        "Hardness, Rockwell B": 85.0,
        "Tensile Strength, Ultimate": 517.0,
        "Tensile Strength, Yield": 345.0,
        "Elongation at Break": 25.0,
        "Modulus of Elasticity": 200.0,
        "Electrical Resistivity": 6e-05,
        "Magnetic Permeability": 600.0,
        "CTE, linear": 12.4,
        "Specific Heat Capacity": 0.46,
        "Thermal Conductivity": 26.3,
        "Melting Point": 1425.0,
        "Solidus": 1425.0,
        "Liquidus": 1510.0,
        "Maximum Service Temperature, Air": 870.0
    },
    {
        "name": "AISI Grade 18Ni (300) Maraging Steel solution annealed at 815\u00b0C (1500\u00b0F) for 30 minutes, air cooled, aged at 480\u00b0C (900\u00b0F) for 1 hour, 3.18 mm sheet",
        "composition": "Al0.1B0.003C0.03Co9.0Fe67.0Mn0.1Mo4.8Ni18.5P0.01Si0.1S0.01Ti0.6Zr0.01",
        "Density": 8.0,
        "Tensile Strength, Ultimate": 2115.0,
        "Tensile Strength, Yield": 2047.0,
        "Elongation at Break": 8.2,
        "Modulus of Elasticity": 190.0,
        "Bulk Modulus": 160.0,
        "Poissons Ratio": 0.3,
        "Shear Modulus": 73.0,
        "Electrical Resistivity": 1.74e-05,
        "CTE, linear": 10.1,
        "Thermal Conductivity": 27.0
    },
    {
        "name": "EOS Flexline MaragingSteel MS1 DMSL on EOS M 400",
        "composition": "Al0.15C0.03Cr0.5Co9.5Cu0.5Fe69.35Mn0.1Mo5.2Ni19.0P0.01Si0.1S0.01Ti0.8",
        "Particle Size": 63.0,
        "Thickness": 50.0,
        "Hardness, Rockwell C": 50.0,
        "Tensile Strength, Ultimate": 1980.0,
        "Tensile Strength, Yield": 1930.0,
        "Elongation at Break": 1.0,
        "Surface roughness": 45.0,
        "Volume rate": 5.5
    },
    {
        "name": "ASTM A387 Alloy Steel, Grade 5, Class 2\n      \n      \u00a0(discontinued **)",
        "composition": "C0.15Cr6.0Fe93.28Mn0.6Mo0.65P0.04Si0.5S0.03",
        "Density": 7.8,
        "Tensile Strength, Ultimate": 515.0,
        "Tensile Strength, Yield": 310.0,
        "Elongation at Break": 18.0,
        "Modulus of Elasticity": 200.0,
        "Bulk Modulus": 160.0,
        "Poissons Ratio": 0.29,
        "Shear Modulus": 80.0,
        "Electrical Resistivity": 1.7e-05,
        "CTE, linear": 12.0,
        "Specific Heat Capacity": 0.47,
        "Thermal Conductivity": 52.0
    },
    {
        "name": "Eagle Brass 1008 Low Carbon Steel, Full Hardened",
        "composition": "C0.1Fe99.685Mn0.15P0.03S0.035",
        "Density": 7.86,
        "Tensile Strength": 552.0,
        "Tensile Modulus": 200.0,
        "CTE, linear": 15.8,
        "Thermal Conductivity": 36.0
    },
    {
        "name": "MetalTek MTEK M-152 Martensitic Stainless Steel",
        "composition": "C0.17Cr12.75Fe84.65Mn0.9Mo2.0Ni3.0Si0.3V0.4",
        "Hardness, Brinell": 330.0,
        "Tensile Strength, Ultimate": 1035.0,
        "Tensile Strength, Yield": 830.0,
        "Elongation at Break": 13.0,
        "Heat Treatment": "Harden & Temper"
    },
    {
        "name": "ASTM A841 HSLA Steel, Thickness < 65 mm (2.5 in.)",
        "composition": "Al0.02C0.2Cr0.25Cu0.35Fe96.6Mn1.6Mo0.08Ni0.25Nb0.03P0.04Si0.5S0.03V0.06",
        "Density": 7.8,
        "Tensile Strength at Break": 483.0,
        "Tensile Strength, Yield": 345.0,
        "Elongation at Break": 22.0,
        "Modulus of Elasticity": 205.0,
        "Poissons Ratio": 0.28,
        "Shear Modulus": 80.0
    },
    {
        "name": "AISI 1050 Steel, cold drawn, high temperature, stress relieved, 32-50 mm (1.25-2 in) round",
        "composition": "C0.55Fe98.92Mn0.9P0.04S0.05",
        "Density": 7.87,
        "Hardness, Brinell": 170.0,
        "Hardness, Knoop": 191.0,
        "Hardness, Rockwell B": 86.0,
        "Hardness, Vickers": 178.0,
        "Tensile Strength, Ultimate": 585.0,
        "Tensile Strength, Yield": 485.0,
        "Elongation at Break": 15.0,
        "Reduction of Area": 40.0,
        "Modulus of Elasticity": 200.0,
        "Bulk Modulus": 160.0,
        "Poissons Ratio": 0.29,
        "Shear Modulus": 80.0,
        "Izod Impact": 31.0,
        "Electrical Resistivity": 3e-05,
        "CTE, linear": 13.9,
        "Specific Heat Capacity": 0.486,
        "Thermal Conductivity": 51.9
    },
    {
        "name": "Cast Stainless Steel CA6NM, ASTM A352",
        "composition": "C0.06Cr14.0Fe84.6Mn1.0Mo1.0Ni4.5P0.04Si1.0S0.03",
        "Tensile Strength, Ultimate": 760.0,
        "Tensile Strength, Yield": 550.0,
        "Elongation at Break": 15.0
    },
    {
        "name": "ASTM A710 Steel, grade A, class 3, 6.4 - 50 mm inclusive",
        "composition": "C0.07Cr0.9Cu1.3Fe97.13Mn0.7Mo0.25Ni1.0Nb0.02P0.025Si0.4S0.025",
        "Density": 7.85,
        "Tensile Strength, Ultimate": 585.0,
        "Tensile Strength, Yield": 515.0,
        "Elongation at Break": 20.0,
        "Modulus of Elasticity": 205.0,
        "Bulk Modulus": 160.0,
        "Poissons Ratio": 0.29,
        "Shear Modulus": 80.0,
        "Electrical Resistivity": 2.34e-05,
        "Specific Heat Capacity": 0.475,
        "Thermal Conductivity": 46.6
    },
    {
        "name": "AISI 1025 Steel, turned, ground, and polished, 19-32 mm (0.75-1.25 in) round",
        "composition": "C0.28Fe99.48Mn0.6P0.04S0.05",
        "Density": 7.858,
        "Hardness, Brinell": 143.0,
        "Hardness, Knoop": 163.0,
        "Hardness, Rockwell B": 78.0,
        "Hardness, Vickers": 149.0,
        "Tensile Strength, Ultimate": 460.0,
        "Tensile Strength, Yield": 310.0,
        "Elongation at Break": 36.0,
        "Reduction of Area": 56.0,
        "Modulus of Elasticity": 200.0,
        "Bulk Modulus": 160.0,
        "Poissons Ratio": 0.29,
        "Machinability": 50.0,
        "Shear Modulus": 80.0,
        "Electrical Resistivity": 0.0001239,
        "CTE, linear": 14.8,
        "Specific Heat Capacity": 1.432,
        "Thermal Conductivity": 51.9
    },
    {
        "name": "AISI 8620H Steel, single quenched and tempered (230\u00b0C (450\u00b0F)), carburized",
        "composition": "C0.23Cr0.65Fe98.22Mn0.95Mo0.25Ni0.75P0.035Si0.35S0.04",
        "Density": 7.85,
        "Hardness, Brinell": 341.0,
        "Hardness, Knoop": 369.0,
        "Hardness, Rockwell B": 99.0,
        "Hardness, Rockwell C": 61.0,
        "Hardness, Vickers": 361.0,
        "Tensile Strength, Ultimate": 1157.0,
        "Tensile Strength, Yield": 833.0,
        "Elongation at Break": 14.3,
        "Reduction of Area": 53.2,
        "Modulus of Elasticity": 205.0,
        "Bulk Modulus": 160.0,
        "Poissons Ratio": 0.29,
        "Machinability": 65.0,
        "Shear Modulus": 80.0,
        "Electrical Resistivity": 2.34e-05,
        "Specific Heat Capacity": 0.475,
        "Thermal Conductivity": 46.6
    },
    {
        "name": "AISI 1050 Steel, oil quenched 845\u00b0C (1550\u00b0F), 595\u00b0C (1100\u00b0F) temper, 13 mm (0.5 in.) round",
        "composition": "C0.55Fe98.92Mn0.9P0.04S0.05",
        "Density": 7.87,
        "Hardness, Brinell": 248.0,
        "Hardness, Knoop": 272.0,
        "Hardness, Rockwell B": 98.0,
        "Hardness, Rockwell C": 23.0,
        "Hardness, Vickers": 261.0,
        "Tensile Strength, Ultimate": 841.0,
        "Tensile Strength, Yield": 558.0,
        "Elongation at Break": 22.8,
        "Reduction of Area": 58.1,
        "Modulus of Elasticity": 200.0,
        "Bulk Modulus": 160.0,
        "Poissons Ratio": 0.29,
        "Shear Modulus": 80.0,
        "Izod Impact": 31.0,
        "Electrical Resistivity": 3e-05,
        "CTE, linear": 13.9,
        "Specific Heat Capacity": 0.486,
        "Thermal Conductivity": 51.9
    },
    {
        "name": "AISI E9310 Steel, double quenched and tempered at 230\u00b0C (450\u00b0F), 1.4 mm case depth",
        "composition": "C0.13Cr1.4Fe95.19Mn0.65Mo0.15Ni3.5P0.025Si0.35S0.025",
        "Density": 7.85,
        "Hardness, Brinell": 352.0,
        "Hardness, Knoop": 381.0,
        "Hardness, Rockwell B": 99.0,
        "Hardness, Vickers": 372.0,
        "Tensile Strength, Ultimate": 1169.0,
        "Tensile Strength, Yield": 951.0,
        "Elongation at Break": 14.8,
        "Modulus of Elasticity": 200.0,
        "Bulk Modulus": 160.0,
        "Poissons Ratio": 0.29,
        "Machinability": 50.0,
        "Shear Modulus": 80.0,
        "Electrical Resistivity": 1.74e-05,
        "CTE, linear": 14.7,
        "Specific Heat Capacity": 0.472,
        "Thermal Conductivity": 51.9
    },
    {
        "name": "AISI 4419H Steel, single quenched and tempered, 150\u00b0C (300\u00b0F)",
        "composition": "C0.23Fe98.88Mn0.75Mo0.6P0.035Si0.35S0.04",
        "Density": 7.85,
        "Hardness, Brinell": 217.0,
        "Hardness, Knoop": 240.0,
        "Hardness, Rockwell B": 95.0,
        "Hardness, Rockwell C": 17.0,
        "Hardness, Vickers": 228.0,
        "Tensile Strength, Ultimate": 712.0,
        "Tensile Strength, Yield": 450.0,
        "Elongation at Break": 24.3,
        "Reduction of Area": 60.3,
        "Modulus of Elasticity": 205.0,
        "Bulk Modulus": 160.0,
        "Poissons Ratio": 0.29,
        "Machinability": 65.0,
        "Shear Modulus": 80.0,
        "Electrical Resistivity": 2.45e-05,
        "Specific Heat Capacity": 0.475,
        "Thermal Conductivity": 44.5
    },
    {
        "name": "AISI 8822 Steel, normalized, machined to 13.7 mm rounds, pseudocarburized, 865\u00b0C (1590\u00b0F) reheat, 150\u00b0C (300\u00b0F) temper",
        "composition": "C0.25Cr0.6Fe97.8Mn1.0Mo0.4Ni0.7P0.035Si0.3S0.04",
        "Density": 7.85,
        "Hardness, Brinell": 429.0,
        "Hardness, Knoop": 461.0,
        "Hardness, Rockwell B": 105.0,
        "Hardness, Rockwell C": 46.0,
        "Hardness, Vickers": 455.0,
        "Tensile Strength, Ultimate": 1510.0,
        "Tensile Strength, Yield": 1093.0,
        "Elongation at Break": 13.3,
        "Modulus of Elasticity": 200.0,
        "Bulk Modulus": 160.0,
        "Poissons Ratio": 0.29,
        "Machinability": 55.0,
        "Shear Modulus": 80.0,
        "Electrical Resistivity": 1.74e-05,
        "CTE, linear": 14.7,
        "Specific Heat Capacity": 0.472,
        "Thermal Conductivity": 51.9
    },
    {
        "name": "AISI E4340 Steel, normalized, 13 mm (0.5 in.) round",
        "composition": "C0.43Cr0.9Fe96.27Mn0.85Mo0.3Ni2.0P0.025Si0.3S0.02",
        "Density": 7.85,
        "Hardness, Brinell": 217.0,
        "Hardness, Knoop": 240.0,
        "Hardness, Rockwell B": 95.0,
        "Hardness, Rockwell C": 17.0,
        "Hardness, Vickers": 228.0,
        "Tensile Strength, Ultimate": 1448.0,
        "Tensile Strength, Yield": 972.0,
        "Elongation at Break": 12.1,
        "Reduction of Area": 35.3,
        "Modulus of Elasticity": 200.0,
        "Bulk Modulus": 159.0,
        "Poissons Ratio": 0.29,
        "Machinability": 50.0,
        "Shear Modulus": 78.0,
        "Electrical Resistivity": 7.97e-05,
        "CTE, linear": 13.7,
        "Specific Heat Capacity": 0.475,
        "Thermal Conductivity": 44.5
    },
    {
        "name": "AISI 4150H Steel, oil quenched 830\u00b0C (1525\u00b0F), 540\u00b0C (1000\u00b0F) temper, 50 mm (2 in.) round",
        "composition": "C0.54Cr1.2Fe97.83Mn1.1Mo0.25P0.035Si0.3S0.04",
        "Density": 7.85,
        "Hardness, Brinell": 341.0,
        "Hardness, Knoop": 369.0,
        "Hardness, Rockwell B": 99.0,
        "Hardness, Rockwell C": 37.0,
        "Hardness, Vickers": 361.0,
        "Tensile Strength, Ultimate": 1165.0,
        "Tensile Strength, Yield": 1040.0,
        "Elongation at Break": 15.5,
        "Reduction of Area": 51.0,
        "Modulus of Elasticity": 205.0,
        "Bulk Modulus": 160.0,
        "Poissons Ratio": 0.29,
        "Machinability": 55.0,
        "Shear Modulus": 80.0,
        "Electrical Resistivity": 2.45e-05,
        "Specific Heat Capacity": 0.475,
        "Thermal Conductivity": 44.5
    },
    {
        "name": "ATI Allegheny Ludlum Martensitic Stainless Steel Type 420HC",
        "composition": "C0.44Cr13.0Fe86.0Mn1.0Ni0.5P0.04Si1.0S0.03",
        "Density": 7.73,
        "Hardness, Rockwell B": 88.0,
        "Hardness, Rockwell C": 56.0,
        "Tensile Strength, Ultimate": 600.0,
        "Tensile Strength, Yield": 310.0,
        "Elongation at Break": 28.0,
        "Modulus of Elasticity": 200.0,
        "Electrical Resistivity": 5.6e-05,
        "CTE, linear": 12.5,
        "Thermal Conductivity": 24.207,
        "Melting Point": 1454.0,
        "Solidus": 1454.0,
        "Liquidus": 1510.0
    },
    {
        "name": "AISI 9255 Steel, normalized at 900\u00b0C (1650\u00b0F), 25 mm (1 in.) round",
        "composition": "C0.59Fe96.99Mn0.95P0.035Si2.2S0.04",
        "Density": 7.85,
        "Hardness, Brinell": 269.0,
        "Hardness, Knoop": 294.0,
        "Hardness, Rockwell B": 99.0,
        "Hardness, Rockwell C": 27.0,
        "Hardness, Vickers": 284.0,
        "Tensile Strength, Ultimate": 931.0,
        "Tensile Strength, Yield": 580.0,
        "Elongation at Break": 19.7,
        "Modulus of Elasticity": 200.0,
        "Bulk Modulus": 160.0,
        "Poissons Ratio": 0.29,
        "Machinability": 40.0,
        "Shear Modulus": 80.0,
        "Electrical Resistivity": 1.74e-05,
        "CTE, linear": 14.7,
        "Specific Heat Capacity": 0.472,
        "Thermal Conductivity": 51.9
    },
    {
        "name": "AISI E4340 Steel, quenched 845\u00b0C, 650\u00b0C (1200\u00b0F) temper",
        "composition": "C0.43Cr0.9Fe96.27Mn0.85Mo0.3Ni2.0P0.025Si0.3S0.02",
        "Density": 7.85,
        "Hardness, Knoop": 311.0,
        "Hardness, Rockwell C": 30.0,
        "Hardness, Vickers": 301.0,
        "Modulus of Elasticity": 200.0,
        "Bulk Modulus": 159.0,
        "Poissons Ratio": 0.29,
        "Machinability": 50.0,
        "Shear Modulus": 78.0,
        "Charpy Impact": 75.0,
        "Electrical Resistivity": 7.97e-05,
        "CTE, linear": 13.7,
        "Specific Heat Capacity": 0.475,
        "Thermal Conductivity": 44.5
    },
    {
        "name": "Eagle Brass 301 Austenitic Stainless Steel, 3/4 Hardened",
        "composition": "C0.15Cr18.0Fe78.0Mn2.0Ni8.0P0.045Si1.0S0.03",
        "Density": 7.89,
        "Tensile Strength": 1210.0,
        "Tensile Strength, Yield": 931.0,
        "Elongation at Break": 10.0,
        "Tensile Modulus": 193.0,
        "CTE, linear": 18.7,
        "Thermal Conductivity": 16.3
    },
    {
        "name": "Schmolz + Bickenbach 416 Stainless Steel Bar",
        "composition": "C0.15Cr14.0Cu0.5Fe81.84Mn1.25Mo0.6P0.06Si1.0S0.15Zr0.6",
        "Density": 7.64,
        "Hardness, Brinell": 190.0,
        "Tensile Strength": 621.0,
        "Tensile Strength, Yield": 552.0,
        "Elongation at Yield": 20.0,
        "Reduction of Area": 60.0,
        "Tensile Modulus": 205.0,
        "Electrical Resistivity": 5.59e-05,
        "CTE, linear": 10.8,
        "Thermal Conductivity": 24.9,
        "Annealing Temperature": 649.0,
        "Hot-Working Temperature": 801.7,
        "Corrosion Resistance": "Humidity"
    },
    {
        "name": "ASTM A516, Grade 60",
        "composition": "C0.27Fe98.0Mn1.2P0.035Si0.4S0.04",
        "Density": 7.8,
        "Tensile Strength, Yield": 205.0,
        "Elongation at Break": 27.0
    },
    {
        "name": "Cast Stainless Steel 347H, UNS J92660",
        "composition": "C0.1Cr20.0Fe64.0Mn2.0Ni13.0P0.04Si0.75S0.03"
    },
    {
        "name": "ASTM A283 Steel, grade C",
        "composition": "C0.24Cu0.2Fe98.0Mn0.9P0.04Si0.04S0.05",
        "Density": 7.8,
        "Tensile Strength, Ultimate": 380.0,
        "Tensile Strength, Yield": 205.0,
        "Elongation at Break": 25.0,
        "Bulk Modulus": 160.0,
        "Shear Modulus": 80.0
    },
    {
        "name": "AISI 4815 Steel, pseudocarburized, reheated to 775\u00b0C (1430\u00b0F) and oil quenched, 150\u00b0C (300\u00b0F) temper, 25 mm (1 in.) round",
        "composition": "C0.18Fe95.87Mn0.6Mo0.3Ni3.75P0.035Si0.3S0.04",
        "Density": 7.85,
        "Hardness, Brinell": 311.0,
        "Hardness, Knoop": 338.0,
        "Hardness, Rockwell B": 99.0,
        "Hardness, Rockwell C": 34.0,
        "Hardness, Vickers": 329.0,
        "Tensile Strength, Ultimate": 1025.0,
        "Tensile Strength, Yield": 855.0,
        "Elongation at Break": 15.0,
        "Modulus of Elasticity": 205.0,
        "Bulk Modulus": 160.0,
        "Poissons Ratio": 0.29,
        "Machinability": 50.0,
        "Shear Modulus": 80.0,
        "Electrical Resistivity": 3.1e-05,
        "Specific Heat Capacity": 0.475,
        "Thermal Conductivity": 44.5
    },
    {
        "name": "Sandvik 20C Strip Steel",
        "composition": "C1.0Fe98.3Mn0.45Si0.25",
        "Density": 7.85,
        "Tensile Strength, Ultimate": 2050.0,
        "Tensile Strength, Yield": 1900.0,
        "CTE, linear": 12.4,
        "Thermal Conductivity": 49.0
    },
    {
        "name": "Cast Stainless Steel A351, ASTM A890",
        "composition": "C0.03Cr26.0Cu1.0Fe65.3Mn1.0Mo4.0Ni8.5N0.3P0.03Si1.0S0.025W1.0",
        "Tensile Strength, Ultimate": 690.0,
        "Tensile Strength, Yield": 485.0,
        "Elongation at Break": 16.0
    },
    {
        "name": "AISI 4820 Steel, mock carburized, reheated to 800\u00b0C (1470\u00b0F), 150\u00b0C (300\u00b0F) temper, 25 mm (1 in.) round",
        "composition": "C0.23Fe95.72Mn0.7Mo0.3Ni3.75P0.035Si0.3S0.04",
        "Density": 7.85,
        "Hardness, Brinell": 352.0,
        "Hardness, Knoop": 381.0,
        "Hardness, Rockwell B": 99.0,
        "Hardness, Rockwell C": 39.0,
        "Hardness, Vickers": 372.0,
        "Tensile Strength, Ultimate": 1170.0,
        "Tensile Strength, Yield": 869.0,
        "Elongation at Break": 15.0,
        "Modulus of Elasticity": 205.0,
        "Bulk Modulus": 160.0,
        "Poissons Ratio": 0.29,
        "Machinability": 50.0,
        "Shear Modulus": 80.0,
        "Electrical Resistivity": 2.45e-05,
