Repository: KylinGuo/HEA

File: data.json (part 66 of 70)
[
        "Specific Heat Capacity": 0.475,
        "Thermal Conductivity": 44.5
    },
    {
        "name": "ASTM A543 Low Alloy Steel, Grade C, Class 2\n      \n      \u00a0(discontinued **)",
        "composition": "C0.23Cr1.8Fe94.75Mn0.4Ni3.25P0.02Si0.4S0.02V0.03",
        "Density": 7.8,
        "Tensile Strength, Ultimate": 795.0,
        "Tensile Strength, Yield": 690.0,
        "Elongation at Break": 14.0,
        "Modulus of Elasticity": 200.0,
        "Bulk Modulus": 160.0,
        "Poissons Ratio": 0.29,
        "Shear Modulus": 80.0,
        "Electrical Resistivity": 1.7e-05,
        "CTE, linear": 12.0,
        "Specific Heat Capacity": 0.47,
        "Thermal Conductivity": 52.0
    },
    {
        "name": "AISI 4820H Steel, mock carburized, reheated to 800\u00b0C (1470\u00b0F), 230\u00b0C (450\u00b0F) temper, 100 mm (4 in.) round",
        "composition": "C0.23Fe95.88Mn0.8Mo0.3Ni3.8P0.035Si0.3S0.04",
        "Density": 7.85,
        "Hardness, Brinell": 235.0,
        "Hardness, Knoop": 259.0,
        "Hardness, Rockwell B": 97.0,
        "Hardness, Rockwell C": 21.0,
        "Hardness, Vickers": 247.0,
        "Tensile Strength, Ultimate": 807.0,
        "Tensile Strength, Yield": 550.0,
        "Elongation at Break": 21.0,
        "Modulus of Elasticity": 205.0,
        "Bulk Modulus": 160.0,
        "Poissons Ratio": 0.29,
        "Machinability": 50.0,
        "Shear Modulus": 80.0,
        "Electrical Resistivity": 2.45e-05,
        "Specific Heat Capacity": 0.475,
        "Thermal Conductivity": 44.5
    },
    {
        "name": "AISI 1026 Steel, hot rolled, 19-32 mm (0.75-1.25 in) round",
        "composition": "C0.28Fe99.18Mn0.9P0.04S0.05",
        "Density": 7.858,
        "Hardness, Brinell": 126.0,
        "Hardness, Knoop": 145.0,
        "Hardness, Rockwell B": 71.0,
        "Hardness, Vickers": 131.0,
        "Tensile Strength, Ultimate": 440.0,
        "Tensile Strength, Yield": 240.0,
        "Elongation at Break": 24.0,
        "Reduction of Area": 49.0,
        "Modulus of Elasticity": 200.0,
        "Bulk Modulus": 160.0,
        "Poissons Ratio": 0.29,
        "Shear Modulus": 80.0,
        "Electrical Resistivity": 0.0001167,
        "CTE, linear": 14.8,
        "Specific Heat Capacity": 1.432,
        "Thermal Conductivity": 51.9
    },
    {
        "name": "Titanium Ti-5Al-2Zr-2Mo-0.25Si",
        "composition": "Al5.0Mo2.0Si0.25Ti91.0Zr2.0",
        "Density": 4.51,
        "Tensile Strength, Ultimate": 970.0,
        "Tensile Strength, Yield": 900.0,
        "Elongation at Break": 13.0,
        "Modulus of Elasticity": 113.8,
        "Poissons Ratio": 0.326,
        "Shear Modulus": 42.9,
        "Electrical Resistivity": 0.00016,
        "CTE, linear": 10.3,
        "Specific Heat Capacity": 0.5,
        "Thermal Conductivity": 7.0,
        "Melting Point": 1670.0,
        "Liquidus": 1670.0
    },
    {
        "name": "AISI 6150 Steel, oil quenched 845\u00b0C (1550\u00b0F), 595\u00b0C (1100\u00b0F) temper, 100 mm (4 in.) round",
        "composition": "C0.53Cr1.1Fe97.72Mn0.9P0.035Si0.3S0.04V0.15",
        "Density": 7.85,
        "Hardness, Brinell": 262.0,
        "Hardness, Knoop": 287.0,
        "Hardness, Rockwell B": 98.0,
        "Hardness, Rockwell C": 26.0,
        "Hardness, Vickers": 276.0,
        "Tensile Strength, Ultimate": 896.0,
        "Tensile Strength, Yield": 745.0,
        "Elongation at Break": 19.0,
        "Modulus of Elasticity": 205.0,
        "Bulk Modulus": 160.0,
        "Poissons Ratio": 0.29,
        "Machinability": 55.0,
        "Shear Modulus": 80.0,
        "Electrical Resistivity": 2.34e-05,
        "Specific Heat Capacity": 0.475,
        "Thermal Conductivity": 46.6
    },
    {
        "name": "AISI 50B50H Steel",
        "composition": "B0.003C0.54Cr0.7Fe98.3795Mn1.1P0.035Si0.3S0.04",
        "Density": 7.85,
        "Hardness, Brinell": 183.0,
        "Hardness, Knoop": 232.0,
        "Hardness, Rockwell B": 94.0,
        "Hardness, Rockwell C": 15.0,
        "Hardness, Vickers": 220.0,
        "Modulus of Elasticity": 205.0,
        "Bulk Modulus": 160.0,
        "Poissons Ratio": 0.29,
        "Machinability": 55.0,
        "Shear Modulus": 80.0,
        "Electrical Resistivity": 2.19e-05,
        "Specific Heat Capacity": 0.475,
        "Thermal Conductivity": 46.6
    },
    {
        "name": "AISI 302 Cast Stainless Steel, ASTM A276 Cold Formed",
        "composition": "C0.15Cr19.0Fe67.0Mn2.0Ni10.0N0.1P0.045Si1.0S0.03",
        "Tensile Strength, Ultimate": 620.0,
        "Tensile Strength, Yield": 310.0,
        "Elongation at Break": 30.0
    },
    {
        "name": "AISI 1022 Steel, heat treated, quenched from pot, 13.7 mm round",
        "composition": "C0.23Fe99.13Mn1.0P0.04S0.05",
        "Density": 7.858,
        "Hardness, Brinell": 179.0,
        "Hardness, Knoop": 200.0,
        "Hardness, Rockwell B": 88.0,
        "Hardness, Vickers": 188.0,
        "Tensile Strength, Ultimate": 570.0,
        "Tensile Strength, Yield": 415.0,
        "Elongation at Break": 30.0,
        "Reduction of Area": 71.0,
        "Modulus of Elasticity": 200.0,
        "Bulk Modulus": 160.0,
        "Poissons Ratio": 0.29,
        "Shear Modulus": 80.0,
        "Electrical Resistivity": 2.93e-05,
        "CTE, linear": 13.9,
        "Specific Heat Capacity": 0.472,
        "Thermal Conductivity": 51.9
    },
    {
        "name": "ASTM A387 Alloy Steel, Grade 11, Class 2\n      \n      \u00a0(discontinued **)",
        "composition": "C0.17Cr1.5Fe96.78Mn0.65Mo0.65P0.035Si0.8S0.04",
        "Density": 7.8,
        "Tensile Strength, Ultimate": 515.0,
        "Tensile Strength, Yield": 310.0,
        "Elongation at Break": 22.0,
        "Modulus of Elasticity": 200.0,
        "Bulk Modulus": 160.0,
        "Poissons Ratio": 0.29,
        "Shear Modulus": 80.0,
        "Electrical Resistivity": 1.7e-05,
        "CTE, linear": 12.0,
        "Specific Heat Capacity": 0.47,
        "Thermal Conductivity": 52.0
    },
    {
        "name": "Goodfellow Copper 56.4/Titanium 43.6 Alloy",
        "composition": "Cu56.4Ti43.6",
        "Melting Point": 980.0
    },
    {
        "name": "ASTM A139 Steel, grade D",
        "composition": "C0.3Fe98.3Mn1.3P0.04S0.05",
        "Density": 7.8,
        "Tensile Strength, Ultimate": 415.0,
        "Tensile Strength, Yield": 315.0,
        "Elongation at Break": 23.0,
        "Bulk Modulus": 160.0,
        "Shear Modulus": 80.0
    },
    {
        "name": "AISI 4419 Steel, direct quenched from pot, 230\u00b0C (450\u00b0F) temper",
        "composition": "C0.23Fe98.77Mn0.65Mo0.6P0.035Si0.35S0.04",
        "Density": 7.85,
        "Hardness, Brinell": 235.0,
        "Hardness, Knoop": 259.0,
        "Hardness, Rockwell B": 97.0,
        "Hardness, Rockwell C": 21.0,
        "Hardness, Vickers": 247.0,
        "Tensile Strength, Ultimate": 817.0,
        "Tensile Strength, Yield": 596.0,
        "Elongation at Break": 18.8,
        "Reduction of Area": 67.0,
        "Modulus of Elasticity": 205.0,
        "Bulk Modulus": 160.0,
        "Poissons Ratio": 0.29,
        "Machinability": 65.0,
        "Shear Modulus": 80.0,
        "Electrical Resistivity": 2.45e-05,
        "Specific Heat Capacity": 0.475,
        "Thermal Conductivity": 44.5
    },
    {
        "name": "ThyssenKrupp PAS 650 Structural Steel for Cold Forming",
        "composition": "C0.1Fe97.0Mn2.0Nb0.08P0.025Si0.6S0.01Ti0.14",
        "Tensile Strength at Break": 700.0,
        "Tensile Strength, Yield": 650.0,
        "Elongation at Break": 12.0,
        "Charpy Impact": 40.0,
        "Bend Radius, Minimum": 2.0
    },
    {
        "name": "ASTM A599 Tin Coated Steel",
        "composition": "C0.1Fe99.675Mn0.5P0.025S0.025",
        "Density": 7.8,
        "Coating Weight": 28.0,
        "Modulus of Elasticity": 200.0,
        "Bulk Modulus": 160.0,
        "Poissons Ratio": 0.29,
        "Shear Modulus": 80.0,
        "Electrical Resistivity": 1.7e-05,
        "CTE, linear": 12.0,
        "Specific Heat Capacity": 0.47,
        "Thermal Conductivity": 52.0
    },
    {
        "name": "AISI 4118H Steel, normalized at 910\u00b0C (1670\u00b0F), air cooled, 14 mm (0.55 in.) round",
        "composition": "C0.23Cr0.7Fe98.7Mn1.0Mo0.15P0.035Si0.3S0.04",
        "Density": 7.85,
        "Hardness, Brinell": 170.0,
        "Hardness, Knoop": 191.0,
        "Hardness, Rockwell B": 86.0,
        "Hardness, Vickers": 178.0,
        "Tensile Strength, Ultimate": 586.0,
        "Tensile Strength, Yield": 393.0,
        "Elongation at Break": 31.5,
        "Reduction of Area": 70.1,
        "Modulus of Elasticity": 205.0,
        "Bulk Modulus": 160.0,
        "Poissons Ratio": 0.29,
        "Machinability": 60.0,
        "Shear Modulus": 80.0,
        "Electrical Resistivity": 2.45e-05,
        "Specific Heat Capacity": 0.475,
        "Thermal Conductivity": 44.5
    },
    {
        "name": "AISI 1513 Steel Composition Spec (UNS G15130)",
        "composition": "C0.16Fe98.8Mn1.4P0.04S0.05",
        "Density": 7.85
    },
    {
        "name": "Assab Steels 718HH Plastic Mold Material",
        "composition": "C0.37Cr2.0Fe94.722Mn1.4Mo0.2Ni1.0Si0.3S0.008",
        "Density": 7.75,
        "Hardness, Brinell": 500.0,
        "Tensile Strength, Ultimate": 1080.0,
        "Tensile Strength, Yield": 986.0,
        "Modulus of Elasticity": 200.0,
        "Impact Test": 130.0,
        "CTE, linear": 12.7,
        "Specific Heat Capacity": 0.46,
        "Thermal Conductivity": 29.5
    },
    {
        "name": "317 Stainless Steel, Cold finished bar",
        "composition": "C0.08Cr20.0Fe68.0Mn2.0Mo4.0Ni15.0P0.045Si1.0S0.03",
        "Density": 8.0,
        "Tensile Strength": 620.0,
        "Tensile Strength, Yield": 310.0,
        "Elongation at Break": 30.0,
        "Reduction of Area": 40.0,
        "Modulus of Elasticity": 195.0,
        "Electrical Resistivity": 7.4e-05,
        "CTE, linear": 17.5,
        "Specific Heat Capacity": 0.502,
        "Thermal Conductivity": 16.3,
        "Melting Point": 1370.0,
        "Solidus": 1370.0,
        "Liquidus": 1400.0,
        "Maximum Service Temperature, Air": 925.0
    },
    {
        "name": "AISI 5120H Steel, heat treated, machined to 13.7 mm, pseudocarburized, reheated to 800\u00b0C (1470\u00b0F), 150\u00b0C (300\u00b0F) temper",
        "composition": "C0.23Cr1.0Fe98.48Mn1.0P0.035Si0.3S0.04",
        "Density": 7.85,
        "Hardness, Brinell": 277.0,
        "Hardness, Knoop": 302.0,
        "Hardness, Rockwell B": 99.0,
        "Hardness, Rockwell C": 28.0,
        "Hardness, Vickers": 292.0,
        "Tensile Strength, Ultimate": 910.0,
        "Tensile Strength, Yield": 717.0,
        "Elongation at Break": 15.0,
        "Modulus of Elasticity": 205.0,
        "Bulk Modulus": 160.0,
        "Poissons Ratio": 0.29,
        "Machinability": 70.0,
        "Shear Modulus": 80.0,
        "Electrical Resistivity": 2.19e-05,
        "Specific Heat Capacity": 0.475,
        "Thermal Conductivity": 46.6
    },
    {
        "name": "AISI 5140H Steel, normalized, 100 mm (4 in.) round",
        "composition": "C0.44Cr1.0Fe98.28Mn1.0P0.035Si0.3S0.04",
        "Density": 7.85,
        "Hardness, Brinell": 217.0,
        "Hardness, Knoop": 240.0,
        "Hardness, Rockwell B": 95.0,
        "Hardness, Rockwell C": 17.0,
        "Hardness, Vickers": 228.0,
        "Tensile Strength, Ultimate": 765.0,
        "Tensile Strength, Yield": 415.0,
        "Elongation at Break": 21.6,
        "Modulus of Elasticity": 205.0,
        "Bulk Modulus": 160.0,
        "Poissons Ratio": 0.29,
        "Machinability": 65.0,
        "Shear Modulus": 80.0,
        "Electrical Resistivity": 7.85e-05,
        "CTE, linear": 14.9,
        "Specific Heat Capacity": 0.519,
        "Thermal Conductivity": 44.6
    },
    {
        "name": "308 Stainless steel, annealed, plate",
        "composition": "C0.08Cr20.0Fe66.0Mn2.0Ni11.0P0.045Si1.0S0.03",
        "Density": 8.0,
        "Hardness, Brinell": 150.0,
        "Hardness, Knoop": 170.0,
        "Hardness, Rockwell B": 80.0,
        "Hardness, Vickers": 157.0,
        "Tensile Strength, Ultimate": 585.0,
        "Tensile Strength, Yield": 205.0,
        "Elongation at Break": 55.0,
        "Tensile Modulus": 195.0,
        "Izod Impact": 135.0,
        "Charpy Impact": 135.0,
        "Electrical Resistivity": 0.000116,
        "CTE, linear": 18.7,
        "Specific Heat Capacity": 0.5,
        "Thermal Conductivity": 21.6,
        "Melting Point": 1400.0,
        "Solidus": 1400.0,
        "Liquidus": 1455.0,
        "Maximum Service Temperature, Air": 980.0
    },
    {
        "name": "ASTM A662 Carbon Steel, Grade C",
        "composition": "C0.2Fe98.1Mn1.6P0.035Si0.5S0.04",
        "Density": 7.8,
        "Tensile Strength, Ultimate": 485.0,
        "Tensile Strength, Yield": 295.0,
        "Elongation at Break": 22.0,
        "Modulus of Elasticity": 200.0,
        "Bulk Modulus": 160.0,
        "Poissons Ratio": 0.29,
        "Shear Modulus": 80.0,
        "Electrical Resistivity": 1.7e-05,
        "CTE, linear": 12.0,
        "Specific Heat Capacity": 0.47,
        "Thermal Conductivity": 52.0
    },
    {
        "name": "AISI 4150 Steel, oil quenched 830\u00b0C (1525\u00b0F), 595\u00b0C (1100\u00b0F) temper, 13 mm (0.5 in.) round",
        "composition": "C0.53Cr1.1Fe97.67Mn1.0Mo0.25P0.035Si0.3S0.04",
        "Density": 7.85,
        "Hardness, Brinell": 341.0,
        "Hardness, Knoop": 369.0,
        "Hardness, Rockwell B": 99.0,
        "Hardness, Rockwell C": 37.0,
        "Hardness, Vickers": 361.0,
        "Tensile Strength, Ultimate": 1170.0,
        "Tensile Strength, Yield": 1076.0,
        "Elongation at Break": 14.6,
        "Reduction of Area": 45.5,
        "Modulus of Elasticity": 205.0,
        "Bulk Modulus": 160.0,
        "Poissons Ratio": 0.29,
        "Machinability": 55.0,
        "Shear Modulus": 80.0,
        "Electrical Resistivity": 2.45e-05,
        "Specific Heat Capacity": 0.475,
        "Thermal Conductivity": 44.5
    },
    {
        "name": "AISI 1060 Steel, oil quenched 845\u00b0C (1550\u00b0F), 595\u00b0C (1100\u00b0F) temper, 13 mm (0.5 in.) round",
        "composition": "C0.66Fe98.85Mn0.9P0.04S0.05",
        "Density": 7.87,
        "Hardness, Brinell": 262.0,
        "Hardness, Knoop": 287.0,
        "Hardness, Rockwell B": 98.0,
        "Hardness, Rockwell C": 26.0,
        "Hardness, Vickers": 276.0,
        "Tensile Strength, Ultimate": 910.0,
        "Tensile Strength, Yield": 569.0,
        "Elongation at Break": 20.7,
        "Reduction of Area": 53.5,
        "Modulus of Elasticity": 200.0,
        "Bulk Modulus": 160.0,
        "Poissons Ratio": 0.29,
        "Shear Modulus": 80.0,
        "Izod Impact": 18.0,
        "Electrical Resistivity": 1.8e-05,
        "CTE, linear": 14.4,
        "Specific Heat Capacity": 0.544,
        "Thermal Conductivity": 51.9
    },
    {
        "name": "AISI 1012 Steel, cold drawn",
        "composition": "C0.15Fe99.6Mn0.6P0.04S0.05",
        "Density": 7.87,
        "Hardness, Brinell": 105.0,
        "Hardness, Knoop": 123.0,
        "Hardness, Rockwell B": 60.0,
        "Hardness, Vickers": 108.0,
        "Tensile Strength, Ultimate": 370.0,
        "Tensile Strength, Yield": 310.0,
        "Elongation at Break": 19.0,
        "Reduction of Area": 40.0,
        "Modulus of Elasticity": 205.0,
        "Bulk Modulus": 160.0,
        "Poissons Ratio": 0.29,
        "Machinability": 55.0,
        "Shear Modulus": 80.0,
        "Electrical Resistivity": 1.74e-05,
        "Specific Heat Capacity": 0.472,
        "Thermal Conductivity": 49.8
    },
    {
        "name": "Bethlehem Steel ASTM A710 Grade A2 3/16 to 1 in. thick, steel plate\n      \n      \u00a0(discontinued **)",
        "composition": "C0.07Cr0.9Cu1.3Fe95.31Mn0.7Mo0.25Ni1.0Nb0.02P0.025Si0.4S0.025",
        "Density": 7.8,
        "Hardness, Brinell": 150.0,
        "Hardness, Rockwell B": 80.0,
        "Tensile Strength at Break": 496.0,
        "Tensile Strength, Yield": 448.0,
        "Elongation at Break": 20.0,
        "Bend Radius, Minimum": 2.0
    },
    {
        "name": "AISI 8630H Steel, water quenched 845\u00b0C (1550\u00b0F), 480\u00b0C (900\u00b0F) temper, 13 mm (0.5 in.) round",
        "composition": "C0.33Cr0.65Fe98.08Mn0.95Mo0.25Ni0.75P0.035Si0.3S0.04",
        "Density": 7.85,
        "Hardness, Brinell": 302.0,
        "Hardness, Knoop": 328.0,
        "Hardness, Rockwell B": 99.0,
        "Hardness, Vickers": 319.0,
        "Tensile Strength, Ultimate": 1050.0,
        "Tensile Strength, Yield": 1035.0,
        "Elongation at Break": 16.4,
        "Modulus of Elasticity": 205.0,
        "Bulk Modulus": 160.0,
        "Poissons Ratio": 0.29,
        "Machinability": 70.0,
        "Shear Modulus": 80.0,
        "Electrical Resistivity": 2.34e-05,
        "CTE, linear": 14.0,
        "Specific Heat Capacity": 0.475,
        "Thermal Conductivity": 46.6
    },
    {
        "name": "Ametek P303L P/M Stainless Steel, Sintered from 6.23 g/cc Green Density",
        "composition": "C0.03Cr19.0Fe75.0Mn2.0Ni13.0P0.045Si1.0S0.3",
        "Density": 6.33,
        "Hardness, Rockwell B": 41.0,
        "Tensile Strength, Ultimate": 280.0,
        "Elongation at Break": 3.4
    },
    {
        "name": "AISI 6150H Steel, oil quenched 845\u00b0C (1550\u00b0F), 650\u00b0C (1200\u00b0F) temper, 100 mm (4 in.) round",
        "composition": "C0.54Cr1.2Fe97.88Mn1.0P0.035Si0.3S0.04V0.15",
        "Density": 7.85,
        "Hardness, Brinell": 241.0,
        "Hardness, Knoop": 265.0,
        "Hardness, Rockwell B": 97.0,
        "Hardness, Rockwell C": 22.0,
        "Hardness, Vickers": 254.0,
        "Tensile Strength, Ultimate": 841.0,
        "Tensile Strength, Yield": 650.0,
        "Elongation at Break": 21.0,
        "Modulus of Elasticity": 205.0,
        "Bulk Modulus": 160.0,
        "Poissons Ratio": 0.29,
        "Machinability": 55.0,
        "Shear Modulus": 80.0,
        "Electrical Resistivity": 2.34e-05,
        "Specific Heat Capacity": 0.475,
        "Thermal Conductivity": 46.6
    },
    {
        "name": "Ovako C45 5155 Steel, +AR",
        "composition": "C0.49Cr0.4Fe98.96Mn0.8Mo0.1Ni0.4P0.03Si0.4S0.025",
        "Density": 7.8,
        "Hardness, Brinell": 230.0,
        "Modulus of Elasticity": 210.0,
        "Poissons Ratio": 0.3,
        "Shear Modulus": 80.0,
        "Electrical Resistivity": 2e-06,
        "CTE, linear": 12.0,
        "Specific Heat Capacity": 0.46,
        "Thermal Conductivity": 40.0,
        "Transformation Temperature": 760.0,
        "Dl": 1.1,
        "Weldability": 0.72
    },
    {
        "name": "AISI 1095 Steel, oil quenched 800\u00b0C (1470\u00b0F), 540\u00b0C (1000\u00b0F) temper, 50 mm (2 in.) round",
        "composition": "C1.03Fe98.8Mn0.5P0.04S0.05",
        "Density": 7.87,
        "Hardness, Brinell": 311.0,
        "Hardness, Knoop": 338.0,
        "Hardness, Rockwell B": 99.0,
        "Hardness, Rockwell C": 34.0,
        "Hardness, Vickers": 329.0,
        "Tensile Strength, Ultimate": 1040.0,
        "Tensile Strength, Yield": 635.0,
        "Elongation at Break": 13.7,
        "Reduction of Area": 31.4,
        "Modulus of Elasticity": 200.0,
        "Bulk Modulus": 160.0,
        "Poissons Ratio": 0.29,
        "Shear Modulus": 80.0,
        "Izod Impact": 5.0,
        "Electrical Resistivity": 1.8e-05,
        "CTE, linear": 14.6,
        "Specific Heat Capacity": 0.461,
        "Thermal Conductivity": 51.9
    },
    {
        "name": "Titanium Ti-6Al-2Sn-4Zr-6Mo (Ti-6-2-4-6) STOA",
        "composition": "Al6.0C0.04Fe0.15Mo6.0N0.04O0.12Sn2.0Ti82.0Zr4.0",
        "Density": 4.65,
        "Hardness, Brinell": 351.0,
        "Hardness, Knoop": 382.0,
        "Hardness, Rockwell C": 38.0,
        "Hardness, Vickers": 367.0,
        "Tensile Strength, Ultimate": 1160.0,
        "Tensile Strength, Yield": 1110.0,
        "Elongation at Break": 15.0,
        "Reduction of Area": 42.0,
        "Tensile Modulus": 114.0,
        "Poissons Ratio": 0.33,
        "Fatigue Strength": 620.0,
        "Shear Modulus": 42.9,
        "Electrical Resistivity": 0.00019,
        "CTE, linear": 10.4,
        "Specific Heat Capacity": 0.5,
        "Thermal Conductivity": 13.5,
        "Melting Point": 1595.0,
        "Solidus": 1595.0,
        "Liquidus": 1675.0,
        "Beta Transus": 935.0
    },
    {
        "name": "302 Stainless Steel, annealed strip",
        "composition": "C0.15Cr18.0Fe70.0Mn2.0Ni9.0P0.045Si1.0S0.03",
        "Density": 7.86,
        "Hardness, Brinell": 147.0,
        "Hardness, Knoop": 164.0,
        "Hardness, Rockwell B": 85.0,
        "Hardness, Vickers": 147.0,
        "Tensile Strength, Ultimate": 620.0,
        "Tensile Strength, Yield": 275.0,
        "Elongation at Break": 55.0,
        "Modulus of Elasticity": 193.0,
        "Poissons Ratio": 0.25,
        "Shear Modulus": 77.2,
        "Charpy Impact": 50.0,
        "Electrical Resistivity": 0.0001,
        "Magnetic Permeability": 1.008,
        "CTE, linear": 18.7,
        "Specific Heat Capacity": 0.5,
        "Thermal Conductivity": 21.5,
        "Melting Point": 1400.0,
        "Solidus": 1400.0,
        "Liquidus": 1420.0,
        "Maximum Service Temperature, Air": 925.0
    },
    {
        "name": "AISI 5160H Steel, oil quenched from 830\u00b0C (1525\u00b0F), 595\u00b0C (1100\u00b0F) temper, 13 mm (0.5 in.) round",
        "composition": "C0.65Cr1.0Fe98.05Mn1.1P0.035Si0.3S0.04",
        "Density": 7.85,
        "Hardness, Brinell": 302.0,
        "Hardness, Knoop": 328.0,
        "Hardness, Rockwell B": 99.0,
        "Hardness, Rockwell C": 32.0,
        "Hardness, Vickers": 319.0,
        "Tensile Strength, Ultimate": 1050.0,
        "Tensile Strength, Yield": 924.0,
        "Elongation at Break": 16.6,
        "Modulus of Elasticity": 205.0,
        "Bulk Modulus": 160.0,
        "Poissons Ratio": 0.29,
        "Machinability": 55.0,
        "Shear Modulus": 80.0,
        "Electrical Resistivity": 2.19e-05,
        "Specific Heat Capacity": 0.475,
        "Thermal Conductivity": 46.6
    },
    {
        "name": "Latrobe LSS\u2122 H13 PQ Hot Work Tool Steel",
        "composition": "C0.4Cr5.25Fe90.599Mn0.4Mo1.35Si1.0S0.001V1.0",
        "Specific Gravity": 7.75,
        "Density": 7.75,
        "Hardness, Rockwell C": 54.0,
        "Modulus of Elasticity": 186.0,
        "Machinability": 65.0,
        "Charpy Impact": 35.3,
        "CTE, linear": 13.5,
        "Thermal Conductivity": 26.8,
        "Processing Temperature": 802.0
    },
    {
        "name": "ATI Allegheny Ludlum Stainless Steel Chromium-Nickel Type 304L, 20% Cold Rolled (UNS S30403)",
        "composition": "C0.03Cr20.0Fe70.0Mn2.0Ni12.0N0.1P0.045Si0.75S0.03",
        "Density": 7.9,
        "Hardness, Rockwell B": 92.0,
        "Tensile Strength, Ultimate": 793.0,
        "Tensile Strength, Yield": 690.0,
        "Elongation at Break": 26.0,
        "Tensile Modulus": 200.0,
        "Charpy Impact": 200.0,
        "Electrical Resistivity": 7.2e-05,
        "Magnetic Permeability": 8.48,
        "CTE, linear": 19.8,
        "Specific Heat Capacity": 0.5,
        "Thermal Conductivity": 21.4,
        "Melting Point": 1399.0,
        "Solidus": 1399.0,
        "Liquidus": 1421.0
    },
    {
        "name": "430 Stainless Steel annealed at 815\u00b0C",
        "composition": "C0.12Cr18.0Fe87.0Mn1.0P0.04Si1.0S0.03",
        "Density": 7.8,
        "Tensile Strength, Ultimate": 441.0,
        "Tensile Strength, Yield": 265.0,
        "Elongation at Break": 74.0,
        "Modulus of Elasticity": 200.0,
        "Electrical Resistivity": 6e-05,
        "Magnetic Permeability": 600.0,
        "CTE, linear": 12.4,
        "Specific Heat Capacity": 0.46,
        "Thermal Conductivity": 26.3,
        "Melting Point": 1425.0,
        "Solidus": 1425.0,
        "Liquidus": 1510.0,
        "Maximum Service Temperature, Air": 870.0
    },
    {
        "name": "Industeel VIRGO 15.5PH 15Cr-5Ni-3Cu Precipitation Hardening Martensitic Stainless Steel (480\u00b0C (900\u00b0F) - 1 hour - air cooling)",
        "composition": "C0.07Cr15.0Cu3.5Fe76.7Ni4.5Nb0.3",
        "Density": 7.8,
        "Modulus of Elasticity": 197.0,
        "Tensile Modulus": 77.0,
        "Electrical Resistivity": 8e-05,
        "CTE, linear": 12.0,
        "Specific Heat Capacity": 0.46,
        "Thermal Conductivity": 14.0
    },
    {
        "name": "414 Stainless Steel, tempered at 733\u00b0C",
        "composition": "C0.15Cr12.5Fe83.0Mn1.0Ni1.88P0.04Si1.0S0.03",
        "Density": 7.8,
        "Hardness, Brinell": 284.0,
        "Hardness, Knoop": 303.0,
        "Hardness, Rockwell C": 29.0,
        "Hardness, Vickers": 294.0,
        "Tensile Strength, Ultimate": 185.0,
        "Tensile Strength, Yield": 145.0,
        "Elongation at Break": 42.5,
        "Tensile Modulus": 200.0,
        "Izod Impact": 70.0,
        "Electrical Resistivity": 7e-05,
        "CTE, linear": 12.4,
        "Specific Heat Capacity": 0.46,
        "Thermal Conductivity": 28.7,
        "Melting Point": 1425.0,
        "Solidus": 1425.0,
        "Liquidus": 1480.0
    },
    {
        "name": "AISI 6150 Steel, normalized, 100 mm (4 in.) round",
        "composition": "C0.53Cr1.1Fe97.72Mn0.9P0.035Si0.3S0.04V0.15",
        "Density": 7.85,
        "Hardness, Brinell": 255.0,
        "Hardness, Knoop": 279.0,
        "Hardness, Rockwell B": 98.0,
        "Hardness, Rockwell C": 25.0,
        "Hardness, Vickers": 269.0,
        "Tensile Strength, Ultimate": 883.0,
        "Tensile Strength, Yield": 460.0,
        "Elongation at Break": 18.2,
        "Modulus of Elasticity": 205.0,
        "Bulk Modulus": 160.0,
        "Poissons Ratio": 0.29,
        "Machinability": 55.0,
        "Shear Modulus": 80.0,
        "Electrical Resistivity": 2.34e-05,
        "Specific Heat Capacity": 0.475,
        "Thermal Conductivity": 46.6
    },
    {
        "name": "ASTM A501 Steel",
        "composition": "C0.3Cu0.18Fe99.0P0.05S0.063",
        "Density": 7.8,
        "Tensile Strength, Ultimate": 400.0,
        "Tensile Strength, Yield": 250.0,
        "Elongation at Break": 23.0,
        "Bulk Modulus": 160.0,
        "Shear Modulus": 80.0
    },
    {
        "name": "ASTM A463 Aluminum-Coated Steel, Type I, Drawing Quality, Special Killed",
        "composition": "C0.1Fe99.67Mn0.5P0.025S0.035",
        "Density": 7.8,
        "Coating Weight": 23500.0,
        "Modulus of Elasticity": 200.0,
        "Bulk Modulus": 160.0,
        "Poissons Ratio": 0.29,
        "Shear Modulus": 80.0,
        "Electrical Resistivity": 1.7e-05,
        "CTE, linear": 12.0,
        "Specific Heat Capacity": 0.47,
        "Thermal Conductivity": 52.0
    },
    {
        "name": "Type 332 Austenitic Stainless Steel, Annealed Plate, Sheet, Strip, UNS N08800",
        "composition": "Al0.3C0.03Cr20.5Cu0.2Fe46.0Mn1.0Ni31.0P0.02Si0.4S0.01Ti0.3",
        "Density": 8.027,
        "Tensile Strength": 515.0,
        "Tensile Strength, Yield": 210.0,
        "Elongation at Break": 30.0,
        "Modulus of Elasticity": 196.0,
        "Poissons Ratio": 0.34,
        "Shear Modulus": 73.0,
        "Electrical Resistivity": 9.9e-05,
        "Magnetic Permeability": 1.0092,
        "Curie Temperature": 115.0,
        "CTE, linear": 16.7,
        "Specific Heat Capacity": 0.5,
        "Thermal Conductivity": 11.6,
        "Melting Point": 1357.0,
        "Solidus": 1357.0,
        "Liquidus": 1385.0
    },
    {
        "name": "ASTM A606 HSLA Steel, Cold Rolled Sheet",
        "composition": "C0.22Fe98.5Mn1.25S0.05",
        "Density": 7.75,
        "Tensile Strength at Break": 448.0,
        "Tensile Strength, Yield": 310.0,
        "Elongation at Break": 22.0,
        "Modulus of Elasticity": 205.0,
        "Poissons Ratio": 0.28,
        "Shear Modulus": 80.0,
        "Bend Radius, Minimum": 2.0
    },
    {
        "name": "AISI E9310H Steel, mock carburized, 790\u00b0C (1450\u00b0F) reheat, 150\u00b0C (300\u00b0F) temper, 13 mm (0.5 in.) round",
        "composition": "C0.13Cr1.45Fe95.35Mn0.7Mo0.15Ni3.55Si0.3S0.05",
        "Density": 7.85,
        "Hardness, Brinell": 363.0,
        "Hardness, Knoop": 392.0,
        "Hardness, Rockwell B": 100.0,
        "Hardness, Rockwell C": 40.0,
        "Hardness, Vickers": 384.0,
        "Tensile Strength, Ultimate": 1234.0,
        "Tensile Strength, Yield": 986.0,
        "Elongation at Break": 15.7,
        "Modulus of Elasticity": 200.0,
        "Bulk Modulus": 160.0,
        "Poissons Ratio": 0.29,
        "Machinability": 50.0,
        "Shear Modulus": 80.0,
        "Electrical Resistivity": 1.74e-05,
        "CTE, linear": 14.7,
        "Specific Heat Capacity": 0.472,
        "Thermal Conductivity": 51.9
    },
    {
        "name": "Cast Stainless Steel CF3, ASTM A296",
        "composition": "C0.03Cr21.0Fe75.0Mn1.5Mo0.5Ni12.0P0.04Si2.0S0.04"
    },
    {
        "name": "Ovako C45 047A Steel, Quench & Tempering",
        "composition": "Al0.015C0.5Cr0.25Cu0.25Fe98.84Mn0.8Mo0.1Ni0.25P0.03Si0.4S0.03Ti0.005V0.1",
        "Density": 7.8,
        "Hardness, Brinell": 210.0,
        "Tensile Strength": 690.0,
        "Tensile Strength, Yield": 370.0,
        "Elongation at Break": 14.0,
        "Modulus of Elasticity": 210.0,
        "Poissons Ratio": 0.3,
        "Shear Modulus": 80.0,
        "Electrical Resistivity": 2e-06,
        "CTE, linear": 12.0,
        "Specific Heat Capacity": 0.46,
        "Thermal Conductivity": 40.0,
        "Transformation Temperature": 760.0,
        "Weldability": 0.76
    },
    {
        "name": "ASTM A570, Steel, grade E, sheet and strip",
        "composition": "C0.25Cu0.2Fe99.0Mn0.75P0.04S0.04",
        "Density": 7.8,
        "Tensile Strength, Ultimate": 400.0,
        "Tensile Strength, Yield": 290.0,
        "Elongation at Break": 19.0,
        "Bulk Modulus": 160.0,
        "Shear Modulus": 80.0
    },
    {
        "name": "AISI E9310H Steel, normalized at 890\u00b0C (1635\u00b0F)",
        "composition": "C0.13Cr1.45Fe95.35Mn0.7Mo0.15Ni3.55Si0.3S0.05",
        "Density": 7.85,
        "Hardness, Brinell": 269.0,
        "Hardness, Knoop": 294.0,
        "Hardness, Rockwell B": 99.0,
        "Hardness, Rockwell C": 27.0,
        "Hardness, Vickers": 284.0,
        "Tensile Strength, Ultimate": 910.0,
        "Tensile Strength, Yield": 570.0,
        "Elongation at Break": 18.8,
        "Modulus of Elasticity": 200.0,
        "Bulk Modulus": 160.0,
        "Poissons Ratio": 0.29,
        "Machinability": 50.0,
        "Shear Modulus": 80.0,
        "Izod Impact": 119.0,
        "Electrical Resistivity": 1.74e-05,
        "CTE, linear": 14.7,
        "Specific Heat Capacity": 0.472,
        "Thermal Conductivity": 51.9
    },
    {
        "name": "ATI Allegheny Ludlum Stainless Steel Chromium-Nickel Type 302, 60% Cold Rolled (UNS S30200)",
        "composition": "C0.15Cr19.0Fe72.0Mn2.0Ni10.0N0.1P0.045Si0.75S0.03",
        "Density": 7.9,
        "Hardness, Rockwell B": 92.0,
        "Tensile Strength, Ultimate": 1241.0,
        "Tensile Strength, Yield": 1069.0,
        "Elongation at Break": 8.0,
        "Tensile Modulus": 200.0,
        "Charpy Impact": 200.0,
        "Electrical Resistivity": 7.2e-05,
        "Magnetic Permeability": 3.214,
        "CTE, linear": 19.8,
        "Specific Heat Capacity": 0.5,
        "Thermal Conductivity": 21.4,
        "Melting Point": 1399.0,
        "Solidus": 1399.0,
        "Liquidus": 1421.0
    },
    {
        "name": "434 Stainless Steel annealed at 815\u00b0C",
        "composition": "C0.12Cr16.0Fe81.0Mn1.0Mo1.0P0.04Si1.0S0.03",
        "Density": 7.8,
        "Tensile Strength, Ultimate": 441.0,
        "Tensile Strength, Yield": 265.0,
        "Elongation at Break": 74.0,
        "Modulus of Elasticity": 200.0,
        "Electrical Resistivity": 6e-05,
        "Magnetic Permeability": 600.0,
        "CTE, linear": 12.4,
        "Specific Heat Capacity": 0.46,
        "Thermal Conductivity": 26.3,
        "Melting Point": 1425.0,
        "Solidus": 1425.0,
        "Liquidus": 1510.0
    },
    {
        "name": "Cast Stainless Steel HK, ASTM A297",
        "composition": "C0.6Cr28.0Fe57.8Mn2.0Mo0.5Ni22.0P0.04Si2.0S0.04",
        "Tensile Strength, Ultimate": 450.0,
        "Tensile Strength, Yield": 240.0,
        "Elongation at Break": 10.0
    },
    {
        "name": "AISI 316N Cast Stainless Steel, ACI",
        "composition": "C0.03Cr22.0Fe60.0Mn1.5Mo3.0Ni13.0N0.2P0.04Si1.5S0.04"
    },
    {
        "name": "International Mold Steel DH2F Pre-Hardened H13-Type Mold Steel",
        "composition": "C0.42Cr5.5Fe90.78Mn1.5Mo1.5Si1.5V1.2",
        "Hardness, Rockwell C": 38.0,
        "Hardness, Vickers": 400.0,
        "Tensile Strength, Ultimate": 1300.0,
        "Tensile Strength, Yield": 1100.0,
        "Elongation at Break": 37.0,
        "Reduction of Area": 60.0,
        "Machinability": 65.0,
        "Charpy Impact, Notched": 49.0,
        "Abrasion": 4.61,
        "CTE, linear": 13.9,
        "Erosion Resistance": 15.2
    },
    {
        "name": "AISI 1026 Steel, cold drawn, 19-32 mm (0.75-1.25 in) round",
        "composition": "C0.28Fe99.18Mn0.9P0.04S0.05",
        "Density": 7.858,
        "Hardness, Brinell": 143.0,
        "Hardness, Knoop": 163.0,
        "Hardness, Rockwell B": 78.0,
        "Hardness, Vickers": 149.0,
        "Tensile Strength, Ultimate": 490.0,
        "Tensile Strength, Yield": 415.0,
        "Elongation at Break": 15.0,
        "Reduction of Area": 40.0,
        "Modulus of Elasticity": 205.0,
        "Bulk Modulus": 160.0,
        "Poissons Ratio": 0.29,
        "Machinability": 75.0,
        "Shear Modulus": 80.0,
        "Electrical Resistivity": 1.69e-05,
        "CTE, linear": 14.4,
        "Specific Heat Capacity": 0.486,
        "Thermal Conductivity": 51.9
    },
    {
        "name": "Bisalloy Steels BisPlate 80PV Thickness >80-100 mm",
        "composition": "B0.001C0.16Cr0.9Fe97.4Mn1.15Mo0.2P0.01Si0.2S0.003",
        "Hardness, Brinell": 255.0,
        "Tensile Strength at Break": 830.0,
        "Tensile Strength, Yield": 750.0,
        "Elongation at Break": 26.0,
        "Charpy Impact": 55.0,
        "CE (IIW)": 0.58,
        "PCM": 0.3,
        "Surface Finish": "Shotblasted"
    },
    {
        "name": "Titanium Ti-15Mo-5Zr-3Al Solution Treated 785\u00b0C",
        "composition": "Al3.0Mo15.0Ti77.0Zr5.0",
        "Density": 5.01,
        "Hardness, Vickers": 275.0,
        "Tensile Strength, Ultimate": 980.0,
        "Elongation at Break": 22.0,
        "Reduction of Area": 72.0,
        "Modulus of Elasticity": 100.0,
        "Modulus of Rigidity": 43.0,
        "Poissons Ratio": 0.33,
        "Shear Modulus": 43.0,
        "Electrical Resistivity": 0.00015,
        "Magnetic Permeability": 1.0,
        "CTE, linear": 8.5,
        "Specific Heat Capacity": 0.54,
        "Thermal Conductivity": 10.5,
        "Beta Transus": 785.0
    },
    {
        "name": "Cast Stainless Steel CB30, ASTM A296",
        "composition": "C0.3Cr21.0Fe79.1Mn1.0Ni2.0P0.04Si1.5S0.04"
    },
    {
        "name": "AISI E4340 Steel, oil quenched 800\u00b0C (1470\u00b0F), 650\u00b0C (1200\u00b0F) temper, 50 mm (2 in.) round",
        "composition": "C0.43Cr0.9Fe96.27Mn0.85Mo0.3Ni2.0P0.025Si0.3S0.02",
        "Density": 7.85,
        "Hardness, Brinell": 269.0,
        "Hardness, Knoop": 294.0,
        "Hardness, Rockwell B": 99.0,
        "Hardness, Rockwell C": 27.0,
        "Hardness, Vickers": 284.0,
        "Tensile Strength, Ultimate": 931.0,
        "Tensile Strength, Yield": 834.0,
        "Elongation at Break": 20.5,
        "Reduction of Area": 62.5,
        "Modulus of Elasticity": 200.0,
        "Bulk Modulus": 159.0,
        "Poissons Ratio": 0.29,
        "Machinability": 50.0,
        "Shear Modulus": 78.0,
        "Electrical Resistivity": 7.97e-05,
        "CTE, linear": 14.3,
        "Specific Heat Capacity": 0.475,
        "Thermal Conductivity": 44.5
    },
    {
        "name": "Cast Stainless Steel HN, ASTM A297",
        "composition": "C0.5Cr23.0Fe57.8Mn2.0Mo0.5Ni27.0P0.04Si2.0S0.04",
        "Tensile Strength, Ultimate": 435.0,
        "Elongation at Break": 8.0
    },
    {
        "name": "AISI 5160H Steel, annealed, 25 mm (1 in.) round",
        "composition": "C0.65Cr1.0Fe98.05Mn1.1P0.035Si0.3S0.04",
        "Density": 7.85,
        "Hardness, Brinell": 197.0,
        "Hardness, Knoop": 219.0,
        "Hardness, Rockwell B": 92.0,
        "Hardness, Rockwell C": 13.0,
        "Hardness, Vickers": 207.0,
        "Tensile Strength, Ultimate": 724.0,
        "Tensile Strength, Yield": 275.0,
        "Elongation at Break": 17.2,
        "Modulus of Elasticity": 205.0,
        "Bulk Modulus": 160.0,
        "Poissons Ratio": 0.29,
        "Machinability": 55.0,
        "Shear Modulus": 80.0,
        "Electrical Resistivity": 2.19e-05,
        "Specific Heat Capacity": 0.475,
        "Thermal Conductivity": 46.6
    },
    {
        "name": "ATI Allegheny Ludlum Stainless Steel Chromium-Nickel Type 304L, Annealed (UNS S30403)",
        "composition": "C0.03Cr20.0Fe70.0Mn2.0Ni12.0N0.1P0.045Si0.75S0.03",
        "Density": 7.9,
        "Hardness, Brinell": 201.0,
        "Hardness, Rockwell B": 92.0,
        "Tensile Strength, Ultimate": 485.0,
        "Tensile Strength, Yield": 170.0,
        "Elongation at Break": 40.0,
        "Tensile Modulus": 200.0,
        "Charpy Impact": 200.0,
        "Electrical Resistivity": 7.2e-05,
        "Magnetic Permeability": 1.015,
        "CTE, linear": 19.8,
        "Specific Heat Capacity": 0.5,
        "Thermal Conductivity": 21.4,
        "Melting Point": 1399.0,
        "Solidus": 1399.0,
        "Liquidus": 1421.0
    },
    {
        "name": "AISI 5150H Steel, oil quenched from 830\u00b0C (1525\u00b0F), 650\u00b0C (1200\u00b0F) temper, 13 mm (0.5 in.) round",
        "composition": "C0.54Cr1.0Fe98.18Mn1.0P0.035Si0.3S0.04",
        "Density": 7.85,
        "Hardness, Brinell": 269.0,
        "Hardness, Knoop": 294.0,
        "Hardness, Rockwell B": 99.0,
        "Hardness, Rockwell C": 27.0,
        "Hardness, Vickers": 284.0,
        "Tensile Strength, Ultimate": 938.0,
        "Tensile Strength, Yield": 834.0,
        "Elongation at Break": 21.7,
        "Modulus of Elasticity": 205.0,
        "Bulk Modulus": 160.0,
        "Poissons Ratio": 0.29,
        "Machinability": 60.0,
        "Shear Modulus": 80.0,
        "Electrical Resistivity": 2.19e-05,
        "Specific Heat Capacity": 0.475,
        "Thermal Conductivity": 46.6
    },
    {
        "name": "1800 Maraging Steel",
        "composition": "Fe77.24Mo3.0Ni18.5Ti1.26",
        "Density": 8.0,
        "Tensile Strength, Ultimate": 1696.0,
        "Tensile Strength, Yield": 1647.0,
        "Elongation at Break": 13.1,
        "Fracture Toughness": 46.2
    },
    {
        "name": "AISI 4340 Steel, oil quenched 800\u00b0C (1470\u00b0F), 650\u00b0C (1200\u00b0F) temper, 50 mm (2 in.) round",
        "composition": "C0.43Cr0.9Fe96.33Mn0.8Mo0.3Ni2.0P0.035Si0.3S0.04",
        "Density": 7.85,
        "Hardness, Brinell": 269.0,
        "Hardness, Knoop": 294.0,
        "Hardness, Rockwell B": 99.0,
        "Hardness, Rockwell C": 27.0,
        "Hardness, Vickers": 284.0,
        "Tensile Strength, Ultimate": 931.0,
        "Tensile Strength, Yield": 834.0,
        "Elongation at Break": 20.5,
        "Reduction of Area": 62.5,
        "Modulus of Elasticity": 200.0,
        "Bulk Modulus": 159.0,
        "Poissons Ratio": 0.29,
        "Machinability": 50.0,
        "Shear Modulus": 78.0,
        "Electrical Resistivity": 7.97e-05,
        "CTE, linear": 14.3,
        "Specific Heat Capacity": 0.475,
        "Thermal Conductivity": 44.5
    },
    {
        "name": "314 Stainless Steel, Annealed Wire",
        "composition": "C0.25Cr26.0Fe56.5Mn2.0Ni22.0P0.045Si3.0S0.03",
        "Density": 7.8,
        "Tensile Strength": 515.0,
