Repository: KylinGuo/HEA

File: data.json (part 67 of 70)
[
        "Tensile Strength, Yield": 250.0,
        "Elongation at Break": 35.0,
        "Reduction of Area": 50.0,
        "Modulus of Elasticity": 200.0,
        "Electrical Resistivity": 7.7e-05,
        "Magnetic Permeability": 1.02,
        "CTE, linear": 17.6,
        "Specific Heat Capacity": 0.5,
        "Thermal Conductivity": 17.5
    },
    {
        "name": "AISI Grade 18Ni (300) Maraging Steel solution annealed at 815\u00b0C (1500\u00b0F) for 30 minutes, air cooled, aged at 510\u00b0C (950\u00b0F) for 3 hours, 3.18 mm sheet",
        "composition": "Al0.1B0.003C0.03Co9.0Fe67.0Mn0.1Mo4.8Ni18.5P0.01Si0.1S0.01Ti0.6Zr0.01",
        "Density": 8.0,
        "Tensile Strength, Ultimate": 2124.0,
        "Tensile Strength, Yield": 2107.0,
        "Elongation at Break": 8.0,
        "Modulus of Elasticity": 190.0,
        "Bulk Modulus": 160.0,
        "Poissons Ratio": 0.3,
        "Shear Modulus": 73.0,
        "Electrical Resistivity": 1.74e-05,
        "CTE, linear": 10.1,
        "Thermal Conductivity": 27.0
    },
    {
        "name": "ASTM A533 Low Alloy Steel, Grade D, Class 3",
        "composition": "C0.25Fe97.775Mn1.5Ni0.4P0.035Si0.4S0.04",
        "Density": 7.8,
        "Tensile Strength, Ultimate": 690.0,
        "Tensile Strength, Yield": 570.0,
        "Elongation at Break": 16.0,
        "Modulus of Elasticity": 200.0,
        "Bulk Modulus": 160.0,
        "Poissons Ratio": 0.29,
        "Shear Modulus": 80.0,
        "Electrical Resistivity": 1.7e-05,
        "CTE, linear": 12.0,
        "Specific Heat Capacity": 0.47,
        "Thermal Conductivity": 52.0
    },
    {
        "name": "Kinetics MIM 440C Stainless Steel",
        "composition": "C1.2Cr18.0Fe83.1Mo0.75",
        "Density": 7.69,
        "Tensile Strength, Ultimate": 1650.0,
        "Tensile Strength, Yield": 1240.0,
        "Elongation at Break": 1.0,
        "Hardness Rockwell R15N": 85.0,
        "Surface Finish": 45.0
    },
    {
        "name": "Bohler-Uddeholm UDDEHOLM VANADIS 10 SUPERCLEAN 3 Powder Metallurgical Cold Work Tool Steel",
        "composition": "C2.9Cr8.0Fe76.8Mn0.5Mo1.5Si0.5V9.8",
        "Density": 7.42,
        "Hardness, Brinell": 280.0,
        "Modulus of Elasticity": 210.0,
        "Impact Test": 16.3,
        "CTE, linear": 11.3,
        "Specific Heat Capacity": 0.46,
        "Thermal Conductivity": 22.0,
        "Pin-On-Disc wear": 81.0
    },
    {
        "name": "ATI Allegheny Ludlum Stainless Steel Chromium-Nickel Type 304L, 10% Cold Rolled (UNS S30403)",
        "composition": "C0.03Cr20.0Fe70.0Mn2.0Ni12.0N0.1P0.045Si0.75S0.03",
        "Density": 7.9,
        "Hardness, Rockwell B": 92.0,
        "Tensile Strength, Ultimate": 676.0,
        "Tensile Strength, Yield": 517.0,
        "Elongation at Break": 36.0,
        "Tensile Modulus": 200.0,
        "Charpy Impact": 200.0,
        "Electrical Resistivity": 7.2e-05,
        "Magnetic Permeability": 1.064,
        "CTE, linear": 19.8,
        "Specific Heat Capacity": 0.5,
        "Thermal Conductivity": 21.4,
        "Melting Point": 1399.0,
        "Solidus": 1399.0,
        "Liquidus": 1421.0
    },
    {
        "name": "Cast Stainless Steel HK40, ASTM A608",
        "composition": "C0.45Cr27.0Fe57.2Mn1.5Mo0.5Ni22.0P0.04Si2.0S0.04"
    },
    {
        "name": "BS 970/1(83) 070M55 Nonresulfurized Carbon Steel, 6-63 mm (0.25-2.5 in)",
        "composition": "C0.6Fe99.0Mn0.9P0.05S0.05",
        "Density": 7.85,
        "Hardness, Brinell": 201.0,
        "Tensile Strength, Ultimate": 700.0,
        "Tensile Strength, Yield": 355.0,
        "Elongation at Break": 12.0,
        "Modulus of Elasticity": 205.0,
        "Bulk Modulus": 160.0,
        "Poissons Ratio": 0.29,
        "Machinability": 55.0,
        "Shear Modulus": 80.0,
        "Electrical Resistivity": 2.24e-05,
        "CTE, linear": 13.9,
        "Specific Heat Capacity": 0.472,
        "Thermal Conductivity": 49.8
    },
    {
        "name": "AISI 8637H Steel",
        "composition": "C0.41Cr0.65Fe97.96Mn1.05Mo0.25Ni0.75P0.035Si0.3S0.04",
        "Density": 7.85,
        "Hardness, Brinell": 179.0,
        "Hardness, Knoop": 226.0,
        "Hardness, Rockwell B": 93.0,
        "Hardness, Rockwell C": 14.0,
        "Hardness, Vickers": 214.0,
        "Modulus of Elasticity": 205.0,
        "Bulk Modulus": 160.0,
        "Poissons Ratio": 0.29,
        "Machinability": 65.0,
        "Shear Modulus": 80.0,
        "Electrical Resistivity": 2.34e-05,
        "Specific Heat Capacity": 0.475,
        "Thermal Conductivity": 46.6
    },
    {
        "name": "Carpenter Extendo-Die\u00ae Hot Work Die Steel, Tempered 538\u00b0C (1000\u00b0F)",
        "composition": "C0.44Cr6.0Fe89.0Mn0.45Mo1.9Si1.0S0.005V0.8",
        "Density": 7.72,
        "Hardness, Brinell": 594.0,
        "Hardness, Knoop": 660.0,
        "Hardness, Rockwell C": 57.0,
        "Hardness, Vickers": 632.0,
        "Tensile Strength, Ultimate": 2250.0,
        "Tensile Strength, Yield": 1900.0,
        "Elongation at Break": 8.0,
        "Reduction of Area": 28.0,
        "CTE, linear": 13.1,
        "Transformation Temperature": 857.0
    },
    {
        "name": "AISI Type S3 Shock Resisting Tool Steel",
        "composition": "C0.5Cr0.74Fe97.8W1.0",
        "Density": 7.76
    },
    {
        "name": "AISI 94B15H Steel",
        "composition": "B0.003C0.18Cr0.55Fe98.4495Mn1.05Mo0.15Ni0.65P0.035Si0.3S0.04",
        "Density": 7.87,
        "Hardness, Brinell": 163.0,
        "Hardness, Knoop": 204.0,
        "Hardness, Rockwell B": 89.0,
        "Hardness, Vickers": 192.0,
        "Modulus of Elasticity": 200.0,
        "Bulk Modulus": 160.0,
        "Poissons Ratio": 0.29,
        "Machinability": 70.0,
        "Shear Modulus": 80.0,
        "Electrical Resistivity": 1.74e-05,
        "CTE, linear": 14.7,
        "Specific Heat Capacity": 0.472,
        "Thermal Conductivity": 51.9
    },
    {
        "name": "AISI 4140H Steel, heat treated, tempered 205\u00b0C (400\u00b0F), 25 mm (1 in.) round",
        "composition": "C0.44Cr1.2Fe97.93Mn1.1Mo0.3P0.035Si0.3S0.04",
        "Density": 7.85,
        "Hardness, Brinell": 302.0,
        "Hardness, Knoop": 328.0,
        "Hardness, Rockwell B": 99.0,
        "Hardness, Rockwell C": 32.0,
        "Hardness, Vickers": 319.0,
        "Tensile Strength, Ultimate": 1020.0,
        "Tensile Strength, Yield": 675.0,
        "Elongation at Break": 17.8,
        "Reduction of Area": 42.0,
        "Modulus of Elasticity": 205.0,
        "Bulk Modulus": 160.0,
        "Poissons Ratio": 0.29,
        "Machinability": 65.0,
        "Shear Modulus": 80.0,
        "Izod Impact": 15.0,
        "Electrical Resistivity": 6.46e-05,
        "CTE, linear": 14.6,
        "Specific Heat Capacity": 0.561,
        "Thermal Conductivity": 42.6
    },
    {
        "name": "AISI 8622H Steel, heat treated, machined to 25 mm (1 in.) rounds, pseudocarburized, 820\u00b0C (1510\u00b0F) reheat, 150\u00b0C (300\u00b0F) temper",
        "composition": "C0.25Cr0.64Fe98.21Mn0.95Mo0.25Ni0.75P0.035Si0.3S0.04",
        "Density": 7.85,
        "Hardness, Brinell": 363.0,
        "Hardness, Knoop": 392.0,
        "Hardness, Rockwell B": 100.0,
        "Hardness, Rockwell C": 40.0,
        "Hardness, Vickers": 384.0,
        "Tensile Strength, Ultimate": 1204.0,
        "Tensile Strength, Yield": 805.0,
        "Elongation at Break": 14.8,
        "Modulus of Elasticity": 205.0,
        "Bulk Modulus": 160.0,
        "Poissons Ratio": 0.29,
        "Machinability": 65.0,
        "Shear Modulus": 80.0,
        "Electrical Resistivity": 2.34e-05,
        "Specific Heat Capacity": 0.475,
        "Thermal Conductivity": 46.6
    },
    {
        "name": "Ovako 100CrMo7 824B Steel",
        "composition": "C1.02Cr1.95Fe96.77Mn0.4Mo0.25Ni0.25P0.025Si0.35S0.015",
        "Density": 7.8,
        "Modulus of Elasticity": 210.0,
        "Poissons Ratio": 0.3,
        "Shear Modulus": 80.0,
        "Electrical Resistivity": 2e-06,
        "CTE, linear": 12.0,
        "Specific Heat Capacity": 0.46,
        "Thermal Conductivity": 40.0,
        "Transformation Temperature": 750.0
    },
    {
        "name": "AISI 4130 Steel, annealed at 865\u00b0C (1590\u00b0F)",
        "composition": "C0.33Cr1.1Fe98.22Mn0.6Mo0.25P0.035Si0.3S0.04",
        "Density": 7.85,
        "Hardness, Brinell": 156.0,
        "Hardness, Knoop": 176.0,
        "Hardness, Rockwell B": 82.0,
        "Hardness, Vickers": 163.0,
        "Tensile Strength, Ultimate": 560.0,
        "Tensile Strength, Yield": 360.0,
        "Elongation at Break": 28.2,
        "Reduction of Area": 56.0,
        "Modulus of Elasticity": 205.0,
        "Bulk Modulus": 160.0,
        "Poissons Ratio": 0.29,
        "Machinability": 70.0,
        "Shear Modulus": 80.0,
        "Izod Impact": 62.0,
        "Electrical Resistivity": 0.0001222,
        "Specific Heat Capacity": 0.837,
        "Thermal Conductivity": 42.7
    },
    {
        "name": "EN S235JRC High Manganese, Structural, Hot Rolled, Quality Steel, 16 mm < t < 25 mm",
        "composition": "C0.2Fe98.3Mn1.4N0.009P0.045S0.045",
        "Density": 7.85,
        "Tensile Strength, Ultimate": 340.0,
        "Tensile Strength, Yield": 235.0,
        "Elongation at Break": 26.0,
        "Modulus of Elasticity": 200.0,
        "Poissons Ratio": 0.29,
        "Shear Modulus": 80.0,
        "Electrical Resistivity": 1.7e-05,
        "CTE, linear": 12.0,
        "Specific Heat Capacity": 0.47,
        "Thermal Conductivity": 52.0
    },
    {
        "name": "310 Stainless Steel, annealed strip",
        "composition": "C0.25Cr26.0Fe57.0Mn2.0Ni22.0P0.045Si1.5S0.03",
        "Density": 8.0,
        "Hardness, Rockwell B": 85.0,
        "Tensile Strength, Ultimate": 620.0,
        "Tensile Strength, Yield": 310.0,
        "Elongation at Break": 45.0,
        "Tensile Modulus": 200.0,
        "Izod Impact": 120.0,
        "Electrical Resistivity": 7.8e-05,
        "Magnetic Permeability": 1.008,
        "CTE, linear": 19.1,
        "Specific Heat Capacity": 0.5,
        "Thermal Conductivity": 14.2,
        "Melting Point": 1400.0,
        "Solidus": 1400.0,
        "Liquidus": 1455.0,
        "Maximum Service Temperature, Air": 1150.0
    },
    {
        "name": "Morgan Advanced Ceramics Ticuni\u2122 Mac-Ticuni\u2122-WM Braze Alloy",
        "composition": "Cd0.001Cu15.0Pb0.002Ni15.0P0.002Ti70.0Zn0.001",
        "Density": 5.26,
        "Melting Point": 910.0,
        "Solidus": 910.0,
        "Liquidus": 960.0,
        "Processing Temperature": 960.0
    },
    {
        "name": "AISI 4419H Steel, single quenched and tempered, 230\u00b0C (450\u00b0F)",
        "composition": "C0.23Fe98.88Mn0.75Mo0.6P0.035Si0.35S0.04",
        "Density": 7.85,
        "Hardness, Brinell": 212.0,
        "Hardness, Knoop": 235.0,
        "Hardness, Rockwell B": 94.0,
        "Hardness, Rockwell C": 16.0,
        "Hardness, Vickers": 223.0,
        "Tensile Strength, Ultimate": 708.0,
        "Tensile Strength, Yield": 431.0,
        "Elongation at Break": 24.8,
        "Reduction of Area": 63.6,
        "Modulus of Elasticity": 205.0,
        "Bulk Modulus": 160.0,
        "Poissons Ratio": 0.29,
        "Machinability": 65.0,
        "Shear Modulus": 80.0,
        "Electrical Resistivity": 2.45e-05,
        "Specific Heat Capacity": 0.475,
        "Thermal Conductivity": 44.5
    },
    {
        "name": "Latrobe Lescalloy\u00ae 35NCD16 VAC-ARC High Strength Alloy Steel",
        "composition": "C0.4Cr1.8Fe92.57Mn0.45Mo0.45Ni4.0Si0.3V0.03",
        "Tensile Strength, Ultimate": 1970.0,
        "Tensile Strength, Yield": 1550.0,
        "Elongation at Break": 10.0,
        "Reduction of Area": 40.0,
        "Fracture Toughness": 80.94,
        "Charpy Impact": 21.69
    },
    {
        "name": "Schmolz + Bickenbach Formadur\u00ae 2085 Plastic Mold Steel",
        "composition": "C0.33Cr16.0Fe83.12Ni0.5S0.05",
        "Density": 7.75,
        "Hardness, Rockwell C": 48.0,
        "Tensile Strength": 1100.0,
        "Tensile Strength, Yield": 965.0,
        "Elongation at Yield": 12.0,
        "Reduction of Area": 45.0,
        "CTE, linear": 11.5,
        "Thermal Conductivity": 23.5,
        "Annealing Temperature": 999.0
    },
    {
        "name": "ASTM A633 HSLA Steel Grade A, Thickness < 100 mm (4 in.)",
        "composition": "C0.18Fe98.9Mn1.35Nb0.05P0.04Si0.3S0.05",
        "Density": 7.75,
        "Tensile Strength at Break": 434.0,
        "Tensile Strength, Yield": 290.0,
        "Elongation at Break": 23.0,
        "Modulus of Elasticity": 205.0,
        "Poissons Ratio": 0.28,
        "Shear Modulus": 80.0
    },
    {
        "name": "AISI 4140 Steel, oil quenched, 25 mm (1 in.) round (845\u00b0C (1550\u00b0F) quench, 595\u00b0C (1100\u00b0F) temper)",
        "composition": "C0.43Cr1.1Fe97.77Mn1.0Mo0.25P0.035Si0.3S0.04",
        "Density": 7.85,
        "Hardness, Brinell": 285.0,
        "Hardness, Knoop": 311.0,
        "Hardness, Rockwell B": 99.0,
        "Hardness, Rockwell C": 30.0,
        "Hardness, Vickers": 301.0,
        "Tensile Strength, Ultimate": 965.0,
        "Tensile Strength, Yield": 931.0,
        "Elongation at Break": 19.5,
        "Reduction of Area": 62.3,
        "Modulus of Elasticity": 205.0,
        "Bulk Modulus": 160.0,
        "Poissons Ratio": 0.29,
        "Machinability": 65.0,
        "Shear Modulus": 80.0,
        "Electrical Resistivity": 6.46e-05,
        "CTE, linear": 14.6,
        "Specific Heat Capacity": 0.561,
        "Thermal Conductivity": 42.6
    },
    {
        "name": "AISI Type W2 Tool Steel, water quenched at 775\u00b0C (1425\u00b0F), and tempered",
        "composition": "C1.4Cr0.15Fe99.1Mn0.4P0.03Si0.4S0.03V0.35",
        "Density": 7.83,
        "Tensile Strength, Ultimate": 1800.0,
        "Tensile Strength, Yield": 1625.0,
        "Elongation at Break": 7.0,
        "Modulus of Elasticity": 205.0,
        "Bulk Modulus": 160.0,
        "Poissons Ratio": 0.28,
        "Machinability": 40.0,
        "Shear Modulus": 80.0,
        "Electrical Resistivity": 3e-05,
        "CTE, linear": 13.8,
        "Specific Heat Capacity": 0.461,
        "Thermal Conductivity": 48.0,
        "Processing Temperature": 175.0,
        "Annealing Temperature": 740.0
    },
    {
        "name": "AISI 1141 Steel, hot rolled, 19-32 mm (0.75-1.25 in) round",
        "composition": "C0.45Fe98.2Mn1.65P0.04S0.13",
        "Density": 7.85,
        "Hardness, Brinell": 187.0,
        "Hardness, Knoop": 209.0,
        "Hardness, Rockwell B": 90.0,
        "Hardness, Rockwell C": 10.0,
        "Hardness, Vickers": 196.0,
        "Tensile Strength, Ultimate": 650.0,
        "Tensile Strength, Yield": 360.0,
        "Elongation at Break": 15.0,
        "Reduction of Area": 35.0,
        "Modulus of Elasticity": 205.0,
        "Bulk Modulus": 160.0,
        "Poissons Ratio": 0.29,
        "Shear Modulus": 80.0,
        "Electrical Resistivity": 1.7e-05,
        "Specific Heat Capacity": 0.472,
        "Thermal Conductivity": 49.8
    },
    {
        "name": "AISI Type S14800 Stainless Steel condition C, 6.3% cold reduction",
        "composition": "Al1.5C0.05Cr15.0Fe73.0Mn1.0Mo3.0Ni8.75P0.015Si1.0S0.01",
        "Density": 7.7,
        "Hardness, Rockwell B": 90.0,
        "Tensile Strength, Ultimate": 903.0,
        "Tensile Strength, Yield": 421.0,
        "Elongation at Break": 23.0,
        "Modulus of Elasticity": 200.0,
        "CTE, linear": 11.5
    },
    {
        "name": "Universal Wire Works 410 Stainless Steel Electrode",
        "composition": "C0.11Cr12.2Fe86.5Mn0.75Si0.45",
        "Tensile Strength, Ultimate": 565.0,
        "Elongation at Break": 31.0,
        "Maximum Service Temperature, Air": 816.0
    },
    {
        "name": "AISI 8640H Steel, oil quenched 845\u00b0C (1550\u00b0F), 540\u00b0C (1000\u00b0F) temper, 100 mm (4 in.) round",
        "composition": "C0.44Cr0.65Fe97.93Mn1.05Mo0.25Ni0.75P0.035Si0.3S0.04",
        "Density": 7.85,
        "Hardness, Brinell": 270.0,
        "Hardness, Knoop": 295.0,
        "Hardness, Rockwell B": 99.0,
        "Hardness, Rockwell C": 27.0,
        "Hardness, Vickers": 285.0,
        "Tensile Strength, Ultimate": 889.0,
        "Tensile Strength, Yield": 752.0,
        "Elongation at Break": 23.0,
        "Modulus of Elasticity": 205.0,
        "Bulk Modulus": 160.0,
        "Poissons Ratio": 0.29,
        "Machinability": 65.0,
        "Shear Modulus": 80.0,
        "Electrical Resistivity": 2.34e-05,
        "Specific Heat Capacity": 0.475,
        "Thermal Conductivity": 46.6
    },
    {
        "name": "MetalTek MTEK 316L Cast UNS J92800 Austenitic Stainless Steel",
        "composition": "C0.03Cr21.0Fe72.0Mn1.5Mo3.0Ni13.0Si1.5",
        "Hardness, Brinell": 179.0,
        "Tensile Strength, Ultimate": 485.0,
        "Tensile Strength, Yield": 205.0,
        "Elongation at Break": 30.0,
        "Heat Treatment": "Sol. Anneal"
    },
    {
        "name": "Cast Stainless Steel CN3M, ASTM A743",
        "composition": "C0.03Cr22.0Fe52.5Mn2.0Mo5.5Ni27.0P0.03Si1.0S0.03",
        "Tensile Strength, Ultimate": 435.0,
        "Tensile Strength, Yield": 170.0,
        "Elongation at Break": 30.0
    },
    {
        "name": "Crucible Steel 440B Chromium Steel",
        "composition": "C0.95Cr18.0Fe78.23Mn1.0Mo0.75P0.04Si1.0S0.03",
        "Specific Gravity": 7.75,
        "Hardness, Brinell": 220.0,
        "Hardness, Rockwell C": 58.0,
        "Tensile Strength, Ultimate": 738.0,
        "Tensile Strength, Yield": 427.0,
        "Elongation at Break": 18.0,
        "Reduction of Area": 35.0,
        "Modulus of Elasticity": 200.0,
        "Electrical Resistivity": 6e-05,
        "CTE, linear": 10.8,
        "Specific Heat Capacity": 0.46,
        "Thermal Conductivity": 24.2,
        "Melting Point": 1370.0,
        "Solidus": 1370.0,
        "Liquidus": 1510.0
    },
    {
        "name": "AISI Type 316LN Stainless Steel, Composition Spec",
        "composition": "C0.03Cr18.0Fe71.9Mn2.0Mo3.0Ni14.0N0.16P0.045Si1.0S0.03",
        "Density": 8.0
    },
    {
        "name": "Ovako 100CrMo7 824P Steel",
        "composition": "C1.02Cr1.95Fe96.57Mn0.4Mo0.25Ni0.25P0.025Si0.35S0.008",
        "Density": 7.8,
        "Modulus of Elasticity": 210.0,
        "Poissons Ratio": 0.3,
        "Shear Modulus": 80.0,
        "Electrical Resistivity": 2e-06,
        "CTE, linear": 12.0,
        "Specific Heat Capacity": 0.46,
        "Thermal Conductivity": 40.0,
        "Transformation Temperature": 750.0
    },
    {
        "name": "Bethlehem Steel ASTM A283 Grade A 3/16 to 15 in. thick, as-rolled steel plate\n      \n      \u00a0(discontinued **)",
        "composition": "C0.14Cu0.2Fe97.57Mn0.9P0.35Si0.4S0.04",
        "Density": 7.8,
        "Hardness, Brinell": 100.0,
        "Hardness, Rockwell B": 54.0,
        "Tensile Strength at Break": 310.0,
        "Tensile Strength, Yield": 165.0,
        "Elongation at Break": 28.0,
        "Bend Radius, Minimum": 2.5
    },
    {
        "name": "ASTM A148 Grade 135-125 Cast Steel",
        "composition": "C0.35Cr0.8Fe98.2Mn1.0Mo0.3Ni0.8P0.05Si0.6S0.06",
        "Density": 7.8,
        "Hardness, Brinell": 320.0,
        "Tensile Strength, Ultimate": 1060.0,
        "Tensile Strength, Yield": 960.0,
        "Elongation at Break": 10.0,
        "Reduction of Area": 25.0,
        "Modulus of Elasticity": 190.0,
        "Poissons Ratio": 0.29,
        "Fatigue Strength": 590.0,
        "Shear Modulus": 73.0,
        "Volume Resistivity": 2.33e-05,
        "Heat of Fusion": 250.0,
        "CTE, linear": 13.0,
        "Specific Heat Capacity": 0.47,
        "Thermal Conductivity": 39.0,
        "Melting Point": 1460.0,
        "Maximum Service Temperature, Air": 420.0
    },
    {
        "name": "Titanium Ti-16V-2.5Al, Duplex Annealed",
        "composition": "Al2.5Ti81.5V16.0",
        "Density": 4.65,
        "Tensile Strength": 1131.0,
        "Tensile Strength, Yield": 1034.0,
        "Elongation at Break": 6.2,
        "Tensile Modulus": 97.9,
        "Compressive Yield Strength": 1076.0,
        "Compressive Modulus": 97.2,
        "Ultimate Bearing Strength": 1944.0,
        "Bearing Yield Strength": 1593.0,
        "Shear Strength": 703.0,
        "CTE, linear": 9.0,
        "Specific Heat Capacity": 0.527,
        "Thermal Conductivity": 8.7
    },
    {
        "name": "AISI Type S5 Tool Steel, austenitized 855-870\u00b0C (1575-1600\u00b0F), oil quenched to 55 HRC",
        "composition": "C0.65Cr0.35Fe95.0Mn0.8Mo0.77P0.03Si2.0S0.03V0.35",
        "Density": 7.83,
        "Hardness, Knoop": 624.0,
        "Hardness, Rockwell C": 55.0,
        "Hardness, Vickers": 602.0,
        "Tensile Strength, Ultimate": 2230.0,
        "Tensile Strength, Yield": 1730.0,
        "Elongation at Break": 9.0,
        "Bulk Modulus": 160.0,
        "Shear Modulus": 80.0,
        "CTE, linear": 11.0,
        "Processing Temperature": 175.0,
        "Annealing Temperature": 775.0
    },
    {
        "name": "AISI E9310H Steel, normalized, machined to 25 mm (1 in.) rounds, pseudocarburized, 800\u00b0C (1470\u00b0F) reheat, 150\u00b0C (300\u00b0F) temper",
        "composition": "C0.13Cr1.45Fe95.35Mn0.7Mo0.15Ni3.55Si0.3S0.05",
        "Density": 7.85,
        "Hardness, Brinell": 331.0,
        "Hardness, Knoop": 359.0,
        "Hardness, Rockwell B": 99.0,
        "Hardness, Rockwell C": 36.0,
        "Hardness, Vickers": 350.0,
        "Tensile Strength, Ultimate": 1076.0,
        "Tensile Strength, Yield": 917.0,
        "Elongation at Break": 15.5,
        "Modulus of Elasticity": 200.0,
        "Bulk Modulus": 160.0,
        "Poissons Ratio": 0.29,
        "Machinability": 50.0,
        "Shear Modulus": 80.0,
        "Electrical Resistivity": 1.74e-05,
        "CTE, linear": 14.7,
        "Specific Heat Capacity": 0.472,
        "Thermal Conductivity": 51.9
    },
    {
        "name": "Cast Stainless Steel CF10SMnN, ASTM A351",
        "composition": "C0.1Cr18.0Fe65.4Mn9.0Ni9.0N0.18P0.06Si4.5S0.03"
    },
    {
        "name": "ATI Allvac\u00ae Vasco\u00ae 455 Specialty Steel, Heat Treatment: 829\u00b0C (1525\u00b0F) + Age",
        "composition": "C0.03Cr11.8Cu2.0Fe75.0Mn0.25Mo0.25Ni8.5Nb0.3P0.02Si0.25S0.015Ti1.1",
        "Density": 7.83,
        "Hardness, Brinell": 389.0,
        "Hardness, Knoop": 425.0,
        "Hardness, Rockwell C": 42.0,
        "Hardness, Vickers": 407.0,
        "Tensile Strength, Ultimate": 1517.0,
        "Tensile Strength, Yield": 1413.0,
        "Elongation at Break": 10.0,
        "Reduction of Area": 40.0
    },
    {
        "name": "Bethlehem Steel ASTM A573 Grade 65 3/16 to 1/2 in. thick, steel plate\n      \n      \u00a0(discontinued **)",
        "composition": "C0.24Fe98.085Mn1.2P0.035Si0.4S0.04",
        "Density": 7.8,
        "Hardness, Brinell": 135.0,
        "Hardness, Rockwell B": 74.0,
        "Tensile Strength at Break": 448.0,
        "Tensile Strength, Yield": 241.0,
        "Elongation at Break": 21.0,
        "Bend Radius, Minimum": 2.0
    },
    {
        "name": "Cast Stainless Steel HD, UNS J93005",
        "composition": "C0.5Cr30.0Fe70.0Mn1.5Mo0.5Ni7.0P0.04Si2.0S0.04"
    },
    {
        "name": "AISI 1050 Steel, water quenched from 830\u00b0C (1525\u00b0F), 595\u00b0C (1100\u00b0F) temper, 25 mm (1 in.) round",
        "composition": "C0.55Fe98.92Mn0.9P0.04S0.05",
        "Density": 7.87,
        "Hardness, Brinell": 241.0,
        "Hardness, Knoop": 265.0,
        "Hardness, Rockwell B": 97.0,
        "Hardness, Rockwell C": 22.0,
        "Hardness, Vickers": 254.0,
        "Tensile Strength, Ultimate": 814.0,
        "Tensile Strength, Yield": 552.0,
        "Elongation at Break": 22.5,
        "Reduction of Area": 59.9,
        "Modulus of Elasticity": 200.0,
        "Bulk Modulus": 160.0,
        "Poissons Ratio": 0.29,
        "Shear Modulus": 80.0,
        "Izod Impact": 31.0,
        "Electrical Resistivity": 3e-05,
        "CTE, linear": 13.9,
        "Specific Heat Capacity": 0.486,
        "Thermal Conductivity": 51.9
    },
    {
        "name": "MetalTek MTEK 20-32Nb Cast UNS N08151 Heat Resistant Stainless Steel",
        "composition": "C0.15Cr21.0Fe49.3Mn1.5Ni34.0Si1.5",
        "Tensile Strength, Ultimate": 435.0,
        "Tensile Strength, Yield": 170.0,
        "Elongation at Break": 20.0,
        "Heat Treatment": "Not Heat Treated"
    },
    {
        "name": "Ovako 100CrMnMoSi8-4-6 827B Steel, Q/T (martensite)",
        "composition": "C1.0Cr2.05Fe95.38Mn1.1Mo0.6Ni0.25P0.025Si0.6S0.01",
        "Density": 7.8,
        "Hardness, Rockwell C": 61.0,
        "Tensile Strength": 2300.0,
        "Tensile Strength, Yield": 1700.0,
        "Modulus of Elasticity": 210.0,
        "Poissons Ratio": 0.3,
        "Shear Modulus": 80.0,
        "Electrical Resistivity": 2e-06,
        "CTE, linear": 12.0,
        "Specific Heat Capacity": 0.46,
        "Thermal Conductivity": 40.0,
        "Transformation Temperature": 750.0
    },
    {
        "name": "ATI Allvac\u00ae Vasco\u00ae 316-L Specialty Steel, Heat Treatment: 1038\u00b0C (1900\u00b0F) Anneal",
        "composition": "C0.015Cr17.0Fe67.0Mn1.0Mo2.5Ni12.0P0.023Si0.5S0.015",
        "Density": 8.03,
        "Hardness, Brinell": 369.0,
        "Hardness, Knoop": 403.0,
        "Hardness, Rockwell C": 40.0,
        "Hardness, Vickers": 386.0,
        "Tensile Strength, Ultimate": 724.0,
        "Tensile Strength, Yield": 621.0,
        "Elongation at Break": 35.0,
        "Reduction of Area": 75.0
    },
    {
        "name": "AISI 304H Stainless Steel, Austenitic",
        "composition": "C0.1Cr20.0Fe73.96Mn2.0Ni11.0P0.04Si0.75S0.03",
        "Hardness, Rockwell B": 90.0,
        "Tensile Strength, Ultimate": 520.0,
        "Tensile Strength, Yield": 205.0,
        "Rupture Strength": 99.0
    },
    {
        "name": "AISI 9255 Steel, oil quenched from 885\u00b0C (1625\u00b0F), 595\u00b0C (1100\u00b0F) temper, 13 mm (0.5 in.) round",
        "composition": "C0.59Fe96.99Mn0.95P0.035Si2.2S0.04",
        "Density": 7.85,
        "Hardness, Brinell": 302.0,
        "Hardness, Knoop": 328.0,
        "Hardness, Rockwell B": 99.0,
        "Hardness, Rockwell C": 32.0,
        "Hardness, Vickers": 319.0,
        "Tensile Strength, Ultimate": 1070.0,
        "Tensile Strength, Yield": 910.0,
        "Elongation at Break": 18.1,
        "Modulus of Elasticity": 200.0,
        "Bulk Modulus": 160.0,
        "Poissons Ratio": 0.29,
        "Machinability": 40.0,
        "Shear Modulus": 80.0,
        "Electrical Resistivity": 1.74e-05,
        "CTE, linear": 14.7,
        "Specific Heat Capacity": 0.472,
        "Thermal Conductivity": 51.9
    },
    {
        "name": "Cast Stainless Steel 5369, UNS J92843",
        "composition": "C0.35Cr21.0Cu0.5Fe70.8Mn1.5Mo1.75Ni11.0P0.04Si1.0S0.04Ti0.5W1.75"
    },
    {
        "name": "EDRO #3 Prehardened Mold Quality P20 Alloy Steel",
        "composition": "C0.31Cr1.2Fe96.122Mn0.75Mo0.41Ni0.8Si0.4S0.008",
        "Density": 7.81,
        "Hardness, Brinell": 380.0,
        "Hardness, Rockwell C": 60.0,
        "Hardness, Vickers": 700.0,
        "Tensile Strength, Ultimate": 1010.0,
        "Tensile Strength, Yield": 800.0,
        "Elongation at Yield": 25.0,
        "Reduction of Area": 65.0,
        "Modulus of Elasticity": 205.0,
        "Charpy Impact": 65.1,
        "CTE, linear": 13.5,
        "Specific Heat Capacity": 0.46,
        "Thermal Conductivity": 31.1,
        "Color Code": "Orange"
    },
    {
        "name": "Kobe Steel KS6-4 Alpha-Beta Titanium Alloy, ASTM Gr. 5, Annealed",
        "composition": "Al6.75C0.08H0.015Fe0.4N0.05O0.2Ti88.005V4.5",
        "Density": 4.43,
        "Tensile Strength, Ultimate": 895.0,
        "Tensile Strength, Yield": 828.0,
        "Elongation at Break": 10.0,
        "Reduction of Area": 25.0,
        "Bend Radius, Minimum": 5.0
    },
    {
        "name": "AISI 51B60H Steel, oil quenched from 830\u00b0C (1525\u00b0F), 595\u00b0C (1100\u00b0F) temper, 25 mm (1 in.) round",
        "composition": "B0.003C0.65Cr1.0Fe98.05Mn1.1P0.035Si0.3S0.04",
        "Density": 7.85,
        "Hardness, Brinell": 302.0,
        "Hardness, Knoop": 328.0,
        "Hardness, Rockwell B": 99.0,
        "Hardness, Rockwell C": 32.0,
        "Hardness, Vickers": 319.0,
        "Tensile Strength, Ultimate": 1000.0,
        "Tensile Strength, Yield": 869.0,
        "Elongation at Break": 18.0,
        "Modulus of Elasticity": 205.0,
        "Bulk Modulus": 160.0,
        "Poissons Ratio": 0.29,
        "Machinability": 55.0,
        "Shear Modulus": 80.0,
        "Electrical Resistivity": 2.19e-05,
        "Specific Heat Capacity": 0.475,
        "Thermal Conductivity": 46.6
    },
    {
        "name": "AISI Type D' Cold Work Tool Steel",
        "composition": "C1.0Cr12.0Fe86.0Mo1.0",
        "Density": 7.7
    },
    {
        "name": "Cast Stainless Steel CA40, UNS J91153",
        "composition": "C0.4Cr14.0Fe88.1Mn1.0Mo0.5Ni1.0P0.04Si1.5S0.4"
    },
    {
        "name": "Latrobe Tatmo-VN\u2122 ASTM M7 High Speed Steel",
        "composition": "C1.02Cr3.75Fe82.53Mn0.25Mo8.5Si0.3W1.75V1.9",
        "Specific Gravity": 7.94,
        "Density": 7.94,
        "Hardness, Rockwell C": 66.5,
        "Modulus of Elasticity": 207.0,
        "Machinability": 45.0,
        "Izod Impact Unnotched": 52.9,
        "CTE, linear": 13.3,
        "Processing Temperature": 749.0
    },
    {
        "name": "AISI 1040 Steel, oil quenched from 855\u00b0C (1570\u00b0F), 540\u00b0C (1000\u00b0F) temper, 100 mm (4 in.) round",
        "composition": "C0.44Fe99.0Mn0.9P0.04S0.05",
        "Density": 7.845,
        "Hardness, Brinell": 179.0,
        "Hardness, Knoop": 200.0,
        "Hardness, Rockwell B": 88.0,
        "Hardness, Vickers": 188.0,
        "Tensile Strength, Ultimate": 621.0,
        "Tensile Strength, Yield": 396.0,
        "Elongation at Break": 27.0,
        "Reduction of Area": 60.3,
        "Modulus of Elasticity": 200.0,
        "Bulk Modulus": 160.0,
        "Poissons Ratio": 0.29,
        "Shear Modulus": 80.0,
        "Izod Impact": 65.0,
        "Electrical Resistivity": 0.0001179,
        "CTE, linear": 14.8,
        "Specific Heat Capacity": 1.583,
        "Thermal Conductivity": 51.9
    },
    {
        "name": "AISI 1060 Steel, normalized at 900\u00b0C (1650\u00b0F), air cooled, 100 mm (4 in.) round",
        "composition": "C0.66Fe98.85Mn0.9P0.04S0.05",
        "Density": 7.87,
        "Hardness, Brinell": 223.0,
        "Hardness, Knoop": 246.0,
        "Hardness, Rockwell B": 96.0,
        "Hardness, Rockwell C": 18.0,
        "Hardness, Vickers": 235.0,
        "Tensile Strength, Ultimate": 745.0,
        "Tensile Strength, Yield": 353.0,
        "Elongation at Break": 18.0,
        "Reduction of Area": 31.3,
        "Modulus of Elasticity": 200.0,
        "Bulk Modulus": 160.0,
        "Poissons Ratio": 0.29,
        "Shear Modulus": 80.0,
        "Izod Impact": 18.0,
        "Electrical Resistivity": 1.8e-05,
        "CTE, linear": 14.4,
        "Specific Heat Capacity": 0.544,
        "Thermal Conductivity": 51.9
    },
    {
        "name": "ATI Allegheny Ludlum Stainless Steel Chromium-Nickel Type 302, 40% Cold Rolled (UNS S30200)",
        "composition": "C0.15Cr19.0Fe72.0Mn2.0Ni10.0N0.1P0.045Si0.75S0.03",
        "Density": 7.9,
        "Hardness, Rockwell B": 92.0,
        "Tensile Strength, Ultimate": 1089.0,
        "Tensile Strength, Yield": 931.0,
        "Elongation at Break": 14.0,
        "Tensile Modulus": 200.0,
        "Charpy Impact": 200.0,
        "Electrical Resistivity": 7.2e-05,
        "Magnetic Permeability": 3.2,
        "CTE, linear": 19.8,
        "Specific Heat Capacity": 0.5,
        "Thermal Conductivity": 21.4,
        "Melting Point": 1399.0,
        "Solidus": 1399.0,
        "Liquidus": 1421.0
    },
    {
        "name": "AISI 4419H Steel, normalized at 955\u00b0C (1750\u00b0F), 100 mm (4 in.) round",
        "composition": "C0.23Fe98.88Mn0.75Mo0.6P0.035Si0.35S0.04",
        "Density": 7.85,
        "Hardness, Brinell": 143.0,
        "Hardness, Knoop": 163.0,
        "Hardness, Rockwell B": 78.0,
        "Hardness, Vickers": 149.0,
        "Tensile Strength, Ultimate": 505.0,
        "Tensile Strength, Yield": 330.0,
        "Elongation at Break": 30.0,
        "Reduction of Area": 60.8,
        "Modulus of Elasticity": 205.0,
        "Bulk Modulus": 160.0,
        "Poissons Ratio": 0.29,
        "Machinability": 65.0,
        "Shear Modulus": 80.0,
        "Electrical Resistivity": 2.45e-05,
        "Specific Heat Capacity": 0.475,
        "Thermal Conductivity": 44.5
    },
    {
        "name": "ATI Allegheny Ludlum Stainless Steel Chromium-Nickel Type 302, 0% Cold Rolled (UNS S30200)",
        "composition": "C0.15Cr19.0Fe72.0Mn2.0Ni10.0N0.1P0.045Si0.75S0.03",
        "Density": 7.9,
        "Hardness, Rockwell B": 92.0,
        "Tensile Strength, Ultimate": 655.0,
        "Tensile Strength, Yield": 290.0,
        "Elongation at Break": 60.0,
        "Tensile Modulus": 200.0,
        "Charpy Impact": 200.0,
        "Electrical Resistivity": 7.2e-05,
        "Magnetic Permeability": 1.004,
        "CTE, linear": 19.8,
        "Specific Heat Capacity": 0.5,
        "Thermal Conductivity": 21.4,
        "Melting Point": 1399.0,
        "Solidus": 1399.0,
        "Liquidus": 1421.0
    },
    {
        "name": "AK Steel 410 Cb Martensitic Stainless steel",
        "composition": "C0.12Cr11.9Fe87.348Mn0.19Mo0.027Nb0.15P0.021Si0.24S0.004",
        "Density": 7.73,
        "Hardness, Rockwell B": 92.0,
        "Hardness, Rockwell C": 33.0,
        "Tensile Strength, Ultimate": 1248.0,
        "Tensile Strength, Yield": 1034.0,
        "Elongation at Break": 26.0,
        "Modulus of Elasticity": 200.0,
        "Charpy Impact": 110.0,
        "Electrical Resistivity": 5.7e-05,
        "CTE, linear": 11.6,
        "Thermal Conductivity": 28.6
    },
    {
        "name": "ASTM A709 Steel, grade 36, carbon steel plate (> 200 mm wide)",
        "composition": "C0.29Fe99.0Mn1.2P0.04Si0.4S0.05",
        "Density": 7.8,
        "Tensile Strength, Ultimate": 400.0,
        "Tensile Strength, Yield": 220.0,
        "Elongation at Break": 23.0,
        "Bulk Modulus": 160.0,
        "Shear Modulus": 80.0
    },
    {
        "name": "Overview of materials for Medium Alloy Steel",
        "composition": "C1.0Cr14.0Fe97.6Mn2.0Mo1.3Ni9.5P0.04Si2.0S0.04V0.5",
        "Density": 6.6,
        "Particle Size": 6.7,
        "Hardness, Knoop": 228.0,
        "Hardness, Rockwell C": 15.0,
        "Hardness, Vickers": 219.0,
        "Tensile Strength, Ultimate": 372.0,
        "Tensile Strength, Yield": 203.0,
        "Elongation at Break": 7.0,
        "Modulus of Elasticity": 200.0,
        "Bulk Modulus": 160.0,
        "Poissons Ratio": 0.29,
        "Shear Modulus": 80.0,
        "Electrical Resistivity": 1.7e-05,
        "CTE, linear": 10.6,
        "Specific Heat Capacity": 0.47,
        "Thermal Conductivity": 52.0,
        "Processing Temperature": 175.0,
        "Annealing Temperature": 760.0
    },
    {
        "name": "Titanium IMI 829 (Ti-5.5Al-3.5Sn-3Zr-1Nb-0.25Mo-0.3Si)",
        "composition": "Al5.6H0.006Mo0.25Nb1.0N0.03O0.15Si0.3Sn3.5Ti86.0Zr3.0",
        "Density": 4.54,
        "Hardness, Rockwell C": 32.0,
        "Hardness, Vickers": 320.0,
        "Tensile Strength": 930.0,
        "Tensile Strength, Yield": 820.0,
        "Elongation at Break": 9.0,
        "Reduction of Area": 15.0,
        "Tensile Modulus": 125.0,
        "Fracture Toughness": 75.0,
        "CTE, linear": 9.98,
        "Specific Heat Capacity": 0.516,
        "Thermal Conductivity": 6.9,
        "Maximum Service Temperature, Air": 550.0,
        "Beta Transus": 1015.0
    },
    {
        "name": "ASTM A678 Steel, Grade D",
        "composition": "C0.22Cu0.2Fe97.888Mn1.5Nb0.05N0.003P0.04Si0.5S0.05V0.11",
        "Density": 7.8,
        "Tensile Strength, Ultimate": 620.0,
        "Tensile Strength, Yield": 515.0,
        "Elongation at Break": 18.0,
        "Modulus of Elasticity": 200.0,
        "Bulk Modulus": 160.0,
        "Poissons Ratio": 0.29,
        "Shear Modulus": 80.0,
        "Electrical Resistivity": 1.7e-05,
        "CTE, linear": 12.0,
        "Specific Heat Capacity": 0.47,
        "Thermal Conductivity": 52.0
    },
    {
        "name": "AISI 86B30H Steel, quenched from 855\u00b0C (1570\u00b0F), 650\u00b0C (1200\u00b0F) temper",
        "composition": "B0.003C0.33Cr0.65Fe98.0795Mn0.95Mo0.25Ni0.75P0.035Si0.3S0.04",
        "Density": 7.85,
        "Hardness, Knoop": 290.0,
        "Hardness, Rockwell C": 27.0,
        "Hardness, Vickers": 281.0,
        "Modulus of Elasticity": 205.0,
        "Bulk Modulus": 160.0,
        "Poissons Ratio": 0.29,
        "Machinability": 70.0,
        "Shear Modulus": 80.0,
        "Charpy Impact": 111.0,
        "Electrical Resistivity": 2.34e-05,
        "CTE, linear": 14.0,
        "Specific Heat Capacity": 0.475,
        "Thermal Conductivity": 46.6
    },
    {
        "name": "AISI 86B30H Steel, normalized, 13 mm (0.5 in.) round",
        "composition": "B0.003C0.33Cr0.65Fe98.0795Mn0.95Mo0.25Ni0.75P0.035Si0.3S0.04",
        "Density": 7.85,
        "Hardness, Brinell": 201.0,
        "Hardness, Knoop": 223.0,
        "Hardness, Rockwell B": 93.0,
        "Hardness, Vickers": 211.0,
        "Tensile Strength, Ultimate": 655.0,
        "Tensile Strength, Yield": 425.0,
        "Elongation at Break": 25.2,
        "Modulus of Elasticity": 205.0,
        "Bulk Modulus": 160.0,
        "Poissons Ratio": 0.29,
        "Machinability": 70.0,
        "Shear Modulus": 80.0,
        "Electrical Resistivity": 2.34e-05,
        "CTE, linear": 14.0,
        "Specific Heat Capacity": 0.475,
        "Thermal Conductivity": 46.6
    },
    {
        "name": "Niagara LaSalle Fatigue-Proof\u00ae Cold Finished Steel Bar",
        "composition": "C0.48Fe97.86Mn1.65P0.4Si0.35S0.33",
        "Hardness, Brinell": 285.0,
        "Hardness, Rockwell C": 30.0,
        "Tensile Strength": 965.0,
        "Tensile Strength, Yield": 862.0,
        "Elongation at Break": 5.0,
        "Reduction of Area": 15.0
    },
    {
        "name": "AISI 1040 Steel, oil quenched from 855\u00b0C (1570\u00b0F), 650\u00b0C (1200\u00b0F) temper, 13 mm (0.5 in.) round",
        "composition": "C0.44Fe99.0Mn0.9P0.04S0.05",
        "Density": 7.845,
        "Hardness, Brinell": 197.0,
        "Hardness, Knoop": 219.0,
        "Hardness, Rockwell B": 92.0,
        "Hardness, Rockwell C": 13.0,
        "Hardness, Vickers": 207.0,
        "Tensile Strength, Ultimate": 655.0,
        "Tensile Strength, Yield": 459.0,
        "Elongation at Break": 28.9,
        "Reduction of Area": 65.4,
        "Modulus of Elasticity": 200.0,
        "Bulk Modulus": 160.0,
        "Poissons Ratio": 0.29,
        "Shear Modulus": 80.0,
        "Izod Impact": 65.0,
        "Electrical Resistivity": 0.0001179,
        "CTE, linear": 14.8,
        "Specific Heat Capacity": 1.583,
        "Thermal Conductivity": 51.9
    },
    {
        "name": "ASTM A611 Steel, grade E",
        "composition": "C0.2Cu0.2Fe99.0Mn0.6P0.04S0.04",
        "Density": 7.8,
        "Tensile Strength, Ultimate": 565.0,
        "Tensile Strength, Yield": 550.0,
        "Bulk Modulus": 160.0,
        "Shear Modulus": 80.0
    },
    {
        "name": "AISI 1137 Steel, as cold drawn, 16-22 mm (0.625-0.875 in) round",
        "composition": "C0.39Fe98.25Mn1.65P0.04S0.13",
        "Density": 7.87,
        "Hardness, Brinell": 197.0,
        "Hardness, Knoop": 219.0,
        "Hardness, Rockwell B": 92.0,
        "Hardness, Rockwell C": 13.0,
        "Hardness, Vickers": 207.0,
        "Tensile Strength, Ultimate": 690.0,
        "Tensile Strength, Yield": 620.0,
        "Elongation at Break": 11.0,
        "Reduction of Area": 35.0,
        "Modulus of Elasticity": 200.0,
        "Bulk Modulus": 160.0,
        "Poissons Ratio": 0.29,
