Repository: KylinGuo/HEA

File: data.json (part 68 of 70)
[
        "Shear Modulus": 80.0,
        "Izod Impact": 83.0,
        "Electrical Resistivity": 1.7e-05,
        "CTE, linear": 13.9,
        "Specific Heat Capacity": 0.472,
        "Thermal Conductivity": 51.9
    },
    {
        "name": "AISI 347 Cast Stainless Steel, SUS 347 Cold Formed",
        "composition": "C0.08Cr19.0Fe64.0Mn2.0Ni13.0P0.045Si1.0S0.03"
    },
    {
        "name": "AISI Type 410S Stainless Steel, tempered at 733\u00b0C",
        "composition": "C0.08Cr12.5Fe85.0Mn1.0P0.04Si1.0S0.03",
        "Density": 7.8,
        "Tensile Strength, Ultimate": 195.0,
        "Tensile Strength, Yield": 165.0,
        "Elongation at Break": 24.0,
        "Modulus of Elasticity": 200.0,
        "Electrical Resistivity": 0.000108,
        "CTE, linear": 11.7,
        "Specific Heat Capacity": 0.46,
        "Thermal Conductivity": 28.7,
        "Melting Point": 1480.0,
        "Solidus": 1480.0,
        "Liquidus": 1530.0,
        "Maximum Service Temperature, Air": 815.0
    },
    {
        "name": "AISI E9310H Steel, direct quenched from pot, tempered at 150\u00b0C (300\u00b0F), 0.99 mm case depth",
        "composition": "C0.13Cr1.45Fe95.35Mn0.7Mo0.15Ni3.55Si0.3S0.05",
        "Density": 7.85,
        "Hardness, Brinell": 375.0,
        "Hardness, Knoop": 405.0,
        "Hardness, Rockwell B": 100.0,
        "Hardness, Vickers": 397.0,
        "Tensile Strength, Ultimate": 1238.0,
        "Tensile Strength, Yield": 993.0,
        "Elongation at Break": 15.3,
        "Modulus of Elasticity": 200.0,
        "Bulk Modulus": 160.0,
        "Poissons Ratio": 0.29,
        "Machinability": 50.0,
        "Shear Modulus": 80.0,
        "Electrical Resistivity": 1.74e-05,
        "CTE, linear": 14.7,
        "Specific Heat Capacity": 0.472,
        "Thermal Conductivity": 51.9
    },
    {
        "name": "AISI 1021 Steel, mock carburized at 910\u00b0C (1670\u00b0F) for 8 hours, 775\u00b0C (1430\u00b0F) reheat, water quenched, 175\u00b0C (350\u00b0F) temper, 13 mm (0.5 in.) round",
        "composition": "C0.23Fe99.23Mn0.9P0.04S0.05",
        "Density": 7.858,
        "Hardness, Brinell": 262.0,
        "Hardness, Knoop": 287.0,
        "Hardness, Rockwell B": 98.0,
        "Hardness, Rockwell C": 26.0,
        "Hardness, Vickers": 276.0,
        "Tensile Strength, Ultimate": 931.0,
        "Tensile Strength, Yield": 515.0,
        "Elongation at Break": 13.6,
        "Reduction of Area": 24.3,
        "Modulus of Elasticity": 200.0,
        "Bulk Modulus": 160.0,
        "Poissons Ratio": 0.29,
        "Shear Modulus": 80.0,
        "Electrical Resistivity": 1.59e-05,
        "CTE, linear": 13.9,
        "Specific Heat Capacity": 0.472,
        "Thermal Conductivity": 51.9
    },
    {
        "name": "AISI 1049 Steel, Hot Rolled Bar (UNS G10490)",
        "composition": "C0.53Fe98.94Mn0.9P0.04S0.05",
        "Density": 7.85,
        "Hardness, Brinell": 179.0,
        "Tensile Strength, Ultimate": 600.0,
        "Tensile Strength, Yield": 331.0,
        "Elongation at Break": 15.0,
        "Reduction of Area": 35.0,
        "Modulus of Elasticity": 200.0,
        "Poissons Ratio": 0.29,
        "Shear Modulus": 78.0,
        "Electrical Resistivity": 1.7e-05,
        "CTE, linear": 12.0,
        "Specific Heat Capacity": 0.47,
        "Thermal Conductivity": 52.0
    },
    {
        "name": "AISI 4118H Steel, mock carburized at 925\u00b0C (1700\u00b0F) for 8 hours, reheated to 830\u00b0C (1525\u00b0F), oil quenched, 150\u00b0C (300\u00b0F) temper, 230\u00b0C (450\u00b0F) temper, 100 mm (4 in.) round",
        "composition": "C0.23Cr0.7Fe98.7Mn1.0Mo0.15P0.035Si0.3S0.04",
        "Density": 7.85,
        "Hardness, Brinell": 187.0,
        "Hardness, Knoop": 209.0,
        "Hardness, Rockwell B": 90.0,
        "Hardness, Rockwell C": 10.0,
        "Hardness, Vickers": 196.0,
        "Tensile Strength, Ultimate": 617.0,
        "Tensile Strength, Yield": 296.0,
        "Elongation at Break": 28.5,
        "Reduction of Area": 63.5,
        "Modulus of Elasticity": 205.0,
        "Bulk Modulus": 160.0,
        "Poissons Ratio": 0.29,
        "Machinability": 60.0,
        "Shear Modulus": 80.0,
        "Electrical Resistivity": 2.45e-05,
        "Specific Heat Capacity": 0.475,
        "Thermal Conductivity": 44.5
    },
    {
        "name": "Sandvik Osprey 4340 Low Alloy Steel Powder (Grade 90% - 16)",
        "composition": "C0.43Cr0.9Fe95.75Mn0.8Mo0.3Ni2.0Si0.35",
        "Particle Size": 8.4
    },
    {
        "name": "ATI Allegheny Ludlum AL 409 Cb\u2122 Brazeable Ferritic Stainless Steel",
        "composition": "Al0.01C0.015Cr12.3Fe86.0Mn0.35Mo0.04Ni0.25Nb0.45N0.015P0.025Si0.35S0.005Ti0.005",
        "Density": 7.76,
        "Hardness, Rockwell B": 70.0,
        "Tensile Strength, Ultimate": 419.0,
        "Tensile Strength, Yield": 225.0,
        "Elongation at Break": 35.3,
        "Modulus of Elasticity": 200.0,
        "Electrical Resistivity": 6e-05,
        "CTE, linear": 11.88,
        "Specific Heat Capacity": 0.477,
        "Thermal Conductivity": 25.0
    },
    {
        "name": "AISI 4820 Steel, heat treated, machined to 13.7 mm, pseudocarburized, 150\u00b0C (300\u00b0F) temper",
        "composition": "C0.23Fe95.72Mn0.7Mo0.3Ni3.75P0.035Si0.3S0.04",
        "Density": 7.85,
        "Hardness, Brinell": 415.0,
        "Hardness, Knoop": 446.0,
        "Hardness, Rockwell B": 103.0,
        "Hardness, Rockwell C": 45.0,
        "Hardness, Vickers": 440.0,
        "Tensile Strength, Ultimate": 1448.0,
        "Tensile Strength, Yield": 1138.0,
        "Elongation at Break": 12.3,
        "Modulus of Elasticity": 205.0,
        "Bulk Modulus": 160.0,
        "Poissons Ratio": 0.29,
        "Machinability": 50.0,
        "Shear Modulus": 80.0,
        "Electrical Resistivity": 2.45e-05,
        "Specific Heat Capacity": 0.475,
        "Thermal Conductivity": 44.5
    },
    {
        "name": "AISI 5120H Steel, heat treated, machined to 13.7 mm, pseudocarburized, reheated to 775\u00b0C (1430\u00b0F), 150\u00b0C (300\u00b0F) temper",
        "composition": "C0.23Cr1.0Fe98.48Mn1.0P0.035Si0.3S0.04",
        "Density": 7.85,
        "Hardness, Brinell": 269.0,
        "Hardness, Knoop": 294.0,
        "Hardness, Rockwell B": 99.0,
        "Hardness, Rockwell C": 27.0,
        "Hardness, Vickers": 284.0,
        "Tensile Strength, Ultimate": 848.0,
        "Tensile Strength, Yield": 650.0,
        "Elongation at Break": 14.5,
        "Modulus of Elasticity": 205.0,
        "Bulk Modulus": 160.0,
        "Poissons Ratio": 0.29,
        "Machinability": 70.0,
        "Shear Modulus": 80.0,
        "Electrical Resistivity": 2.19e-05,
        "Specific Heat Capacity": 0.475,
        "Thermal Conductivity": 46.6
    },
    {
        "name": "AISI 1050 Steel, oil quenched 845\u00b0C (1550\u00b0F), 650\u00b0C (1200\u00b0F) temper, 25 mm (1 in.) round",
        "composition": "C0.55Fe98.92Mn0.9P0.04S0.05",
        "Density": 7.87,
        "Hardness, Brinell": 217.0,
        "Hardness, Knoop": 240.0,
        "Hardness, Rockwell B": 95.0,
        "Hardness, Rockwell C": 17.0,
        "Hardness, Vickers": 228.0,
        "Tensile Strength, Ultimate": 731.0,
        "Tensile Strength, Yield": 443.0,
        "Elongation at Break": 24.7,
        "Reduction of Area": 60.5,
        "Modulus of Elasticity": 200.0,
        "Bulk Modulus": 160.0,
        "Poissons Ratio": 0.29,
        "Shear Modulus": 80.0,
        "Izod Impact": 31.0,
        "Electrical Resistivity": 3e-05,
        "CTE, linear": 13.9,
        "Specific Heat Capacity": 0.486,
        "Thermal Conductivity": 51.9
    },
    {
        "name": "AISI 4620 Steel, normalized, machined to 13.7 mm rounds, pseudocarburized, reheated to 775\u00b0C (1430\u00b0F), quenched and tempered",
        "composition": "C0.22Fe97.38Mn0.65Mo0.3Ni2.0P0.035Si0.35S0.04",
        "Density": 7.85,
        "Hardness, Brinell": 277.0,
        "Hardness, Knoop": 302.0,
        "Hardness, Rockwell B": 99.0,
        "Hardness, Rockwell C": 28.0,
        "Hardness, Vickers": 292.0,
        "Tensile Strength, Ultimate": 910.0,
        "Tensile Strength, Yield": 738.0,
        "Elongation at Break": 14.0,
        "Reduction of Area": 48.0,
        "Modulus of Elasticity": 205.0,
        "Bulk Modulus": 160.0,
        "Poissons Ratio": 0.29,
        "Machinability": 65.0,
        "Shear Modulus": 80.0,
        "Electrical Resistivity": 2.45e-05,
        "Specific Heat Capacity": 0.475,
        "Thermal Conductivity": 44.5
    },
    {
        "name": "AISI 5160 Steel, oil quenched from 830\u00b0C (1525\u00b0F), 650\u00b0C (1200\u00b0F) temper, 50 mm (2 in.) round",
        "composition": "C0.64Cr0.9Fe97.84Mn1.0P0.035Si0.3S0.04",
        "Density": 7.85,
        "Hardness, Brinell": 248.0,
        "Hardness, Knoop": 272.0,
        "Hardness, Rockwell B": 98.0,
        "Hardness, Rockwell C": 23.0,
        "Hardness, Vickers": 261.0,
        "Tensile Strength, Ultimate": 779.0,
        "Tensile Strength, Yield": 580.0,
        "Elongation at Break": 21.8,
        "Modulus of Elasticity": 205.0,
        "Bulk Modulus": 160.0,
        "Poissons Ratio": 0.29,
        "Machinability": 55.0,
        "Shear Modulus": 80.0,
        "Electrical Resistivity": 2.19e-05,
        "Specific Heat Capacity": 0.475,
        "Thermal Conductivity": 46.6
    },
    {
        "name": "Latrobe Lescalloy\u00ae D6AC VAC-ARC High Strength Alloy Steel",
        "composition": "C0.46Cr1.1Fe95.74Mn0.75Mo1.0Ni0.6Si0.25V0.1",
        "Density": 7.86,
        "Hardness, Rockwell C": 53.0,
        "Tensile Strength, Ultimate": 1930.0,
        "Tensile Strength, Yield": 1724.0,
        "Elongation at Break": 7.0,
        "Reduction of Area": 25.0,
        "Modulus of Elasticity": 163.0,
        "Machinability": 50.0,
        "CTE, linear": 16.1
    },
    {
        "name": "660 Stainless Steel (A286) cold drawn wire diameter of 5.61 mm",
        "composition": "Al0.035B0.01C0.08Cr16.0Cu0.25Fe56.0Mn2.0Ni27.0P0.04Si1.0S0.03Ti2.35V0.5",
        "Density": 7.92,
        "Tensile Strength, Ultimate": 869.0,
        "Modulus of Elasticity": 200.0,
        "CTE, linear": 19.4,
        "Specific Heat Capacity": 0.46,
        "Thermal Conductivity": 24.7,
        "Melting Point": 1370.0,
        "Solidus": 1370.0,
        "Liquidus": 1425.0,
        "Maximum Service Temperature, Air": 980.0
    },
    {
        "name": "AISI 8822H Steel, normalized, machined to 25 mm (1 in.) rounds, pseudocarburized, 775\u00b0C (1430\u00b0F) reheat, 150\u00b0C (300\u00b0F) temper",
        "composition": "C0.25Cr0.65Fe97.96Mn1.05Mo0.4Ni0.75P0.035Si0.3S0.04",
        "Density": 7.85,
        "Hardness, Brinell": 352.0,
        "Hardness, Knoop": 381.0,
        "Hardness, Rockwell B": 99.0,
        "Hardness, Rockwell C": 39.0,
        "Hardness, Vickers": 372.0,
        "Tensile Strength, Ultimate": 1176.0,
        "Tensile Strength, Yield": 654.0,
        "Elongation at Break": 12.1,
        "Modulus of Elasticity": 200.0,
        "Bulk Modulus": 160.0,
        "Poissons Ratio": 0.29,
        "Machinability": 55.0,
        "Shear Modulus": 80.0,
        "Electrical Resistivity": 1.74e-05,
        "CTE, linear": 14.7,
        "Specific Heat Capacity": 0.472,
        "Thermal Conductivity": 51.9
    },
    {
        "name": "Cast Stainless Steel HE, UNS J93403",
        "composition": "C0.5Cr30.0Fe65.8Mn2.0Mo0.5Ni11.0P0.04Si2.0S0.04",
        "Tensile Strength, Ultimate": 585.0,
        "Tensile Strength, Yield": 275.0,
        "Elongation at Break": 9.0
    },
    {
        "name": "AISI 4320H Steel, mock carburized, oil quenched, 150\u00b0C (300\u00b0F) temper, 100 mm (4 in.) round",
        "composition": "C0.23Cr0.65Fe97.18Mn0.7Mo0.3Ni2.0P0.035Si0.3S0.04",
        "Density": 7.85,
        "Hardness, Brinell": 248.0,
        "Hardness, Knoop": 272.0,
        "Hardness, Rockwell B": 98.0,
        "Hardness, Rockwell C": 23.0,
        "Hardness, Vickers": 261.0,
        "Tensile Strength, Ultimate": 827.0,
        "Tensile Strength, Yield": 515.0,
        "Elongation at Break": 24.0,
        "Reduction of Area": 57.1,
        "Modulus of Elasticity": 205.0,
        "Bulk Modulus": 160.0,
        "Poissons Ratio": 0.29,
        "Machinability": 60.0,
        "Shear Modulus": 80.0,
        "Izod Impact": 72.0,
        "Electrical Resistivity": 2.45e-05,
        "CTE, linear": 11.3,
        "Specific Heat Capacity": 0.475,
        "Thermal Conductivity": 44.5
    },
    {
        "name": "AK Steel 410 Martensitic Stainless steel",
        "composition": "C0.15Cr13.5Fe84.28Mn1.0P0.04Si1.0S0.03",
        "Density": 7.74,
        "Hardness, Rockwell B": 80.0,
        "Tensile Strength, Ultimate": 517.0,
        "Tensile Strength, Yield": 310.0,
        "Elongation at Break": 25.0,
        "Modulus of Elasticity": 200.0,
        "Fatigue Strength": 400.0,
        "Electrical Resistivity": 5.7e-05,
        "CTE, linear": 11.6,
        "Specific Heat Capacity": 0.46,
        "Thermal Conductivity": 28.7
    },
    {
        "name": "AISI 1025 Steel, as drawn, 32-50 mm (1.25-2 in) round",
        "composition": "C0.28Fe99.48Mn0.6P0.04S0.05",
        "Density": 7.858,
        "Hardness, Brinell": 121.0,
        "Hardness, Knoop": 140.0,
        "Hardness, Rockwell B": 68.0,
        "Hardness, Vickers": 126.0,
        "Tensile Strength, Ultimate": 415.0,
        "Tensile Strength, Yield": 345.0,
        "Elongation at Break": 15.0,
        "Reduction of Area": 35.0,
        "Modulus of Elasticity": 200.0,
        "Bulk Modulus": 160.0,
        "Poissons Ratio": 0.29,
        "Shear Modulus": 80.0,
        "Electrical Resistivity": 0.0001239,
        "CTE, linear": 14.8,
        "Specific Heat Capacity": 1.432,
        "Thermal Conductivity": 51.9
    },
    {
        "name": "ASTM A500 Steel, grade B, round structural tubing",
        "composition": "C0.3Cu0.18Fe99.0P0.05S0.063",
        "Density": 7.8,
        "Tensile Strength, Ultimate": 400.0,
        "Tensile Strength, Yield": 290.0,
        "Elongation at Break": 23.0,
        "Bulk Modulus": 160.0,
        "Shear Modulus": 80.0
    },
    {
        "name": "Bethlehem Steel ASTM A710 Grade A1 >5/16 to 3/4 in. thick, steel plate\n      \n      \u00a0(discontinued **)",
        "composition": "C0.07Cr0.9Cu1.3Fe95.31Mn0.7Mo0.25Ni1.0Nb0.02P0.025Si0.4S0.025",
        "Density": 7.8,
        "Hardness, Brinell": 190.0,
        "Hardness, Rockwell B": 91.0,
        "Tensile Strength at Break": 621.0,
        "Tensile Strength, Yield": 552.0,
        "Elongation at Break": 20.0,
        "Bend Radius, Minimum": 2.0
    },
    {
        "name": "Bohler-Uddeholm UDDEHOLM Vancron 40 nitrided powder tool steel",
        "composition": "C1.1Cr4.5Fe76.3Mn0.4Mo3.2N1.8Si0.5W3.7V8.5",
        "Density": 7.7,
        "Hardness, Brinell": 300.0,
        "Hardness, Rockwell C": 61.0,
        "Modulus of Elasticity": 236.0,
        "Compressive Strength": 3000.0,
        "CTE, linear": 11.9,
        "Specific Heat Capacity": 0.46,
        "Thermal Conductivity": 24.5
    },
    {
        "name": "AISI 8660H Steel, quenched 800\u00b0C (1470\u00b0F), 540\u00b0C (1000\u00b0F) temper",
        "composition": "C0.65Cr0.65Fe97.75Mn1.05Mo0.25Ni0.75P0.035Si0.3S0.04",
        "Density": 7.85,
        "Hardness, Brinell": 179.0,
        "Hardness, Knoop": 220.0,
        "Hardness, Rockwell B": 92.0,
        "Hardness, Rockwell C": 41.0,
        "Hardness, Vickers": 208.0,
        "Modulus of Elasticity": 205.0,
        "Bulk Modulus": 160.0,
        "Poissons Ratio": 0.29,
        "Machinability": 55.0,
        "Shear Modulus": 80.0,
        "Charpy Impact": 41.0,
        "Electrical Resistivity": 2.34e-05,
        "Specific Heat Capacity": 0.475,
        "Thermal Conductivity": 46.6
    },
    {
        "name": "AISI 8742 Alloy Steel Plate, Composition Spec",
        "composition": "C0.46Cr0.6Fe97.82Mn1.0Mo0.3Ni0.7P0.035Si0.3S0.04",
        "Density": 7.85
    },
    {
        "name": "AISI 8617 Steel, heat treated, machined, pseudocarburized, 150\u00b0C (300\u00b0F) temper",
        "composition": "C0.2Cr0.6Fe98.05Mn0.9Mo0.25Ni0.7P0.035Si0.3S0.04",
        "Density": 7.85,
        "Hardness, Brinell": 255.0,
        "Hardness, Knoop": 279.0,
        "Hardness, Rockwell B": 98.0,
        "Hardness, Rockwell C": 25.0,
        "Hardness, Vickers": 269.0,
        "Tensile Strength, Ultimate": 883.0,
        "Tensile Strength, Yield": 650.0,
        "Elongation at Break": 19.0,
        "Modulus of Elasticity": 205.0,
        "Bulk Modulus": 160.0,
        "Poissons Ratio": 0.29,
        "Machinability": 70.0,
        "Shear Modulus": 80.0,
        "Electrical Resistivity": 2.34e-05,
        "Specific Heat Capacity": 0.475,
        "Thermal Conductivity": 46.6
    },
    {
        "name": "AISI 1144 Steel, as rolled",
        "composition": "C0.48Fe98.01Mn1.65P0.04S0.33",
        "Density": 7.87,
        "Hardness, Brinell": 212.0,
        "Hardness, Knoop": 235.0,
        "Hardness, Rockwell B": 94.0,
        "Hardness, Rockwell C": 16.0,
        "Hardness, Vickers": 223.0,
        "Tensile Strength, Ultimate": 705.0,
        "Tensile Strength, Yield": 420.0,
        "Elongation at Break": 21.0,
        "Reduction of Area": 41.0,
        "Modulus of Elasticity": 200.0,
        "Bulk Modulus": 160.0,
        "Poissons Ratio": 0.29,
        "Shear Modulus": 80.0,
        "Izod Impact": 65.0,
        "Electrical Resistivity": 1.7e-05,
        "CTE, linear": 13.9,
        "Specific Heat Capacity": 0.472,
        "Thermal Conductivity": 51.9
    },
    {
        "name": "ASTM A414 Grade D Pressure Vessel Steel, Composition Spec",
        "composition": "C0.25Cu0.2Fe100.0Mn1.2P0.035S0.04"
    },
    {
        "name": "Sandvik 13RM19 Strip Steel",
        "composition": "C0.11Cr18.5Fe67.0Mn6.0Ni7.0N0.25P0.03Si0.8S0.015",
        "Density": 7.9,
        "Tensile Strength, Ultimate": 1600.0,
        "Tensile Strength, Yield": 1020.0,
        "Modulus of Elasticity": 190.0,
        "Fatigue Strength": 1070.0,
        "Electrical Resistivity": 7e-05,
        "CTE, linear": 18.0,
        "Thermal Conductivity": 19.0,
        "Maximum Service Temperature, Air": 250.0
    },
    {
        "name": "Assab Steels VANADIS 4 EXTRA Cold Work Steel",
        "composition": "C1.4Cr4.7Fe85.9Mn0.4Mo3.5Si0.4V3.7"
    },
    {
        "name": "310 Stainless Steel, soft tempered wire 1.6 mm diam.",
        "composition": "C0.25Cr26.0Fe57.0Mn2.0Ni22.0P0.045Si1.5S0.03",
        "Density": 8.0,
        "Tensile Strength, Ultimate": 860.0,
        "Tensile Strength, Yield": 620.0,
        "Elongation at Break": 30.0,
        "Tensile Modulus": 200.0,
        "Izod Impact": 120.0,
        "Electrical Resistivity": 7.8e-05,
        "CTE, linear": 19.1,
        "Specific Heat Capacity": 0.5,
        "Thermal Conductivity": 14.2,
        "Melting Point": 1400.0,
        "Solidus": 1400.0,
        "Liquidus": 1455.0,
        "Maximum Service Temperature, Air": 1150.0
    },
    {
        "name": "AISI 1547 Steel, cold drawn, 19-32 mm (0.75-1.25 in) round",
        "composition": "C0.51Fe98.22Mn1.65P0.04S0.05",
        "Density": 7.87,
        "Hardness, Brinell": 207.0,
        "Hardness, Knoop": 229.0,
        "Hardness, Rockwell B": 93.0,
        "Hardness, Rockwell C": 15.0,
        "Hardness, Vickers": 217.0,
        "Tensile Strength, Ultimate": 710.0,
        "Tensile Strength, Yield": 605.0,
        "Elongation at Break": 10.0,
        "Reduction of Area": 28.0,
        "Modulus of Elasticity": 200.0,
        "Bulk Modulus": 160.0,
        "Poissons Ratio": 0.29,
        "Machinability": 40.0,
        "Shear Modulus": 80.0,
        "Electrical Resistivity": 1.74e-05,
        "CTE, linear": 13.9,
        "Specific Heat Capacity": 0.472,
        "Thermal Conductivity": 51.9
    },
    {
        "name": "Sandvik 316-5R60 Billet",
        "composition": "C0.04Cr17.0Fe66.2Mn1.7Mo2.6Ni12.0P0.04Si0.4S0.025",
        "Hardness, Brinell": 170.0,
        "Tensile Strength, Ultimate": 450.0,
        "Tensile Strength, Yield": 190.0,
        "Elongation at Break": 40.0,
        "Reduction of Area": 50.0,
        "Charpy Impact": 100.0
    },
    {
        "name": "ASTM A543 Low Alloy Steel, Grade C, Class 1\n      \n      \u00a0(discontinued **)",
        "composition": "C0.23Cr1.8Fe94.75Mn0.4Ni3.25P0.02Si0.4S0.02V0.03",
        "Density": 7.8,
        "Tensile Strength, Ultimate": 725.0,
        "Tensile Strength, Yield": 585.0,
        "Elongation at Break": 14.0,
        "Modulus of Elasticity": 200.0,
        "Bulk Modulus": 160.0,
        "Poissons Ratio": 0.29,
        "Shear Modulus": 80.0,
        "Electrical Resistivity": 1.7e-05,
        "CTE, linear": 12.0,
        "Specific Heat Capacity": 0.47,
        "Thermal Conductivity": 52.0
    },
    {
        "name": "AISI 1035 Steel, cold drawn, 19-32 mm (0.75-1.25 in) round",
        "composition": "C0.38Fe99.09Mn0.9P0.04S0.05",
        "Density": 7.85,
        "Hardness, Brinell": 163.0,
        "Hardness, Knoop": 184.0,
        "Hardness, Rockwell B": 84.0,
        "Hardness, Vickers": 170.0,
        "Tensile Strength, Ultimate": 550.0,
        "Tensile Strength, Yield": 460.0,
        "Elongation at Break": 12.0,
        "Reduction of Area": 35.0,
        "Modulus of Elasticity": 196.0,
        "Bulk Modulus": 156.0,
        "Poissons Ratio": 0.29,
        "Machinability": 65.0,
        "Shear Modulus": 76.0,
        "Electrical Resistivity": 2.17e-05,
        "CTE, linear": 13.9,
        "Specific Heat Capacity": 0.486,
        "Thermal Conductivity": 51.9
    },
    {
        "name": "ASTM A131 Steel, grade DH32",
        "composition": "C0.18Cr0.25Cu0.35Fe97.6Mn1.6Mo0.08Ni0.4Nb0.05P0.04Si0.5S0.05V0.1",
        "Density": 7.8,
        "Tensile Strength, Ultimate": 470.0,
        "Tensile Strength, Yield": 315.0,
        "Elongation at Break": 22.0,
        "Bulk Modulus": 160.0,
        "Shear Modulus": 80.0,
        "Charpy Impact": 35.0
    },
    {
        "name": "ASTM A710 Steel, grade B, thickness \u2264 6.4 mm",
        "composition": "C0.06Cu1.3Fe97.23Mn0.65Ni1.5Nb0.02P0.025Si0.4S0.025",
        "Density": 7.85,
        "Tensile Strength, Ultimate": 620.0,
        "Tensile Strength, Yield": 585.0,
        "Modulus of Elasticity": 205.0,
        "Bulk Modulus": 160.0,
        "Poissons Ratio": 0.29,
        "Shear Modulus": 80.0,
        "Electrical Resistivity": 2.34e-05,
        "Specific Heat Capacity": 0.475,
        "Thermal Conductivity": 46.6
    },
    {
        "name": "AISI 1037 Steel, Hot Rolled Bar (UNS G10370)",
        "composition": "C0.38Fe98.98Mn1.0P0.04S0.05",
        "Density": 7.85,
        "Hardness, Brinell": 143.0,
        "Tensile Strength, Ultimate": 510.0,
        "Tensile Strength, Yield": 279.0,
        "Elongation at Break": 18.0,
        "Reduction of Area": 40.0,
        "Modulus of Elasticity": 200.0,
        "Poissons Ratio": 0.29,
        "Shear Modulus": 78.0,
        "Electrical Resistivity": 1.7e-05,
        "CTE, linear": 12.0,
        "Specific Heat Capacity": 0.47,
        "Thermal Conductivity": 52.0
    },
    {
        "name": "AISI Type A8 Tool Steel",
        "composition": "C0.6Cr5.13Fe90.0Mn0.5Mo1.4P0.03Si0.93S0.03W1.25",
        "Density": 7.87,
        "Hardness, Rockwell C": 48.0,
        "Bulk Modulus": 160.0,
        "Machinability": 65.0,
        "Shear Modulus": 80.0,
        "Processing Temperature": 175.0,
        "Annealing Temperature": 845.0
    },
    {
        "name": "AISI 1095 Steel, oil quenched 800\u00b0C (1470\u00b0F), 480\u00b0C (900\u00b0F) temper, 100 mm (4 in.) round",
        "composition": "C1.03Fe98.8Mn0.5P0.04S0.05",
        "Density": 7.87,
        "Hardness, Brinell": 331.0,
        "Hardness, Knoop": 359.0,
        "Hardness, Rockwell B": 99.0,
        "Hardness, Rockwell C": 36.0,
        "Hardness, Vickers": 350.0,
        "Tensile Strength, Ultimate": 1140.0,
        "Tensile Strength, Yield": 640.0,
        "Elongation at Break": 12.2,
        "Reduction of Area": 17.3,
        "Modulus of Elasticity": 200.0,
        "Bulk Modulus": 160.0,
        "Poissons Ratio": 0.29,
        "Shear Modulus": 80.0,
        "Izod Impact": 5.0,
        "Electrical Resistivity": 1.8e-05,
        "CTE, linear": 14.6,
        "Specific Heat Capacity": 0.461,
        "Thermal Conductivity": 51.9
    },
    {
        "name": "AISI 12L14 Steel, hot rolled, 19-38 mm round",
        "composition": "C0.15Fe98.7Pb0.35Mn1.15P0.09S0.35",
        "Density": 7.87,
        "Hardness, Brinell": 121.0,
        "Hardness, Knoop": 140.0,
        "Hardness, Rockwell B": 68.0,
        "Hardness, Vickers": 126.0,
        "Tensile Strength, Ultimate": 395.0,
        "Tensile Strength, Yield": 235.0,
        "Elongation at Break": 22.0,
        "Reduction of Area": 45.0,
        "Modulus of Elasticity": 200.0,
        "Bulk Modulus": 160.0,
        "Poissons Ratio": 0.29,
        "Shear Modulus": 80.0,
        "Electrical Resistivity": 1.74e-05,
        "CTE, linear": 13.9,
        "Specific Heat Capacity": 0.472,
        "Thermal Conductivity": 51.9
    },
    {
        "name": "AISI 1030 Steel, water quenched from 870\u00b0C (1600\u00b0F), 595\u00b0C (1100\u00b0F) temper, 25 mm (1 in.) round",
        "composition": "C0.34Fe99.13Mn0.9P0.04S0.05",
        "Density": 7.87,
        "Hardness, Brinell": 170.0,
        "Hardness, Knoop": 191.0,
        "Hardness, Rockwell B": 86.0,
        "Hardness, Vickers": 178.0,
        "Tensile Strength, Ultimate": 585.0,
        "Tensile Strength, Yield": 435.0,
        "Elongation at Break": 29.0,
        "Reduction of Area": 70.8,
        "Modulus of Elasticity": 206.0,
        "Bulk Modulus": 163.0,
        "Poissons Ratio": 0.29,
        "Shear Modulus": 80.0,
        "Electrical Resistivity": 1.66e-05,
        "CTE, linear": 11.7,
        "Specific Heat Capacity": 0.486,
        "Thermal Conductivity": 50.7
    },
    {
        "name": "AISI 8620 Steel, mock carburized, reheated and oil quenched, 150\u00b0C (300\u00b0F) temper, 13 mm (0.5 in.) round",
        "composition": "C0.23Cr0.6Fe98.02Mn0.9Mo0.25Ni0.7P0.035Si0.35S0.04",
        "Density": 7.85,
        "Hardness, Brinell": 388.0,
        "Hardness, Knoop": 418.0,
        "Hardness, Rockwell B": 101.0,
        "Hardness, Rockwell C": 43.0,
        "Hardness, Vickers": 411.0,
        "Tensile Strength, Ultimate": 1380.0,
        "Tensile Strength, Yield": 1085.0,
        "Elongation at Break": 13.2,
        "Reduction of Area": 49.4,
        "Modulus of Elasticity": 205.0,
        "Bulk Modulus": 160.0,
        "Poissons Ratio": 0.29,
        "Machinability": 65.0,
        "Shear Modulus": 80.0,
        "Electrical Resistivity": 2.34e-05,
        "Specific Heat Capacity": 0.475,
        "Thermal Conductivity": 46.6
    },
    {
        "name": "Industeel SUPERELSO\u00ae 500 Quenched and Tempered High Strength Steel for Pressure Equipment",
        "composition": "C0.13Fe100.0Mn1.6Mo0.5Ni1.0P0.01Si0.4S0.004",
        "Tensile Strength, Ultimate": 600.0,
        "Tensile Strength, Yield": 500.0,
        "Elongation at Break": 18.0,
        "Charpy Impact": 50.0
    },
    {
        "name": "AISI 51B60 Steel, annealed, 25 mm (1 in.) round",
        "composition": "B0.003C0.64Cr0.9Fe97.8395Mn1.0P0.035Si0.3S0.04",
        "Density": 7.85,
        "Hardness, Brinell": 197.0,
        "Hardness, Knoop": 219.0,
        "Hardness, Rockwell B": 92.0,
        "Hardness, Rockwell C": 13.0,
        "Hardness, Vickers": 207.0,
        "Tensile Strength, Ultimate": 724.0,
        "Tensile Strength, Yield": 275.0,
        "Elongation at Break": 17.2,
        "Modulus of Elasticity": 205.0,
        "Bulk Modulus": 160.0,
        "Poissons Ratio": 0.29,
        "Machinability": 55.0,
        "Shear Modulus": 80.0,
        "Electrical Resistivity": 2.19e-05,
        "Specific Heat Capacity": 0.475,
        "Thermal Conductivity": 46.6
    },
    {
        "name": "Assab Steels 618 Plastic Mold Material",
        "composition": "C0.37Cr2.0Fe94.73Mn1.4Mo0.2Ni1.0Si0.3",
        "Density": 7.75,
        "Hardness, Brinell": 500.0,
        "Tensile Strength, Ultimate": 1080.0,
        "Tensile Strength, Yield": 986.0,
        "Elongation at Break": 15.0,
        "Reduction of Area": 51.0,
        "Modulus of Elasticity": 200.0,
        "Impact Test": 50.0,
        "CTE, linear": 12.7,
        "Specific Heat Capacity": 0.46,
        "Thermal Conductivity": 29.5
    },
    {
        "name": "AISI 4027 Steel, normalized, 14 mm (0.55 in.) round",
        "composition": "C0.3Fe98.7Mn0.9Mo0.3P0.035Si0.35S0.04",
        "Density": 7.85,
        "Hardness, Brinell": 179.0,
        "Hardness, Knoop": 200.0,
        "Hardness, Rockwell B": 88.0,
        "Hardness, Vickers": 188.0,
        "Tensile Strength, Ultimate": 650.0,
        "Tensile Strength, Yield": 425.0,
        "Elongation at Break": 25.5,
        "Reduction of Area": 60.2,
        "Modulus of Elasticity": 205.0,
        "Bulk Modulus": 160.0,
        "Poissons Ratio": 0.29,
        "Machinability": 70.0,
        "Shear Modulus": 80.0,
        "Electrical Resistivity": 2.45e-05,
        "Specific Heat Capacity": 0.475,
        "Thermal Conductivity": 44.5
    },
    {
        "name": "ATI Allegheny Ludlum Stainless Steel Type 439/AL 439HP\u2122 (ASTM XM-8; UNS S43035)",
        "composition": "C0.012Cr19.0Fe81.0Mn0.45Ni0.23N0.013P0.02Si0.55S0.001Ti0.4",
        "Density": 7.7,
        "Hardness, Rockwell B": 78.0,
        "Tensile Strength, Ultimate": 455.0,
        "Tensile Strength, Yield": 290.0,
        "Elongation at Break": 34.0,
        "Modulus of Elasticity": 200.0,
        "Electrical Resistivity": 6.3e-05,
        "CTE, linear": 13.6,
        "Specific Heat Capacity": 0.46,
        "Thermal Conductivity": 24.2
    },
    {
        "name": "Ovako C45 5081, Imatra 4 M Steel, +AR",
        "composition": "C0.5Cr0.4Fe98.96Mn0.9Mo0.1Ni0.4P0.03Si0.4S0.035",
        "Density": 7.8,
        "Hardness, Brinell": 230.0,
        "Modulus of Elasticity": 210.0,
        "Poissons Ratio": 0.3,
        "Shear Modulus": 80.0,
        "Electrical Resistivity": 2e-06,
        "CTE, linear": 12.0,
        "Specific Heat Capacity": 0.46,
        "Thermal Conductivity": 40.0,
        "Transformation Temperature": 760.0,
        "Dl": 1.1,
        "Weldability": 0.72
    },
    {
        "name": "SSAB Tunnplat Aluzink B420A Metal-coated Mild Steel",
        "composition": "Fe98.0",
        "Density": 7.87,
        "Tensile Strength, Ultimate": 420.0,
        "Bend Radius, Minimum": 1.0
    },
    {
        "name": "AISI 4820H Steel, heat treated, machined to 13.7 mm, pseudocarburized, reheated to 730\u00b0C (1350\u00b0F), 150\u00b0C (300\u00b0F) temper",
        "composition": "C0.23Fe95.88Mn0.8Mo0.3Ni3.8P0.035Si0.3S0.04",
        "Density": 7.85,
        "Hardness, Brinell": 363.0,
        "Hardness, Knoop": 392.0,
        "Hardness, Rockwell B": 100.0,
        "Hardness, Rockwell C": 40.0,
        "Hardness, Vickers": 384.0,
        "Tensile Strength, Ultimate": 1230.0,
        "Tensile Strength, Yield": 806.0,
        "Elongation at Break": 13.7,
        "Modulus of Elasticity": 205.0,
        "Bulk Modulus": 160.0,
        "Poissons Ratio": 0.29,
        "Machinability": 50.0,
        "Shear Modulus": 80.0,
        "Electrical Resistivity": 2.45e-05,
        "Specific Heat Capacity": 0.475,
        "Thermal Conductivity": 44.5
    },
    {
        "name": "302 Stainless Steel, 25% hardened strip",
        "composition": "C0.15Cr18.0Fe70.0Mn2.0Ni9.0P0.045Si1.0S0.03",
        "Density": 7.86,
        "Hardness, Brinell": 261.0,
        "Hardness, Knoop": 277.0,
        "Hardness, Rockwell B": 98.0,
        "Hardness, Rockwell C": 25.0,
        "Hardness, Vickers": 269.0,
        "Tensile Strength, Ultimate": 860.0,
        "Tensile Strength, Yield": 515.0,
        "Elongation at Break": 12.0,
        "Modulus of Elasticity": 193.0,
        "Poissons Ratio": 0.25,
        "Fatigue Strength": 485.0,
        "Shear Modulus": 77.2,
        "Electrical Resistivity": 0.0001,
        "CTE, linear": 18.7,
        "Specific Heat Capacity": 0.5,
        "Thermal Conductivity": 21.5,
        "Melting Point": 1400.0,
        "Solidus": 1400.0,
        "Liquidus": 1420.0,
        "Maximum Service Temperature, Air": 925.0
    },
    {
        "name": "AISI 8620 Steel, double quenched and tempered (230\u00b0C (450\u00b0F)), carburized",
        "composition": "C0.23Cr0.6Fe98.02Mn0.9Mo0.25Ni0.7P0.035Si0.35S0.04",
        "Density": 7.85,
        "Hardness, Brinell": 262.0,
        "Hardness, Knoop": 287.0,
        "Hardness, Rockwell B": 98.0,
        "Hardness, Rockwell C": 61.0,
        "Hardness, Vickers": 276.0,
        "Tensile Strength, Ultimate": 898.0,
        "Tensile Strength, Yield": 533.0,
        "Elongation at Break": 22.5,
        "Reduction of Area": 51.7,
        "Modulus of Elasticity": 205.0,
        "Bulk Modulus": 160.0,
        "Poissons Ratio": 0.29,
        "Machinability": 65.0,
        "Shear Modulus": 80.0,
        "Electrical Resistivity": 2.34e-05,
        "Specific Heat Capacity": 0.475,
        "Thermal Conductivity": 46.6
    },
    {
        "name": "EN 1.0038 Structural, Hot Rolled, Base Steel, t > 60 mm",
        "composition": "C0.2",
        "Density": 7.85,
        "Tensile Strength, Ultimate": 340.0,
        "Tensile Strength, Yield": 215.0,
        "Elongation at Break": 24.0,
        "Modulus of Elasticity": 200.0,
        "Poissons Ratio": 0.29,
        "Shear Modulus": 80.0,
        "Electrical Resistivity": 1.7e-05,
        "CTE, linear": 12.0,
        "Specific Heat Capacity": 0.47,
        "Thermal Conductivity": 52.0
    },
    {
        "name": "AISI 4620H Steel, normalized, machined to 25 mm (1 in.) rounds, pseudocarburized, reheated to 830\u00b0C (1525\u00b0F), quenched and tempered",
        "composition": "C0.23Fe97.58Mn0.75Mo0.3Ni2.0P0.035Si0.35S0.04",
        "Density": 7.85,
        "Hardness, Brinell": 285.0,
        "Hardness, Knoop": 311.0,
        "Hardness, Rockwell B": 99.0,
        "Hardness, Rockwell C": 30.0,
        "Hardness, Vickers": 301.0,
        "Tensile Strength, Ultimate": 945.0,
        "Tensile Strength, Yield": 752.0,
        "Elongation at Break": 17.5,
        "Reduction of Area": 55.0,
        "Modulus of Elasticity": 205.0,
        "Bulk Modulus": 160.0,
        "Poissons Ratio": 0.29,
        "Machinability": 65.0,
        "Shear Modulus": 80.0,
        "Electrical Resistivity": 2.45e-05,
        "Specific Heat Capacity": 0.475,
        "Thermal Conductivity": 44.5
    },
    {
        "name": "AISI 8620H Steel, quenched from 900\u00b0C (1650\u00b0F), tempered at 150\u00b0C (300\u00b0F), Low temp impact properties",
        "composition": "C0.23Cr0.65Fe98.22Mn0.95Mo0.25Ni0.75P0.035Si0.35S0.04",
        "Density": 7.85,
        "Hardness, Knoop": 438.0,
        "Hardness, Rockwell C": 43.0,
        "Hardness, Vickers": 422.0,
        "Modulus of Elasticity": 205.0,
        "Bulk Modulus": 160.0,
        "Poissons Ratio": 0.29,
        "Machinability": 65.0,
        "Shear Modulus": 80.0,
        "Izod Impact": 47.0,
        "Electrical Resistivity": 2.34e-05,
        "Specific Heat Capacity": 0.475,
        "Thermal Conductivity": 46.6
    },
    {
        "name": "AISI 4140H Steel, oil quenched 845\u00b0C (1550\u00b0F), 650\u00b0C (1200\u00b0F) temper, 25 mm (1 in.) round",
        "composition": "C0.44Cr1.2Fe97.93Mn1.1Mo0.3P0.035Si0.3S0.04",
        "Density": 7.85,
        "Hardness, Brinell": 269.0,
        "Hardness, Knoop": 294.0,
        "Hardness, Rockwell B": 99.0,
        "Hardness, Rockwell C": 27.0,
        "Hardness, Vickers": 284.0,
        "Tensile Strength, Ultimate": 917.0,
        "Tensile Strength, Yield": 841.0,
        "Elongation at Break": 21.0,
        "Reduction of Area": 65.0,
        "Modulus of Elasticity": 205.0,
        "Bulk Modulus": 160.0,
        "Poissons Ratio": 0.29,
        "Machinability": 65.0,
        "Shear Modulus": 80.0,
        "Electrical Resistivity": 6.46e-05,
        "CTE, linear": 14.6,
        "Specific Heat Capacity": 0.561,
        "Thermal Conductivity": 42.6
    },
    {
        "name": "Ovako 100CrMo7 824Q Steel, Q/T (martensite)",
        "composition": "C1.0Cr1.95Fe96.63Mn0.4Mo0.25Ni0.25P0.02Si0.35S0.001",
        "Density": 7.8,
        "Hardness, Rockwell C": 61.0,
        "Tensile Strength": 2300.0,
        "Tensile Strength, Yield": 1700.0,
        "Elongation at Break": 2.0,
        "Modulus of Elasticity": 210.0,
        "Poissons Ratio": 0.3,
        "Shear Modulus": 80.0,
        "Electrical Resistivity": 2e-06,
        "CTE, linear": 12.0,
        "Specific Heat Capacity": 0.46,
        "Thermal Conductivity": 40.0,
        "Transformation Temperature": 750.0
    },
    {
        "name": "TIMET 75A CP Titanium (ASTM Grade 4)",
        "composition": "C0.08H0.015Fe0.5N0.05O0.4Ti98.6",
        "Density": 4.51,
        "Tensile Strength, Ultimate": 537.0,
        "Tensile Strength, Yield": 364.0,
        "Elongation at Break": 35.0,
        "Reduction of Area": 46.0,
        "Modulus of Elasticity": 105.0,
        "Fatigue Strength": 376.0,
        "Bend Radius, Minimum": 3.0,
        "Electrical Resistivity": 6e-05,
        "CTE, linear": 9.7,
        "Thermal Conductivity": 16.95,
        "Maximum Service Temperature, Air": 540.0,
        "Beta Transus": 950.0
    },
    {
        "name": "ATI Allegheny Ludlum AL 409 Cb\u2122 Brazeable Ferritic Stainless Steel, 14% Cold Work",
        "composition": "Al0.01C0.015Cr12.3Fe86.0Mn0.35Mo0.04Ni0.25Nb0.45N0.015P0.025Si0.35S0.005Ti0.005",
        "Density": 7.76,
        "Hardness, Rockwell B": 92.0,
        "Tensile Strength, Ultimate": 576.0,
        "Tensile Strength, Yield": 560.0,
        "Elongation at Break": 5.5,
        "Modulus of Elasticity": 200.0,
        "Electrical Resistivity": 6e-05,
        "CTE, linear": 11.88,
        "Specific Heat Capacity": 0.477,
        "Thermal Conductivity": 25.0
    },
    {
        "name": "AISI 1137 Steel, normalized at 900\u00b0C (1650\u00b0F)",
        "composition": "C0.39Fe98.25Mn1.65P0.04S0.13",
        "Density": 7.87,
        "Hardness, Brinell": 197.0,
        "Hardness, Knoop": 219.0,
        "Hardness, Rockwell B": 92.0,
        "Hardness, Rockwell C": 13.0,
        "Hardness, Vickers": 207.0,
        "Tensile Strength, Ultimate": 670.0,
        "Tensile Strength, Yield": 400.0,
        "Elongation at Break": 22.0,
        "Reduction of Area": 49.0,
        "Modulus of Elasticity": 200.0,
        "Bulk Modulus": 160.0,
        "Poissons Ratio": 0.29,
        "Shear Modulus": 80.0,
        "Izod Impact": 83.0,
        "Electrical Resistivity": 1.7e-05,
        "CTE, linear": 13.9,
        "Specific Heat Capacity": 0.472,
        "Thermal Conductivity": 51.9
    },
    {
        "name": "Cast Stainless Steel HK40, UNS J94204",
        "composition": "C0.45Cr27.0Fe57.7Mn1.5Mo0.5Ni22.0P0.04Si1.75S0.04"
    },
    {
        "name": "ATI Allvac\u00ae Grade 15-3-3-3 UNS R58153 Titanium Alloy",
        "composition": "Al3.0C0.02Cr3.0H0.015Fe0.12O0.13Sn3.0Ti76.0V15.0",
        "Density": 4.76,
        "Hardness, Rockwell C": 32.0,
        "Tensile Strength, Ultimate": 1001.0,
        "Tensile Strength, Yield": 966.0,
        "Elongation at Break": 8.0,
        "Reduction of Area": 10.0
    },
    {
        "name": "ASTM A709 Steel, grade 36, carbon steel shapes (\u2264 634 kg/m)",
        "composition": "C0.27Fe99.0Mn1.2P0.04Si0.4S0.05",
        "Density": 7.8,
        "Tensile Strength, Ultimate": 400.0,
        "Tensile Strength, Yield": 250.0,
        "Elongation at Break": 21.0,
        "Bulk Modulus": 160.0,
        "Shear Modulus": 80.0
    },
    {
        "name": "Goodfellow Titanium 92/Silicon 8 Alloy",
        "composition": "Si8.0Ti92.0",
        "Melting Point": 1330.0
    },
    {
        "name": "AISI 1340H Steel, oil quenched from 830\u00b0C (1525\u00b0F), 595\u00b0C (1100\u00b0F) temper, 25 mm (1 in.) round",
