Repository: KylinGuo/HEA

File: data.json (part 69 of 70)
[
        "composition": "C0.44Fe98.03Mn2.05P0.035Si0.35S0.04",
        "Density": 7.87,
        "Hardness, Brinell": 241.0,
        "Hardness, Knoop": 265.0,
        "Hardness, Rockwell B": 97.0,
        "Hardness, Rockwell C": 22.0,
        "Hardness, Vickers": 254.0,
        "Tensile Strength, Ultimate": 814.0,
        "Tensile Strength, Yield": 676.0,
        "Elongation at Break": 21.7,
        "Reduction of Area": 60.1,
        "Modulus of Elasticity": 200.0,
        "Bulk Modulus": 160.0,
        "Poissons Ratio": 0.29,
        "Machinability": 50.0,
        "Shear Modulus": 80.0,
        "Electrical Resistivity": 1.74e-05,
        "CTE, linear": 13.9,
        "Specific Heat Capacity": 0.472,
        "Thermal Conductivity": 51.9
    },
    {
        "name": "414 Stainless Steel, annealed strip",
        "composition": "C0.15Cr12.5Fe83.0Mn1.0Ni1.88P0.04Si1.0S0.03",
        "Density": 7.8,
        "Hardness, Rockwell B": 98.0,
        "Tensile Strength, Ultimate": 825.0,
        "Tensile Strength, Yield": 725.0,
        "Elongation at Break": 15.0,
        "Tensile Modulus": 200.0,
        "Izod Impact": 70.0,
        "Electrical Resistivity": 7e-05,
        "CTE, linear": 12.4,
        "Specific Heat Capacity": 0.46,
        "Thermal Conductivity": 28.7,
        "Melting Point": 1425.0,
        "Solidus": 1425.0,
        "Liquidus": 1480.0
    },
    {
        "name": "AISI Type 309S (Cb) Stainless Steel",
        "composition": "C0.08Cr23.0Fe59.0Mn2.0Ni14.0Nb0.8P0.045Si1.0S0.03",
        "Density": 8.0,
        "Tensile Strength, Ultimate": 560.0,
        "Tensile Strength, Yield": 255.0,
        "Elongation at Break": 65.0,
        "Modulus of Elasticity": 200.0,
        "Poissons Ratio": 0.3,
        "Shear Modulus": 77.0,
        "Izod Impact": 120.0,
        "Electrical Resistivity": 7.8e-05,
        "Magnetic Permeability": 1.008,
        "CTE, linear": 18.0,
        "Specific Heat Capacity": 0.5,
        "Thermal Conductivity": 15.6,
        "Melting Point": 1400.0,
        "Solidus": 1400.0,
        "Liquidus": 1455.0,
        "Maximum Service Temperature, Air": 1095.0
    },
    {
        "name": "EN 1.0038 High Manganese Carbon Steel, t < 16 mm",
        "composition": "C0.17Fe98.3Mn1.4N0.009P0.045S0.045",
        "Density": 7.85,
        "Tensile Strength, Ultimate": 360.0,
        "Tensile Strength, Yield": 235.0,
        "Elongation at Break": 26.0,
        "Modulus of Elasticity": 200.0,
        "Poissons Ratio": 0.29,
        "Shear Modulus": 80.0,
        "Electrical Resistivity": 1.7e-05,
        "CTE, linear": 12.0,
        "Specific Heat Capacity": 0.47,
        "Thermal Conductivity": 52.0
    },
    {
        "name": "AISI 5150H Steel, oil quenched from 830\u00b0C (1525\u00b0F), 540\u00b0C (1000\u00b0F) temper, 50 mm (2 in.) round",
        "composition": "C0.54Cr1.0Fe98.18Mn1.0P0.035Si0.3S0.04",
        "Density": 7.85,
        "Hardness, Brinell": 255.0,
        "Hardness, Knoop": 279.0,
        "Hardness, Rockwell B": 98.0,
        "Hardness, Rockwell C": 25.0,
        "Hardness, Vickers": 269.0,
        "Tensile Strength, Ultimate": 910.0,
        "Tensile Strength, Yield": 670.0,
        "Elongation at Break": 18.5,
        "Modulus of Elasticity": 205.0,
        "Bulk Modulus": 160.0,
        "Poissons Ratio": 0.29,
        "Machinability": 60.0,
        "Shear Modulus": 80.0,
        "Electrical Resistivity": 2.19e-05,
        "Specific Heat Capacity": 0.475,
        "Thermal Conductivity": 46.6
    },
    {
        "name": "Cast Stainless Steel CF16F, ACI",
        "composition": "C0.16Cr21.0Fe73.0Mn1.5Mo3.0Ni12.0P0.04Si2.0S0.04"
    },
    {
        "name": "ASTM A232 Alloy Steel Wire",
        "composition": "C0.53Cr0.35Fe98.0425Mn0.9P0.02Si0.35S0.035V0.15",
        "Density": 7.8,
        "Tensile Strength, Ultimate": 2070.0,
        "Reduction of Area": 45.0,
        "Modulus of Elasticity": 200.0,
        "Bulk Modulus": 160.0,
        "Poissons Ratio": 0.29,
        "Shear Modulus": 80.0,
        "Electrical Resistivity": 1.7e-05,
        "CTE, linear": 12.0,
        "Specific Heat Capacity": 0.47,
        "Thermal Conductivity": 52.0
    },
    {
        "name": "ASTM A387 Alloy Steel, Grade 7, Class 2\n      \n      \u00a0(discontinued **)",
        "composition": "C0.15Cr8.0Fe90.79Mn0.6Mo0.65P0.03Si1.0S0.03",
        "Density": 7.8,
        "Tensile Strength, Ultimate": 515.0,
        "Tensile Strength, Yield": 310.0,
        "Elongation at Break": 18.0,
        "Modulus of Elasticity": 200.0,
        "Bulk Modulus": 160.0,
        "Poissons Ratio": 0.29,
        "Shear Modulus": 80.0,
        "Electrical Resistivity": 1.7e-05,
        "CTE, linear": 12.0,
        "Specific Heat Capacity": 0.47,
        "Thermal Conductivity": 52.0
    },
    {
        "name": "AISI 5150 Steel, oil quenched from 830\u00b0C (1525\u00b0F), 540\u00b0C (1000\u00b0F) temper, 25 mm (1 in.) round",
        "composition": "C0.53Cr0.9Fe97.97Mn0.9P0.035Si0.3S0.04",
        "Density": 7.85,
        "Hardness, Brinell": 302.0,
        "Hardness, Knoop": 328.0,
        "Hardness, Rockwell B": 99.0,
        "Hardness, Rockwell C": 32.0,
        "Hardness, Vickers": 319.0,
        "Tensile Strength, Ultimate": 1055.0,
        "Tensile Strength, Yield": 910.0,
        "Elongation at Break": 17.0,
        "Modulus of Elasticity": 205.0,
        "Bulk Modulus": 160.0,
        "Poissons Ratio": 0.29,
        "Machinability": 60.0,
        "Shear Modulus": 80.0,
        "Electrical Resistivity": 2.19e-05,
        "Specific Heat Capacity": 0.475,
        "Thermal Conductivity": 46.6
    },
    {
        "name": "AISI Type S13800 Stainless Steel (PH 13-8 Mo) longitudinal properties, condition H1150M",
        "composition": "Al1.35C0.05Cr13.25Fe76.0Mn0.1Mo2.5Ni8.5N0.01P0.01Si0.1S0.008",
        "Density": 7.8,
        "Tensile Strength, Ultimate": 895.0,
        "Tensile Strength, Yield": 585.0,
        "Elongation at Break": 22.0,
        "Modulus of Elasticity": 172.0,
        "Machinability": 35.0,
        "Charpy Impact": 119.0,
        "Electrical Resistivity": 0.00011,
        "CTE, linear": 11.9,
        "Specific Heat Capacity": 0.46,
        "Thermal Conductivity": 22.5,
        "Melting Point": 1405.0,
        "Solidus": 1405.0,
        "Liquidus": 1440.0
    },
    {
        "name": "Cast Stainless Steel CA15, ASTM A743",
        "composition": "C0.15Cr14.0Fe88.5Mn1.0Mo0.5Ni1.0P0.04Si1.5S0.04",
        "Tensile Strength, Ultimate": 620.0,
        "Tensile Strength, Yield": 450.0,
        "Elongation at Break": 18.0
    },
    {
        "name": "AISI 8740 Steel, oil quenched 830\u00b0C (1525\u00b0F), 540\u00b0C (1000\u00b0F) temper, 13 mm (0.5 in.) round",
        "composition": "C0.43Cr0.6Fe97.72Mn1.0Mo0.3Ni0.7P0.035Si0.3S0.04",
        "Density": 7.85,
        "Hardness, Brinell": 352.0,
        "Hardness, Knoop": 381.0,
        "Hardness, Rockwell B": 99.0,
        "Hardness, Rockwell C": 39.0,
        "Hardness, Vickers": 372.0,
        "Tensile Strength, Ultimate": 1235.0,
        "Tensile Strength, Yield": 1140.0,
        "Elongation at Break": 13.5,
        "Modulus of Elasticity": 205.0,
        "Bulk Modulus": 160.0,
        "Poissons Ratio": 0.29,
        "Machinability": 65.0,
        "Shear Modulus": 80.0,
        "Electrical Resistivity": 2.34e-05,
        "Specific Heat Capacity": 0.475,
        "Thermal Conductivity": 46.6
    },
    {
        "name": "AISI 8640 Steel, cold drawn, 25 mm (1 in.) round",
        "composition": "C0.43Cr0.6Fe97.77Mn1.0Mo0.25Ni0.7P0.035Si0.3S0.04",
        "Density": 7.85,
        "Hardness, Brinell": 277.0,
        "Hardness, Knoop": 302.0,
        "Hardness, Rockwell B": 99.0,
        "Hardness, Rockwell C": 28.0,
        "Hardness, Vickers": 292.0,
        "Tensile Strength, Ultimate": 945.0,
        "Tensile Strength, Yield": 931.0,
        "Elongation at Break": 9.0,
        "Modulus of Elasticity": 205.0,
        "Bulk Modulus": 160.0,
        "Poissons Ratio": 0.29,
        "Machinability": 65.0,
        "Shear Modulus": 80.0,
        "Electrical Resistivity": 2.34e-05,
        "Specific Heat Capacity": 0.475,
        "Thermal Conductivity": 46.6
    },
    {
        "name": "AISI 1144 Steel, normalized at 900\u00b0C (1650\u00b0F), air cooled, 25 mm (1 in.) round",
        "composition": "C0.48Fe98.01Mn1.65P0.04S0.33",
        "Density": 7.87,
        "Hardness, Brinell": 197.0,
        "Hardness, Knoop": 219.0,
        "Hardness, Rockwell B": 92.0,
        "Hardness, Rockwell C": 13.0,
        "Hardness, Vickers": 207.0,
        "Tensile Strength, Ultimate": 670.0,
        "Tensile Strength, Yield": 400.0,
        "Elongation at Break": 21.0,
        "Reduction of Area": 40.4,
        "Modulus of Elasticity": 200.0,
        "Bulk Modulus": 160.0,
        "Poissons Ratio": 0.29,
        "Shear Modulus": 80.0,
        "Izod Impact": 65.0,
        "Electrical Resistivity": 1.7e-05,
        "CTE, linear": 13.9,
        "Specific Heat Capacity": 0.472,
        "Thermal Conductivity": 51.9
    },
    {
        "name": "AISI 1044 Steel, hot rolled, 19-32 mm (0.75-1.25 in) round",
        "composition": "C0.5Fe99.27Mn0.6P0.04S0.05",
        "Density": 7.85,
        "Hardness, Brinell": 163.0,
        "Hardness, Knoop": 184.0,
        "Hardness, Rockwell B": 84.0,
        "Hardness, Vickers": 170.0,
        "Tensile Strength, Ultimate": 550.0,
        "Tensile Strength, Yield": 310.0,
        "Elongation at Break": 16.0,
        "Reduction of Area": 40.0,
        "Modulus of Elasticity": 205.0,
        "Bulk Modulus": 160.0,
        "Poissons Ratio": 0.29,
        "Shear Modulus": 80.0,
        "Electrical Resistivity": 1.76e-05,
        "CTE, linear": 14.0,
        "Specific Heat Capacity": 0.472,
        "Thermal Conductivity": 49.8
    },
    {
        "name": "Latrobe Nitralloy\u00ae 135 Modified VAC-ARC, 1.5 to 3 in Premium Nitriding Steel",
        "composition": "Al1.2C0.4Cr1.6Fe95.55Mn0.6Mo0.35Si0.3",
        "Hardness, Brinell": 280.0,
        "Tensile Strength, Ultimate": 862.0,
        "Tensile Strength, Yield": 620.0,
        "Elongation at Break": 15.0,
        "Reduction of Area": 40.0
    },
    {
        "name": "AISI 1340 Steel, normalized at 870\u00b0C (1600\u00b0F), air cooled, 50 mm (2 in.) round",
        "composition": "C0.43Fe97.87Mn1.9P0.035Si0.35S0.04",
        "Density": 7.87,
        "Hardness, Brinell": 235.0,
        "Hardness, Knoop": 259.0,
        "Hardness, Rockwell B": 97.0,
        "Hardness, Rockwell C": 21.0,
        "Hardness, Vickers": 247.0,
        "Tensile Strength, Ultimate": 827.0,
        "Tensile Strength, Yield": 524.0,
        "Elongation at Break": 23.5,
        "Reduction of Area": 61.0,
        "Modulus of Elasticity": 200.0,
        "Bulk Modulus": 160.0,
        "Poissons Ratio": 0.29,
        "Machinability": 50.0,
        "Shear Modulus": 80.0,
        "Electrical Resistivity": 1.74e-05,
        "CTE, linear": 13.9,
        "Specific Heat Capacity": 0.472,
        "Thermal Conductivity": 51.9
    },
    {
        "name": "AISI 4320H Steel, normalized 925\u00b0C (1700\u00b0F), pseudocarburized at 925\u00b0C (1700\u00b0F) for 8 hrs., oil quenched, 150\u00b0C (300\u00b0F) temper",
        "composition": "C0.23Cr0.65Fe97.18Mn0.7Mo0.3Ni2.0P0.035Si0.3S0.04",
        "Density": 7.85,
        "Hardness, Brinell": 341.0,
        "Hardness, Knoop": 369.0,
        "Hardness, Rockwell B": 99.0,
        "Hardness, Rockwell C": 37.0,
        "Hardness, Vickers": 361.0,
        "Tensile Strength, Ultimate": 1150.0,
        "Tensile Strength, Yield": 972.0,
        "Elongation at Break": 14.5,
        "Reduction of Area": 50.0,
        "Modulus of Elasticity": 205.0,
        "Bulk Modulus": 160.0,
        "Poissons Ratio": 0.29,
        "Machinability": 60.0,
        "Shear Modulus": 80.0,
        "Electrical Resistivity": 2.45e-05,
        "CTE, linear": 11.3,
        "Specific Heat Capacity": 0.475,
        "Thermal Conductivity": 44.5
    },
    {
        "name": "AISI Type S14800 Stainless Steel condition A",
        "composition": "Al1.5C0.05Cr15.0Fe73.0Mn1.0Mo3.0Ni8.75P0.015Si1.0S0.01",
        "Density": 7.7,
        "Hardness, Rockwell B": 100.0,
        "Hardness, Vickers": 171.0,
        "Tensile Strength, Ultimate": 1035.0,
        "Tensile Strength, Yield": 450.0,
        "Elongation at Break": 20.0,
        "Modulus of Elasticity": 200.0,
        "CTE, linear": 11.5
    },
    {
        "name": "AISI 4820 Steel, normalized 860\u00b0C (1580\u00b0F), 25 mm (1 in.) round",
        "composition": "C0.23Fe95.72Mn0.7Mo0.3Ni3.75P0.035Si0.3S0.04",
        "Density": 7.85,
        "Hardness, Brinell": 229.0,
        "Hardness, Knoop": 252.0,
        "Hardness, Rockwell B": 96.0,
        "Hardness, Rockwell C": 19.0,
        "Hardness, Vickers": 241.0,
        "Tensile Strength, Ultimate": 758.0,
        "Tensile Strength, Yield": 485.0,
        "Elongation at Break": 24.0,
        "Modulus of Elasticity": 205.0,
        "Bulk Modulus": 160.0,
        "Poissons Ratio": 0.29,
        "Machinability": 50.0,
        "Shear Modulus": 80.0,
        "Electrical Resistivity": 2.45e-05,
        "Specific Heat Capacity": 0.475,
        "Thermal Conductivity": 44.5
    },
    {
        "name": "NUCu Steel - ASTM A710 Grade B",
        "composition": "C0.07Cu1.5Fe97.3Mn0.8Ni0.9Nb0.07P0.001Si0.6S0.001",
        "Tensile Strength, Ultimate": 552.0,
        "Tensile Strength, Yield": 483.0,
        "Elongation at Break": 25.0,
        "Charpy Impact": 203.0
    },
    {
        "name": "Latrobe LSS\u2122 H10A Modified",
        "composition": "C0.35Cr3.3Co2.0Fe89.95Mn0.3Mo2.45Si1.0V0.65",
        "Density": 7.78,
        "Hardness, Rockwell C": 59.5,
        "Modulus of Elasticity": 207.0,
        "Machinability": 90.0,
        "CTE, linear": 13.5,
        "Processing Temperature": 830.0
    },
    {
        "name": "AISI 5140H Steel, normalized, 25 mm (1 in.) round",
        "composition": "C0.44Cr1.0Fe98.28Mn1.0P0.035Si0.3S0.04",
        "Density": 7.85,
        "Hardness, Brinell": 229.0,
        "Hardness, Knoop": 252.0,
        "Hardness, Rockwell B": 96.0,
        "Hardness, Rockwell C": 19.0,
        "Hardness, Vickers": 241.0,
        "Tensile Strength, Ultimate": 793.0,
        "Tensile Strength, Yield": 470.0,
        "Elongation at Break": 22.7,
        "Modulus of Elasticity": 205.0,
        "Bulk Modulus": 160.0,
        "Poissons Ratio": 0.29,
        "Machinability": 65.0,
        "Shear Modulus": 80.0,
        "Electrical Resistivity": 7.85e-05,
        "CTE, linear": 14.9,
        "Specific Heat Capacity": 0.519,
        "Thermal Conductivity": 44.6
    },
    {
        "name": "Bethlehem Steel ASTM A588 Grade A >5 to 8 in. thick, steel plate\n      \n      \u00a0(discontinued **)",
        "composition": "C0.19Cr0.65Cu0.4Fe96.27Mn1.25Ni0.4P0.04Si0.65S0.05V0.1",
        "Density": 7.8,
        "Hardness, Brinell": 130.0,
        "Hardness, Rockwell B": 72.0,
        "Tensile Strength at Break": 434.0,
        "Tensile Strength, Yield": 290.0,
        "Elongation at Break": 19.0,
        "Bend Radius, Minimum": 3.0
    },
    {
        "name": "304 Stainless Steel (UNS S30400); Annealed and Cold Worked Bar, 5/8\" (16 mm) Diameter",
        "composition": "C0.08Cr20.0Fe74.0Mn2.0Ni10.5P0.045Si1.0S0.03",
        "Density": 8.0,
        "Hardness, Rockwell B": 95.0,
        "Tensile Strength, Ultimate": 669.0,
        "Tensile Strength, Yield": 410.0,
        "Elongation at Break": 75.5,
        "Reduction of Area": 89.5,
        "Modulus of Elasticity": 193.0,
        "Poissons Ratio": 0.29,
        "Shear Modulus": 77.0,
        "Electrical Resistivity": 0.000116,
        "CTE, linear": 18.7,
        "Specific Heat Capacity": 0.5,
        "Thermal Conductivity": 21.5,
        "Melting Point": 1400.0,
        "Solidus": 1400.0,
        "Liquidus": 1455.0
    },
    {
        "name": "AISI 6150 Steel, oil quenched 845\u00b0C (1550\u00b0F), 540\u00b0C (1000\u00b0F) temper, 50 mm (2 in.) round",
        "composition": "C0.53Cr1.1Fe97.72Mn0.9P0.035Si0.3S0.04V0.15",
        "Density": 7.85,
        "Hardness, Brinell": 331.0,
        "Hardness, Knoop": 359.0,
        "Hardness, Rockwell B": 99.0,
        "Hardness, Rockwell C": 36.0,
        "Hardness, Vickers": 350.0,
        "Tensile Strength, Ultimate": 1145.0,
        "Tensile Strength, Yield": 1000.0,
        "Elongation at Break": 14.5,
        "Modulus of Elasticity": 205.0,
        "Bulk Modulus": 160.0,
        "Poissons Ratio": 0.29,
        "Machinability": 55.0,
        "Shear Modulus": 80.0,
        "Electrical Resistivity": 2.34e-05,
        "Specific Heat Capacity": 0.475,
        "Thermal Conductivity": 46.6
    },
    {
        "name": "AISI 4340 Steel, annealed, 25 mm round",
        "composition": "C0.43Cr0.9Fe96.33Mn0.8Mo0.3Ni2.0P0.035Si0.3S0.04",
        "Density": 7.85,
        "Hardness, Brinell": 217.0,
        "Hardness, Knoop": 240.0,
        "Hardness, Rockwell B": 95.0,
        "Hardness, Rockwell C": 17.0,
        "Hardness, Vickers": 228.0,
        "Tensile Strength, Ultimate": 745.0,
        "Tensile Strength, Yield": 470.0,
        "Elongation at Break": 22.0,
        "Reduction of Area": 50.0,
        "Modulus of Elasticity": 192.0,
        "Bulk Modulus": 152.0,
        "Poissons Ratio": 0.29,
        "Machinability": 50.0,
        "Shear Modulus": 74.0,
        "Electrical Resistivity": 7.97e-05,
        "CTE, linear": 14.5,
        "Specific Heat Capacity": 0.475,
        "Thermal Conductivity": 44.5
    },
    {
        "name": "Schmolz + Bickenbach UGIMA\u00ae 316/316L Stainless Steel Bar",
        "composition": "C0.03Cr18.0Fe63.545Mn2.0Mo2.5Ni13.0N0.1P0.045Si0.75S0.03",
        "Density": 8.03,
        "Hardness, Brinell": 190.0,
        "Tensile Strength": 621.0,
        "Tensile Strength, Yield": 345.0,
        "Elongation at Yield": 30.0,
        "Reduction of Area": 50.0,
        "Tensile Modulus": 200.0,
        "Electrical Resistivity": 7.3e-05,
        "Magnetic Permeability": 1.03,
        "CTE, linear": 17.1,
        "Thermal Conductivity": 15.3,
        "Annealing Temperature": 1010.0,
        "Hot-Working Temperature": 949.0,
        "Corrosion Resistance": 5.0
    },
    {
        "name": "AISI 4320 Steel, normalized 895\u00b0C (1640\u00b0F), air cooled, 50 mm (2 in.) round",
        "composition": "C0.22Cr0.6Fe96.98Mn0.65Mo0.3Ni2.0P0.035Si0.3S0.04",
        "Density": 7.85,
        "Hardness, Brinell": 212.0,
        "Hardness, Knoop": 235.0,
        "Hardness, Rockwell B": 94.0,
        "Hardness, Rockwell C": 16.0,
        "Hardness, Vickers": 223.0,
        "Tensile Strength, Ultimate": 703.0,
        "Tensile Strength, Yield": 405.0,
        "Elongation at Break": 23.3,
        "Reduction of Area": 59.2,
        "Modulus of Elasticity": 205.0,
        "Bulk Modulus": 160.0,
        "Poissons Ratio": 0.29,
        "Machinability": 60.0,
        "Shear Modulus": 80.0,
        "Electrical Resistivity": 2.45e-05,
        "CTE, linear": 11.3,
        "Specific Heat Capacity": 0.475,
        "Thermal Conductivity": 44.5
    },
    {
        "name": "AISI 4340 Steel, normalized, 25 mm round",
        "composition": "C0.43Cr0.9Fe96.33Mn0.8Mo0.3Ni2.0P0.035Si0.3S0.04",
        "Density": 7.85,
        "Hardness, Brinell": 363.0,
        "Hardness, Knoop": 392.0,
        "Hardness, Rockwell B": 100.0,
        "Hardness, Rockwell C": 40.0,
        "Hardness, Vickers": 384.0,
        "Tensile Strength, Ultimate": 1282.0,
        "Tensile Strength, Yield": 862.0,
        "Elongation at Break": 12.2,
        "Reduction of Area": 36.3,
        "Modulus of Elasticity": 200.0,
        "Bulk Modulus": 159.0,
        "Poissons Ratio": 0.29,
        "Machinability": 50.0,
        "Shear Modulus": 78.0,
        "Electrical Resistivity": 7.97e-05,
        "CTE, linear": 14.5,
        "Specific Heat Capacity": 0.475,
        "Thermal Conductivity": 44.5
    },
    {
        "name": "AISI Type S14800 Stainless Steel condition C, 39.2% cold reduction",
        "composition": "Al1.5C0.05Cr15.0Fe73.0Mn1.0Mo3.0Ni8.75P0.015Si1.0S0.01",
        "Density": 7.7,
        "Hardness, Brinell": 379.0,
        "Hardness, Knoop": 414.0,
        "Hardness, Rockwell C": 41.0,
        "Hardness, Vickers": 396.0,
        "Tensile Strength, Ultimate": 1227.0,
        "Tensile Strength, Yield": 1034.0,
        "Elongation at Break": 8.0,
        "Modulus of Elasticity": 200.0,
        "CTE, linear": 11.5
    },
    {
        "name": "AISI 8620 Steel, normalized, machined to 13.7 mm, pseudocarburized, oil quenched, 150\u00b0C temper",
        "composition": "C0.23Cr0.6Fe98.02Mn0.9Mo0.25Ni0.7P0.035Si0.35S0.04",
        "Density": 7.85,
        "Hardness, Brinell": 331.0,
        "Hardness, Knoop": 359.0,
        "Hardness, Rockwell B": 99.0,
        "Hardness, Rockwell C": 36.0,
        "Hardness, Vickers": 350.0,
        "Tensile Strength, Ultimate": 1110.0,
        "Tensile Strength, Yield": 924.0,
        "Elongation at Break": 15.0,
        "Reduction of Area": 53.0,
        "Modulus of Elasticity": 205.0,
        "Bulk Modulus": 160.0,
        "Poissons Ratio": 0.29,
        "Machinability": 65.0,
        "Shear Modulus": 80.0,
        "Electrical Resistivity": 2.34e-05,
        "Specific Heat Capacity": 0.475,
        "Thermal Conductivity": 46.6
    },
    {
        "name": "Cast Stainless Steel CF10SMnN, UNS J92972",
        "composition": "C0.1Cr18.0Fe65.4Mn9.0Ni9.0N0.18P0.06Si4.5S0.03"
    },
    {
        "name": "Titanium Beta C (Ti-3Al-8V-6Cr-4Mo-4Zr ST 815\u00b0C, Aged 510\u00b0C",
        "composition": "Al3.0C0.05Cr6.0Fe0.3Mo4.0N0.03O0.14Ti75.0V8.0Zr4.0",
        "Density": 4.82,
        "Hardness, Brinell": 351.0,
        "Hardness, Knoop": 382.0,
        "Hardness, Rockwell C": 38.0,
        "Hardness, Vickers": 367.0,
        "Tensile Strength, Ultimate": 1240.0,
        "Tensile Strength, Yield": 1170.0,
        "Elongation at Break": 7.0,
        "Reduction of Area": 15.0,
        "Modulus of Elasticity": 104.0,
        "Compressive Yield Strength": 1070.0,
        "Notched Tensile Strength": 600.0,
        "Poissons Ratio": 0.33,
        "Fatigue Strength": 450.0,
        "Fracture Toughness": 55.0,
        "Shear Modulus": 40.0,
        "Shear Strength": 790.0,
        "Charpy Impact": 9.0,
        "Electrical Resistivity": 0.00016,
        "CTE, linear": 8.7,
        "Specific Heat Capacity": 0.515,
        "Thermal Conductivity": 6.2,
        "Melting Point": 1555.0,
        "Solidus": 1555.0,
        "Liquidus": 1650.0,
        "Beta Transus": 730.0
    },
    {
        "name": "Bethlehem Steel ASTM A633 Grade A 3/16 to 2-1/2 in. thick, steel plate\n      \n      \u00a0(discontinued **)",
        "composition": "C0.18Fe97.845Mn1.35Nb0.05P0.035Si0.5S0.04",
        "Density": 7.8,
        "Hardness, Brinell": 130.0,
        "Hardness, Rockwell B": 72.0,
        "Tensile Strength at Break": 434.0,
        "Tensile Strength, Yield": 290.0,
        "Elongation at Break": 21.0,
        "Bend Radius, Minimum": 3.0
    },
    {
        "name": "AISI 1040 Steel, normalized at 900\u00b0C (1650\u00b0F), air cooled, 100 mm (4 in.) round",
        "composition": "C0.44Fe99.0Mn0.9P0.04S0.05",
        "Density": 7.845,
        "Hardness, Brinell": 167.0,
        "Hardness, Knoop": 188.0,
        "Hardness, Rockwell B": 85.0,
        "Hardness, Vickers": 175.0,
        "Tensile Strength, Ultimate": 583.0,
        "Tensile Strength, Yield": 340.0,
        "Elongation at Break": 27.0,
        "Reduction of Area": 51.8,
        "Modulus of Elasticity": 200.0,
        "Bulk Modulus": 160.0,
        "Poissons Ratio": 0.29,
        "Shear Modulus": 80.0,
        "Izod Impact": 65.0,
        "Electrical Resistivity": 0.0001179,
        "CTE, linear": 14.8,
        "Specific Heat Capacity": 1.583,
        "Thermal Conductivity": 51.9
    },
    {
        "name": "422 Stainless Steel 650\u00b0C double temper",
        "composition": "C0.25Cr12.0Fe84.0Mn1.0Mo1.0Ni0.75P0.025Si0.75S0.025W1.0V0.23",
        "Density": 7.8,
        "Hardness, Brinell": 318.0,
        "Hardness, Knoop": 343.0,
        "Hardness, Rockwell C": 34.0,
        "Hardness, Vickers": 332.0,
        "Tensile Modulus": 189.6,
        "Poissons Ratio": 0.2,
        "Shear Modulus": 82.7,
        "Charpy Impact": 26.0,
        "Electrical Resistivity": 6.1e-05,
        "CTE, linear": 12.1,
        "Specific Heat Capacity": 0.46,
        "Thermal Conductivity": 27.3,
        "Melting Point": 1470.0,
        "Solidus": 1470.0,
        "Liquidus": 1480.0
    },
    {
        "name": "AISI 1035 Steel, as cold drawn, 50-75 mm (2-3 in) round",
        "composition": "C0.38Fe99.09Mn0.9P0.04S0.05",
        "Density": 7.87,
        "Hardness, Brinell": 143.0,
        "Hardness, Knoop": 163.0,
        "Hardness, Rockwell B": 78.0,
        "Hardness, Vickers": 149.0,
        "Tensile Strength, Ultimate": 485.0,
        "Tensile Strength, Yield": 415.0,
        "Elongation at Break": 10.0,
        "Reduction of Area": 30.0,
        "Modulus of Elasticity": 196.0,
        "Bulk Modulus": 156.0,
        "Poissons Ratio": 0.29,
        "Shear Modulus": 76.0,
        "Electrical Resistivity": 2.17e-05,
        "CTE, linear": 14.8,
        "Specific Heat Capacity": 0.486,
        "Thermal Conductivity": 50.7
    },
    {
        "name": "Bisalloy Steels BisPlate 60 Thickness 16-80 mm",
        "composition": "B0.001C0.18Cr0.2Fe97.8Mn1.4Mo0.2P0.01Si0.2S0.003",
        "Hardness, Brinell": 210.0,
        "Tensile Strength at Break": 640.0,
        "Tensile Strength, Yield": 580.0,
        "Elongation at Break": 30.0,
        "Charpy Impact": 200.0,
        "CE (IIW)": 0.5,
        "PCM": 0.29,
        "Surface Finish": "Shotblasted"
    },
    {
        "name": "Sandvik Osprey 420-J2 Martensitic Stainless Steel Powder",
        "composition": "C0.45Cr13.0Fe84.0Mn0.7Nb1.5P0.04Si0.7S0.03"
    },
    {
        "name": "305 Stainless Steel, cold reduction 60%",
        "composition": "C0.12Cr18.0Fe67.0Mn2.0Ni12.0P0.045Si1.0S0.03",
        "Density": 8.0,
        "Tensile Strength, Ultimate": 1131.0,
        "Tensile Strength, Yield": 1008.0,
        "Elongation at Break": 7.3,
        "Modulus of Elasticity": 193.0,
        "Shear Modulus": 86.0,
        "Electrical Resistivity": 7.2e-05,
        "CTE, linear": 18.7,
        "Specific Heat Capacity": 0.5,
        "Thermal Conductivity": 21.5,
        "Melting Point": 1400.0,
        "Solidus": 1400.0,
        "Liquidus": 1455.0
    },
    {
        "name": "AISI 4130H Steel, water quenched 855\u00b0C (1570\u00b0F), 480\u00b0C (900\u00b0F) temper, 25 mm (1 in.) round",
        "composition": "C0.33Cr1.2Fe98.38Mn0.7Mo0.25P0.035Si0.35S0.04",
        "Density": 7.85,
        "Hardness, Brinell": 321.0,
        "Hardness, Knoop": 348.0,
        "Hardness, Rockwell B": 99.0,
        "Hardness, Rockwell C": 35.0,
        "Hardness, Vickers": 339.0,
        "Tensile Strength, Ultimate": 1110.0,
        "Tensile Strength, Yield": 951.0,
        "Elongation at Break": 14.7,
        "Reduction of Area": 54.5,
        "Modulus of Elasticity": 205.0,
        "Bulk Modulus": 160.0,
        "Poissons Ratio": 0.29,
        "Machinability": 70.0,
        "Shear Modulus": 80.0,
        "Electrical Resistivity": 0.0001222,
        "Specific Heat Capacity": 0.837,
        "Thermal Conductivity": 42.7
    },
    {
        "name": "ATI Allegheny Ludlum Stainless Steel Chromium-Nickel-Molybdenum 317L (UNS S31703)",
        "composition": "C0.03Cr20.0Fe63.0Mn2.0Mo4.0Ni15.0N0.1P0.04Si0.75S0.03",
        "Density": 8.0,
        "Hardness, Brinell": 217.0,
        "Tensile Strength, Ultimate": 515.0,
        "Tensile Strength, Yield": 205.0,
        "Elongation at Break": 40.0,
        "Modulus of Elasticity": 200.0,
        "Electrical Resistivity": 7.9e-05,
        "Magnetic Permeability": 1.0028,
        "CTE, linear": 19.5,
        "Specific Heat Capacity": 0.46,
        "Thermal Conductivity": 14.6,
        "Melting Point": 1320.0,
        "Solidus": 1320.0,
        "Liquidus": 1400.0,
        "Maximum Service Temperature, Air": 899.0
    },
    {
        "name": "AISI 5120 Steel, heat treated, machined to 25 mm, pseudocarburized, reheated to 800\u00b0C (1470\u00b0F), 150\u00b0C (300\u00b0F) temper",
        "composition": "C0.22Cr0.9Fe98.28Mn0.9P0.035Si0.3S0.04",
        "Density": 7.85,
        "Hardness, Brinell": 269.0,
        "Hardness, Knoop": 294.0,
        "Hardness, Rockwell B": 99.0,
        "Hardness, Rockwell C": 27.0,
        "Hardness, Vickers": 284.0,
        "Tensile Strength, Ultimate": 883.0,
        "Tensile Strength, Yield": 696.0,
        "Elongation at Break": 15.0,
        "Modulus of Elasticity": 205.0,
        "Bulk Modulus": 160.0,
        "Poissons Ratio": 0.29,
        "Machinability": 70.0,
        "Shear Modulus": 80.0,
        "Electrical Resistivity": 2.19e-05,
        "Specific Heat Capacity": 0.475,
        "Thermal Conductivity": 46.6
    },
    {
        "name": "Cast Stainless Steel CF3, ASTM A744",
        "composition": "C0.03Cr21.0Fe75.0Mn1.5Ni12.0P0.04Si2.0S0.04",
        "Tensile Strength, Ultimate": 485.0,
        "Tensile Strength, Yield": 205.0,
        "Elongation at Break": 35.0
    },
    {
        "name": "SSAB Tunnplat Aluzink B500A Metal-coated Mild Steel",
        "composition": "Fe98.0",
        "Density": 7.87,
        "Tensile Strength, Ultimate": 500.0,
        "Bend Radius, Minimum": 1.0
    },
    {
        "name": "Ovako 100CrMo7-3 825T Steel, Q/T (martensite)",
        "composition": "C1.02Cr1.85Fe96.02Mn0.8Mo0.35Ni0.25P0.025Si0.4S0.008",
        "Density": 7.8,
        "Hardness, Rockwell C": 61.0,
        "Tensile Strength": 2300.0,
        "Tensile Strength, Yield": 1700.0,
        "Modulus of Elasticity": 210.0,
        "Poissons Ratio": 0.3,
        "Shear Modulus": 80.0,
        "Electrical Resistivity": 2e-06,
        "CTE, linear": 12.0,
        "Specific Heat Capacity": 0.46,
        "Thermal Conductivity": 40.0,
        "Transformation Temperature": 750.0
    },
    {
        "name": "Ametek P303L P/M Stainless Steel, Sintered from 6.7 g/cc Green Density",
        "composition": "C0.03Cr19.0Fe75.0Mn2.0Ni13.0P0.045Si1.0S0.3",
        "Density": 6.75,
        "Hardness, Rockwell B": 68.0,
        "Tensile Strength, Ultimate": 370.0,
        "Elongation at Break": 5.8
    },
    {
        "name": "AISI 1030 Steel, water quenched from 870\u00b0C (1600\u00b0F), 650\u00b0C (1200\u00b0F) temper, 100 mm (4 in.) round",
        "composition": "C0.34Fe99.13Mn0.9P0.04S0.05",
        "Density": 7.87,
        "Hardness, Brinell": 149.0,
        "Hardness, Knoop": 169.0,
        "Hardness, Rockwell B": 80.0,
        "Hardness, Vickers": 155.0,
        "Tensile Strength, Ultimate": 510.0,
        "Tensile Strength, Yield": 345.0,
        "Elongation at Break": 34.2,
        "Reduction of Area": 71.0,
        "Modulus of Elasticity": 206.0,
        "Bulk Modulus": 163.0,
        "Poissons Ratio": 0.29,
        "Shear Modulus": 80.0,
        "Electrical Resistivity": 1.66e-05,
        "CTE, linear": 11.7,
        "Specific Heat Capacity": 0.486,
        "Thermal Conductivity": 50.7
    },
    {
        "name": "ASTM A735 Low Alloy Steel, Class 1",
        "composition": "C0.06Cu0.35Fe97.44Mn2.2Nb0.09P0.04Si0.4S0.025",
        "Density": 7.8,
        "Tensile Strength, Ultimate": 550.0,
        "Tensile Strength, Yield": 450.0,
        "Elongation at Break": 18.0,
        "Modulus of Elasticity": 200.0,
        "Bulk Modulus": 160.0,
        "Poissons Ratio": 0.29,
        "Shear Modulus": 80.0,
        "Electrical Resistivity": 1.7e-05,
        "CTE, linear": 12.0,
        "Specific Heat Capacity": 0.47,
        "Thermal Conductivity": 52.0
    },
    {
        "name": "Ovako 100Cr6 803Q Steel, +C",
        "composition": "C1.0Cr1.6Fe97.18Mn0.4Mo0.06Ni0.2P0.015Si0.35S0.001",
        "Density": 7.8,
        "Hardness, Brinell": 290.0,
        "Tensile Strength": 930.0,
        "Tensile Strength, Yield": 740.0,
        "Elongation at Break": 13.0,
        "Modulus of Elasticity": 210.0,
        "Poissons Ratio": 0.3,
        "Shear Modulus": 80.0,
        "Electrical Resistivity": 2e-06,
        "CTE, linear": 12.0,
        "Specific Heat Capacity": 0.46,
        "Thermal Conductivity": 40.0,
        "Transformation Temperature": 910.0
    },
    {
        "name": "AISI 1118 Steel, mock carburized at 925\u00b0C (1700\u00b0F) for 8 hours, 790\u00b0C (1450\u00b0F) reheat, water quenched, 175\u00b0C (350\u00b0F) temper, round",
        "composition": "C0.2Fe98.48Mn1.6P0.04S0.13",
        "Density": 7.87,
        "Hardness, Brinell": 285.0,
        "Hardness, Knoop": 311.0,
        "Hardness, Rockwell B": 99.0,
        "Hardness, Rockwell C": 30.0,
        "Hardness, Vickers": 301.0,
        "Tensile Strength, Ultimate": 996.0,
        "Tensile Strength, Yield": 621.0,
        "Elongation at Break": 31.0,
        "Reduction of Area": 67.4,
        "Modulus of Elasticity": 200.0,
        "Bulk Modulus": 160.0,
        "Poissons Ratio": 0.29,
        "Shear Modulus": 80.0,
        "Izod Impact": 108.0,
        "Electrical Resistivity": 1.74e-05,
        "CTE, linear": 13.9,
        "Specific Heat Capacity": 0.472,
        "Thermal Conductivity": 51.9
    },
    {
        "name": "Ametek Ultra 304L P/M Stainless Steel, Sintered from 6.38 g/cc Green Density",
        "composition": "C0.02Cr19.0Cu0.8Fe66.0Mn0.2Ni11.0P0.01Si0.8S0.01Sn2.0",
        "Density": 6.41,
        "Hardness, Rockwell B": 47.0,
        "Tensile Strength, Ultimate": 290.0,
        "Tensile Strength, Yield": 230.0,
        "Elongation at Break": 4.1
    },
    {
        "name": "JIS SKD11 Tool Steel",
        "composition": "C1.6Cr13.0Cu0.25Fe86.6Mn0.6Mo1.2Ni0.5P0.03Si0.4S0.03V0.5",
        "Density": 7.7,
        "Hardness, Brinell": 255.0,
        "CTE, linear": 12.5
    },
    {
        "name": "AISI 1060 Steel, oil quenched 845\u00b0C (1550\u00b0F), 480\u00b0C (900\u00b0F) temper, 13 mm (0.5 in.) round",
        "composition": "C0.66Fe98.85Mn0.9P0.04S0.05",
        "Density": 7.87,
        "Hardness, Brinell": 302.0,
        "Hardness, Knoop": 328.0,
        "Hardness, Rockwell B": 99.0,
        "Hardness, Rockwell C": 32.0,
        "Hardness, Vickers": 319.0,
        "Tensile Strength, Ultimate": 1025.0,
        "Tensile Strength, Yield": 677.0,
        "Elongation at Break": 15.1,
        "Reduction of Area": 46.0,
        "Modulus of Elasticity": 200.0,
        "Bulk Modulus": 160.0,
        "Poissons Ratio": 0.29,
        "Shear Modulus": 80.0,
        "Izod Impact": 18.0,
        "Electrical Resistivity": 1.8e-05,
        "CTE, linear": 14.4,
        "Specific Heat Capacity": 0.544,
        "Thermal Conductivity": 51.9
    },
    {
        "name": "AISI 4150 Steel, oil quenched 830\u00b0C (1525\u00b0F), 595\u00b0C (1100\u00b0F) temper, 100 mm (4 in.) round",
        "composition": "C0.53Cr1.1Fe97.67Mn1.0Mo0.25P0.035Si0.3S0.04",
        "Density": 7.85,
        "Hardness, Brinell": 269.0,
        "Hardness, Knoop": 294.0,
        "Hardness, Rockwell B": 99.0,
        "Hardness, Rockwell C": 27.0,
        "Hardness, Vickers": 284.0,
        "Tensile Strength, Ultimate": 910.0,
        "Tensile Strength, Yield": 675.0,
        "Elongation at Break": 20.0,
        "Reduction of Area": 57.5,
        "Modulus of Elasticity": 205.0,
        "Bulk Modulus": 160.0,
        "Poissons Ratio": 0.29,
        "Machinability": 55.0,
        "Shear Modulus": 80.0,
        "Electrical Resistivity": 2.45e-05,
        "Specific Heat Capacity": 0.475,
        "Thermal Conductivity": 44.5
    },
    {
        "name": "SSAB Tunnplat Docol\u00ae 4D Deep-drawing Steel",
        "composition": "Fe98.0",
        "Density": 7.87,
        "Tensile Strength, Ultimate": 250.0,
        "Tensile Strength, Yield": 140.0,
        "Elongation at Break": 42.0
    },
    {
        "name": "Niagara LaSalle 1213 Cold Finished Steel Bar",
        "composition": "C0.13Fe98.99Mn1.0P0.12S0.33",
        "Hardness, Brinell": 167.0,
        "Tensile Strength": 538.0,
        "Tensile Strength, Yield": 414.0,
        "Elongation at Break": 10.0,
        "Reduction of Area": 35.0
    },
    {
        "name": "Cast Stainless Steel CA6NMB",
        "composition": "C0.15Cr14.0Cu0.5Fe88.5Mn1.0Mo0.5Ni1.0P0.04Si1.5S0.04W0.1V0.05",
        "Hardness, Rockwell C": 22.0,
        "Tensile Strength, Ultimate": 690.0,
        "Tensile Strength, Yield": 515.0,
        "Elongation at Break": 17.0
    },
    {
        "name": "AISI 8620H Steel, normalized, machined to 13.7 mm, pseudocarburized, reheated to 840\u00b0C, 150\u00b0C temper",
        "composition": "C0.23Cr0.65Fe98.22Mn0.95Mo0.25Ni0.75P0.035Si0.35S0.04",
        "Density": 7.85,
        "Hardness, Brinell": 331.0,
        "Hardness, Knoop": 359.0,
        "Hardness, Rockwell B": 99.0,
        "Hardness, Rockwell C": 36.0,
        "Hardness, Vickers": 350.0,
        "Tensile Strength, Ultimate": 1095.0,
        "Tensile Strength, Yield": 910.0,
        "Elongation at Break": 16.5,
        "Reduction of Area": 56.0,
        "Modulus of Elasticity": 205.0,
        "Bulk Modulus": 160.0,
        "Poissons Ratio": 0.29,
        "Machinability": 65.0,
        "Shear Modulus": 80.0,
        "Electrical Resistivity": 2.34e-05,
        "Specific Heat Capacity": 0.475,
        "Thermal Conductivity": 46.6
    },
    {
        "name": "AISI 8650H Steel, normalized, 13 mm (0.5 in.) round",
        "composition": "C0.54Cr0.65Fe97.83Mn1.05Mo0.25Ni0.75P0.035Si0.35S0.045",
        "Density": 7.85,
        "Hardness, Brinell": 363.0,
        "Hardness, Knoop": 392.0,
        "Hardness, Rockwell B": 100.0,
        "Hardness, Rockwell C": 40.0,
        "Hardness, Vickers": 384.0,
        "Tensile Strength, Ultimate": 1255.0,
        "Tensile Strength, Yield": 903.0,
        "Elongation at Break": 10.3,
        "Modulus of Elasticity": 205.0,
        "Bulk Modulus": 160.0,
        "Poissons Ratio": 0.29,
        "Machinability": 60.0,
        "Shear Modulus": 80.0,
        "Electrical Resistivity": 2.34e-05,
        "Specific Heat Capacity": 0.475,
        "Thermal Conductivity": 46.6
    },
    {
        "name": "Crucible Steel CRUCIBLE A9 Tool Steel",
        "composition": "C0.5Cr5.2Fe89.2Mn0.3Mo1.4Ni1.4Si1.0V1.0",
        "Density": 7.78,
        "Hardness, Brinell": 217.0,
        "Hardness, Rockwell C": 56.5,
        "Modulus of Elasticity": 207.0,
        "Charpy Impact": 205.0,
        "CTE, linear": 12.6,
        "Thermal Conductivity": 25.8,
        "Processing Temperature": 804.0
    },
    {
        "name": "Cast Stainless Steel CB7Cu-2, AMS 5400",
        "composition": "C0.05Cr15.5Cu3.2Fe78.1Mn0.6Ni5.0Nb0.3N0.05P0.25Si1.0S0.025",
        "Hardness, Brinell": 269.0
    },
    {
        "name": "Latrobe Marvac 250 VIM-VAR ; 5 in. High Strength Maraging Steel",
        "composition": "Al0.1C0.01Co7.75Fe68.24Mn0.1Mo4.8Ni18.5Si0.1Ti0.4",
        "Density": 8.0,
        "Tensile Strength, Ultimate": 1840.0,
        "Tensile Strength, Yield": 1725.0,
        "Elongation at Break": 12.0,
        "Reduction of Area": 55.0,
        "Fracture Toughness": 82.0,
        "CTE, linear": 10.8
    },
    {
        "name": "Proto3000 Ti64 MIM - ASTM F2885 Densified Post Sintering",
        "composition": "Al6.75Ti91.0V4.5",
        "Density": 4.34,
        "Porosity": 2.0,
        "Tensile Strength, Ultimate": 900.0,
        "Tensile Strength, Yield": 830.0,
        "Elongation at Break": 10.0
    },
    {
        "name": "AISI 4626H Steel",
        "composition": "C0.29Fe98.42Mn0.7Mo0.25Ni1.05P0.035Si0.3S0.04",
        "Density": 7.85,
        "Hardness, Brinell": 170.0,
        "Hardness, Knoop": 213.0,
        "Hardness, Rockwell B": 91.0,
        "Hardness, Rockwell C": 11.0,
        "Hardness, Vickers": 200.0,
        "Modulus of Elasticity": 205.0,
        "Bulk Modulus": 160.0,
        "Poissons Ratio": 0.29,
        "Machinability": 70.0,
        "Shear Modulus": 80.0,
