Repository: KylinGuo/HEA

File: data.json (part 70 of 70)
[
        "Electrical Resistivity": 2e-05,
        "Specific Heat Capacity": 0.475,
        "Thermal Conductivity": 44.5
    },
    {
        "name": "446 Stainless Steel, Annealed Strip",
        "composition": "C0.2Cr27.0Fe75.0Mn1.5Ni0.25P0.04Si1.0S0.03",
        "Density": 7.8,
        "Hardness, Brinell": 159.0,
        "Hardness, Knoop": 173.0,
        "Hardness, Rockwell A": 51.1,
        "Hardness, Rockwell B": 83.0,
        "Hardness, Vickers": 159.0,
        "Tensile Strength, Ultimate": 550.0,
        "Tensile Strength, Yield": 345.0,
        "Elongation at Break": 20.0,
        "Modulus of Elasticity": 200.0,
        "Electrical Resistivity": 6.4e-05,
        "Magnetic Permeability": 400.0,
        "CTE, linear": 12.1,
        "Specific Heat Capacity": 0.46,
        "Thermal Conductivity": 24.6,
        "Melting Point": 1425.0,
        "Solidus": 1425.0,
        "Liquidus": 1510.0,
        "Maximum Service Temperature, Air": 1095.0
    },
    {
        "name": "Eagle Brass 301 Austenitic Stainless Steel, 1/4 Hardened",
        "composition": "C0.15Cr18.0Fe78.0Mn2.0Ni8.0P0.045Si1.0S0.03",
        "Density": 7.89,
        "Tensile Strength": 862.0,
        "Tensile Strength, Yield": 517.0,
        "Elongation at Break": 25.0,
        "Tensile Modulus": 193.0,
        "CTE, linear": 18.7,
        "Thermal Conductivity": 16.3
    },
    {
        "name": "Sandvik 5R60/5R62 Spring Wire",
        "composition": "C0.05Cr17.0Fe67.7Mn1.5Mo2.1Ni11.0P0.04Si0.6S0.015",
        "Density": 8.0,
        "Tensile Strength, Ultimate": 1730.0,
        "Modulus of Elasticity": 185.0,
        "Poissons Ratio": 0.3,
        "Shear Modulus": 71.0,
        "Electrical Resistivity": 9.5e-05,
        "Magnetic Permeability": 1.004,
        "CTE, linear": 17.5,
        "Specific Heat Capacity": 0.5,
        "Thermal Conductivity": 19.0,
        "Maximum Service Temperature, Air": 300.0,
        "Minimum Service Temperature, Air": 200.0
    },
    {
        "name": "Cast Stainless Steel HN40, UNS J94214",
        "composition": "C0.45Cr23.0Fe57.2Mn1.5Mo0.5Ni27.0P0.04Si2.0S0.04"
    },
    {
        "name": "AISI 4037 Steel",
        "composition": "C0.4Fe98.6Mn0.9Mo0.3P0.035Si0.35S0.04",
        "Density": 7.85,
        "Hardness, Brinell": 196.0,
        "Hardness, Knoop": 218.0,
        "Hardness, Rockwell B": 92.0,
        "Hardness, Rockwell C": 12.0,
        "Hardness, Vickers": 206.0,
        "Modulus of Elasticity": 205.0,
        "Bulk Modulus": 160.0,
        "Poissons Ratio": 0.29,
        "Machinability": 70.0,
        "Shear Modulus": 80.0,
        "Electrical Resistivity": 2.45e-05,
        "Specific Heat Capacity": 0.475,
        "Thermal Conductivity": 48.1
    },
    {
        "name": "AISI Type 430F Stainless Steel",
        "composition": "C0.12Cr16.0Fe81.0Mn1.25Mo0.6K0.06Si1.0S0.15",
        "Density": 7.8,
        "Tensile Strength, Ultimate": 496.0,
        "Elongation at Break": 70.0,
        "Modulus of Elasticity": 200.0,
        "Electrical Resistivity": 6.1e-05,
        "Magnetic Permeability": 600.0,
        "CTE, linear": 11.9,
        "Specific Heat Capacity": 0.46,
        "Thermal Conductivity": 24.9,
        "Maximum Service Temperature, Air": 870.0
    },
    {
        "name": "ASTM A588 HSLA Steel Grade C, Thickness < 100 mm (4 in.)",
        "composition": "C0.15Cr0.5Cu0.5Fe98.3Mn1.35Ni0.5P0.04Si0.3S0.05V0.1",
        "Density": 7.75,
        "Tensile Strength at Break": 483.0,
        "Tensile Strength, Yield": 345.0,
        "Elongation at Break": 21.0,
        "Modulus of Elasticity": 205.0,
        "Poissons Ratio": 0.28,
        "Shear Modulus": 80.0
    },
    {
        "name": "AISI 5160 Steel, oil quenched from 830\u00b0C (1525\u00b0F), 540\u00b0C (1000\u00b0F) temper, 100 mm (4 in.) round",
        "composition": "C0.64Cr0.9Fe97.84Mn1.0P0.035Si0.3S0.04",
        "Density": 7.85,
        "Hardness, Brinell": 285.0,
        "Hardness, Knoop": 311.0,
        "Hardness, Rockwell B": 99.0,
        "Hardness, Rockwell C": 30.0,
        "Hardness, Vickers": 301.0,
        "Tensile Strength, Ultimate": 965.0,
        "Tensile Strength, Yield": 703.0,
        "Elongation at Break": 18.5,
        "Modulus of Elasticity": 205.0,
        "Bulk Modulus": 160.0,
        "Poissons Ratio": 0.29,
        "Machinability": 55.0,
        "Shear Modulus": 80.0,
        "Electrical Resistivity": 2.19e-05,
        "Specific Heat Capacity": 0.475,
        "Thermal Conductivity": 46.6
    },
    {
        "name": "Bethlehem Steel ASTM A656 Grade 70 Type 7, 3/16 to 1 in. thick, steel plate\n      \n      \u00a0(discontinued **)",
        "composition": "C0.18Fe97.235Mn1.65Nb0.1N0.02P0.025Si0.6S0.035V0.15",
        "Density": 7.8,
        "Hardness, Brinell": 159.0,
        "Hardness, Rockwell B": 83.0,
        "Tensile Strength at Break": 552.0,
        "Tensile Strength, Yield": 483.0,
        "Elongation at Break": 14.0,
        "Bend Radius, Minimum": 2.0
    },
    {
        "name": "AISI E9310H Steel, mock carburized, 790\u00b0C (1450\u00b0F) reheat, 230\u00b0C (450\u00b0F) temper, 13 mm (0.5 in.) round",
        "composition": "C0.13Cr1.45Fe95.35Mn0.7Mo0.15Ni3.55Si0.3S0.05",
        "Density": 7.85,
        "Hardness, Brinell": 363.0,
        "Hardness, Knoop": 392.0,
        "Hardness, Rockwell B": 100.0,
        "Hardness, Rockwell C": 40.0,
        "Hardness, Vickers": 384.0,
        "Tensile Strength, Ultimate": 1227.0,
        "Tensile Strength, Yield": 979.0,
        "Elongation at Break": 15.0,
        "Modulus of Elasticity": 200.0,
        "Bulk Modulus": 160.0,
        "Poissons Ratio": 0.29,
        "Machinability": 50.0,
        "Shear Modulus": 80.0,
        "Electrical Resistivity": 1.74e-05,
        "CTE, linear": 14.7,
        "Specific Heat Capacity": 0.472,
        "Thermal Conductivity": 51.9
    },
    {
        "name": "AISI 8620 Steel, quenched from carburizing box, 25 mm (1 in.) round",
        "composition": "C0.23Cr0.6Fe98.02Mn0.9Mo0.25Ni0.7P0.035Si0.35S0.04",
        "Density": 7.85,
        "Hardness, Brinell": 321.0,
        "Hardness, Knoop": 348.0,
        "Hardness, Rockwell B": 99.0,
        "Hardness, Rockwell C": 35.0,
        "Hardness, Vickers": 339.0,
        "Tensile Strength, Ultimate": 931.0,
        "Tensile Strength, Yield": 758.0,
        "Elongation at Break": 16.0,
        "Reduction of Area": 40.0,
        "Modulus of Elasticity": 205.0,
        "Bulk Modulus": 160.0,
        "Poissons Ratio": 0.29,
        "Machinability": 65.0,
        "Shear Modulus": 80.0,
        "Electrical Resistivity": 2.34e-05,
        "Specific Heat Capacity": 0.475,
        "Thermal Conductivity": 46.6
    },
    {
        "name": "AISI 8620H Steel, annealed 25 mm (1 in.) round",
        "composition": "C0.23Cr0.65Fe98.22Mn0.95Mo0.25Ni0.75P0.035Si0.35S0.04",
        "Density": 7.85,
        "Hardness, Brinell": 149.0,
        "Hardness, Knoop": 169.0,
        "Hardness, Rockwell B": 80.0,
        "Hardness, Vickers": 155.0,
        "Tensile Strength, Ultimate": 540.0,
        "Tensile Strength, Yield": 385.0,
        "Elongation at Break": 31.3,
        "Reduction of Area": 62.1,
        "Modulus of Elasticity": 205.0,
        "Bulk Modulus": 160.0,
        "Poissons Ratio": 0.29,
        "Machinability": 65.0,
        "Shear Modulus": 80.0,
        "Izod Impact": 115.0,
        "Electrical Resistivity": 2.34e-05,
        "Specific Heat Capacity": 0.475,
        "Thermal Conductivity": 46.6
    },
    {
        "name": "AISI 5140H Steel, annealed 830\u00b0C (1525\u00b0F), 25 mm (1 in.) round",
        "composition": "C0.44Cr1.0Fe98.28Mn1.0P0.035Si0.3S0.04",
        "Density": 7.85,
        "Hardness, Brinell": 167.0,
        "Hardness, Knoop": 188.0,
        "Hardness, Rockwell B": 85.0,
        "Hardness, Vickers": 175.0,
        "Tensile Strength, Ultimate": 570.0,
        "Tensile Strength, Yield": 290.0,
        "Elongation at Break": 28.6,
        "Modulus of Elasticity": 205.0,
        "Bulk Modulus": 160.0,
        "Poissons Ratio": 0.29,
        "Machinability": 65.0,
        "Shear Modulus": 80.0,
        "Electrical Resistivity": 7.85e-05,
        "CTE, linear": 14.9,
        "Specific Heat Capacity": 0.519,
        "Thermal Conductivity": 44.6
    },
    {
        "name": "Industeel URANUS\u00ae B6 Multipurpose Austenitic Stainless Steel with PREN = 34",
        "composition": "C0.02Cr20.0Cu1.5Fe49.18Mo4.3Ni25.0",
        "Density": 8.05,
        "Hardness, Vickers": 160.0,
        "Tensile Strength, Ultimate": 550.0,
        "Tensile Strength, Yield": 275.0,
        "Elongation at Break": 40.0,
        "Modulus of Elasticity": 200.0,
        "Poissons Ratio": 0.333,
        "Shear Modulus": 75.0,
        "Charpy Impact": 100.0,
        "Electrical Resistivity": 8e-05,
        "CTE, linear": 17.0,
        "Specific Heat Capacity": 0.5,
        "Thermal Conductivity": 17.0
    },
    {
        "name": "ASTM A387 Alloy Steel, Grade 12, Class 2\n      \n      \u00a0(discontinued **)",
        "composition": "C0.17Cr1.15Fe97.455Mn0.65Mo0.6P0.035Si0.4S0.04",
        "Density": 7.8,
        "Tensile Strength, Ultimate": 450.0,
        "Tensile Strength, Yield": 275.0,
        "Elongation at Break": 22.0,
        "Modulus of Elasticity": 200.0,
        "Bulk Modulus": 160.0,
        "Poissons Ratio": 0.29,
        "Shear Modulus": 80.0,
        "Electrical Resistivity": 1.7e-05,
        "CTE, linear": 12.0,
        "Specific Heat Capacity": 0.47,
        "Thermal Conductivity": 52.0
    },
    {
        "name": "AISI 8630H Steel, water quenched 845\u00b0C (1550\u00b0F), 595\u00b0C (1100\u00b0F) temper, 13 mm (0.5 in.) round",
        "composition": "C0.33Cr0.65Fe98.08Mn0.95Mo0.25Ni0.75P0.035Si0.3S0.04",
        "Density": 7.85,
        "Hardness, Brinell": 269.0,
        "Hardness, Knoop": 294.0,
        "Hardness, Rockwell B": 99.0,
        "Hardness, Vickers": 284.0,
        "Tensile Strength, Ultimate": 924.0,
        "Tensile Strength, Yield": 910.0,
        "Elongation at Break": 19.2,
        "Modulus of Elasticity": 205.0,
        "Bulk Modulus": 160.0,
        "Poissons Ratio": 0.29,
        "Machinability": 70.0,
        "Shear Modulus": 80.0,
        "Electrical Resistivity": 2.34e-05,
        "CTE, linear": 14.0,
        "Specific Heat Capacity": 0.475,
        "Thermal Conductivity": 46.6
    }
]
